Repository: materialdigital/demodata_tensiletest_42CrMoS4

# pmd_referenceproject

This repository contains data from a joint project between Fraunhofer IWM, Freiburg and IWT, Bremen. The provided python scripts generate a structured dataset using the [PMDco v2.0.7](https://github.com/materialdigital/core-ontology) and [TTO v2.0.1](https://github.com/materialdigital/application-ontologies). The resulting ABox is published to [github-pages](https://matttjung.github.io/pmd_referenceproject/) as .ttl and .rdf alongside all references file resources.

**The repo is currently WIP**

File: original_data/46NTB3.csv (part 2 of 2)
Date:	2022-09-13 00:00:00
Heat treatment batch:	Batch 4
Time	Displacement	Force	Machine Displacement	Engineering Strain	Engineering Stress	True Strain	True Stress
s	mm	kN	mm		MPa		MPa
65.8901	1.1808424297484699	23.5031	1.94306	0.04723369718993879	1193.1818173934882	0.046152113466675776	1249.5402060487932
66.0901	1.1858924297484699	23.5068	1.94945	0.04743569718993879	1193.3696552839945	0.04634498399905496	1249.9779768877077
66.2901	1.19146242974847	23.509	1.95541	0.047658497189938795	1193.4813426783496	0.046557671334486	1250.36086989463
66.5001	1.19769242974847	23.5055	1.96231	0.04790769718993879	1193.3036581873303	0.046795506819562134	1250.4720884994151
66.7001	1.20288242974847	23.5115	1.96801	0.048115297189938795	1193.608260171935	0.04699359625010317	1251.0390763384735
66.9001	1.20864242974847	23.5137	1.97412	0.048345697189938794	1193.7199475662899	0.04721339523662875	1251.4311706809192
67.1101	1.21373242974847	23.5051	1.98061	0.0485492971899388	1193.2833513883566	0.04740758712624229	1251.2164194467161
67.3101	1.2193124297484699	23.5156	1.98646	0.04877249718993879	1193.8164048614146	0.047620430001799774	1252.041812112821
67.5101	1.2245224297484698	23.5085	1.99236	0.04898089718993879	1193.4559591796326	0.0478191187525785	1251.91250281693
67.7101	1.2296424297484698	23.5121	1.99795	0.049185697189938794	1193.6387203703953	0.04801433680742589	1252.3486730247193
67.9101	1.23518242974847	23.5102	2.00441	0.0494072971899388	1193.5422630752705	0.04822552592453172	1252.5119603757826
68.1201	1.2407324297484699	23.5077	2.01106	0.0496292971899388	1193.4153455816854	0.04843705153720764	1252.6437104385925
68.3201	1.2461224297484699	23.5162	2.01675	0.04984489718993879	1193.8468650598752	0.048642436296243985	1253.3540393093153
68.5201	1.2515724297484698	23.5229	2.02307	0.050062897189938796	1194.1870039426838	0.04885006446102975	1253.9714651466275
68.7401	1.2577424297484698	23.5319	2.03017	0.050309697189938794	1194.6439069195908	0.04908507038502269	1254.7460801265208
68.9501	1.26322242974847	23.5318	2.03599	0.0505288971899388	1194.6388302198473	0.04929374895879006	1255.0026128511345
69.1501	1.26850242974847	23.5294	2.04142	0.0507400971899388	1194.5169894260052	0.04949477034279769	1255.126897564514
69.3501	1.2741824297484698	23.525	2.04749	0.050967297189938796	1194.2936146372954	0.0497109755115026	1255.1635322265606
69.5501	1.27975242974847	23.5268	2.05396	0.0511900971899388	1194.3849952326768	0.04992294822242317	1255.5256792208422
69.7701	1.28544242974847	23.5198	2.05976	0.0514176971899388	1194.0296262506379	0.05013944128546345	1255.4238800090088
69.9701	1.2908524297484698	23.5221	2.06568	0.05163409718993879	1194.1463903447363	0.050345237454004856	1255.805061122811
70.1801	1.2969624297484699	23.538	2.07272	0.051878497189938796	1194.9535856039386	0.05057761067749102	1256.9459818367998
70.3801	1.30264242974847	23.5316	2.07858	0.0521056971899388	1194.6286768203604	0.0507935818824933	1256.8756369091793
70.5801	1.30847242974847	23.533	2.08538	0.0523388971899388	1194.6997506167681	0.051015208055572275	1257.2290180371447
70.8001	1.31443242974847	23.5268	2.09231	0.052577297189938796	1194.3849952326768	0.051241725388334367	1257.1825300862288
71.0001	1.3196624297484698	23.5196	2.09746	0.052786497189938796	1194.0194728511512	0.0514404558892074	1257.0475783995407
71.2101	1.32504242974847	23.522	2.10302	0.0530016971899388	1194.141313644993	0.05164484491686315	1257.4328299528006
71.4101	1.3306124297484698	23.5331	2.10922	0.053224497189938796	1194.7048273165117	0.051856408139678914	1258.2923910408256
71.6101	1.33592242974847	23.5335	2.11604	0.0534368971899388	1194.7251341154852	0.05205805421463567	1258.5675382774502
71.8301	1.34161242974847	23.5238	2.12222	0.0536644971899388	1194.2326942403745	0.052274085585021654	1258.32059130457
72.0301	1.34761242974847	23.5337	2.12867	0.053904497189938796	1194.735287514972	0.05250183613712924	1259.1368924635435
72.2401	1.3533824297484698	23.525	2.13493	0.05413529718993879	1194.2936146372954	0.05272080733638032	1258.9470543977316
72.4401	1.3590524297484698	23.54	2.14075	0.05436209718993879	1195.0551195988069	0.05293593684185594	1260.0208221577711
72.6401	1.3646124297484699	23.5351	2.1468	0.054584497189938797	1194.8063613113798	0.05314684782596246	1260.0242657829017
72.8401	1.3701724297484699	23.5337	2.15266	0.054806897189938794	1194.735287514972	0.053357714336005675	1260.215021586997
73.0501	1.37604242974847	23.5439	2.15894	0.055041697189938794	1195.2531108888	nan	nan
73.2501	1.3814824297484698	23.5293	2.16455	0.05525929718993879	1194.511912726262	nan	nan
73.4601	1.38750242974847	23.5225	2.1715	0.0555000971899388	1194.16669714371	nan	nan
73.6601	1.3931824297484698	23.5254	2.17699	0.055727297189938796	1194.313921436269	nan	nan
73.8601	1.3986124297484699	23.5358	2.18307	0.0559444971899388	1194.8418982095836	nan	nan
74.0601	1.4045624297484698	23.5439	2.18929	0.05618249718993879	1195.2531108888	nan	nan
74.2701	1.41018242974847	23.5268	2.19505	0.056407297189938796	1194.3849952326768	nan	nan
74.4701	1.4156124297484698	23.5224	2.20124	0.05662449718993879	1194.1616204439667	nan	nan
74.6701	1.4210724297484698	23.5235	2.20694	0.05684289718993879	1194.217464141144	nan	nan
74.8701	1.42669242974847	23.5327	2.2129	0.0570676971899388	1194.6845205175377	nan	nan
75.0801	1.4331024297484698	23.5289	2.22034	0.05732409718993879	1194.4916059272884	nan	nan
75.2801	1.43871242974847	23.5188	2.22592	0.0575484971899388	1193.9788592532038	nan	nan
75.4801	1.4439924297484699	23.5202	2.23154	0.05775969718993879	1194.0499330496116	nan	nan
75.6801	1.44949242974847	23.5233	2.23753	0.0579796971899388	1194.2073107416572	nan	nan
75.9001	1.4556124297484698	23.5147	2.24371	0.058224497189938794	1193.7707145637241	nan	nan
76.1201	1.46179242974847	23.531	2.25056	0.0584716971899388	1194.5982166218998	nan	nan
76.3201	1.4675724297484698	23.5262	2.25725	0.05870289718993879	1194.3545350342163	nan	nan
76.5301	1.4735124297484699	23.5174	2.26347	0.058940497189938795	1193.907785456796	nan	nan
76.7301	1.47938242974847	23.5257	2.26987	0.059175297189938796	1194.3291515354992	nan	nan
76.9301	1.4851024297484698	23.5135	2.27538	0.0594040971899388	1193.709794166803	nan	nan
77.1301	1.49095242974847	23.5226	2.28128	0.0596380971899388	1194.1717738434536	nan	nan
77.3501	1.49729242974847	23.5193	2.28857	0.0598916971899388	1194.004242751921	nan	nan
77.5701	1.50359242974847	23.5096	2.29483	0.0601436971899388	1193.51180287681	nan	nan
77.7701	1.50885242974847	23.5025	2.30102	0.0603540971899388	1193.151357195028	nan	nan
77.9901	1.51532242974847	23.5135	2.30722	0.0606128971899388	1193.709794166803	nan	nan
78.2001	1.5218424297484698	23.5171	2.3144	0.06087369718993879	1193.8925553575657	nan	nan
78.4001	1.5272724297484699	23.5049	2.31978	0.06109089718993879	1193.2731979888697	nan	nan
78.6001	1.5331924297484698	23.5067	2.32591	0.061327697189938794	1193.3645785842511	nan	nan
78.8001	1.53863242974847	23.4996	2.33195	0.0615452971899388	1193.004132902469	nan	nan
79.0201	1.5450224297484698	23.5064	2.3383	0.061800897189938794	1193.3493484850208	nan	nan
79.2401	1.55137242974847	23.509	2.34569	0.0620548971899388	1193.4813426783496	nan	nan
79.4501	1.5569824297484698	23.4801	2.35112	0.06227929718993879	1192.014176452504	nan	nan
79.6501	1.56270242974847	23.5078	2.35785	0.0625080971899388	1193.4204222814287	nan	nan
79.8501	1.56910242974847	23.507	2.36391	0.06276409718993879	1193.3798086834813	nan	nan
80.0501	1.57477242974847	23.4951	2.37009	0.0629908971899388	1192.7756814140157	nan	nan
80.2601	1.58111242974847	23.4907	2.37641	0.0632444971899388	1192.5523066253056	nan	nan
80.4601	1.5865824297484699	23.474	2.38146	0.06346329718993879	1191.704497768156	nan	nan
80.6601	1.59236242974847	23.4953	2.3887	0.0636944971899388	1192.7858348135023	nan	nan
80.8601	1.5986724297484698	23.4997	2.39491	0.06394689718993879	1193.0092096022124	nan	nan
81.0701	1.6045024297484698	23.4792	2.40067	0.06418009718993879	1191.9684861548133	nan	nan
81.2701	1.61059242974847	23.4791	2.40672	0.0644236971899388	1191.96340945507	nan	nan
81.4701	1.6160924297484698	23.4635	2.41231	0.06464369718993879	1191.171444295098	nan	nan
81.6701	1.62184242974847	23.4602	2.41824	0.0648736971899388	1191.0039132035654	nan	nan
81.8901	1.6285424297484699	23.4651	2.42471	0.0651416971899388	1191.2526714909925	nan	nan
82.1101	1.63473242974847	23.4661	2.43156	0.0653892971899388	1191.3034384884268	nan	nan
82.3101	1.64110242974847	23.4682	2.43824	0.0656440971899388	1191.4100491830382	nan	nan
82.5301	1.64756242974847	23.458	2.44443	0.06590249718993879	1190.8922258092102	nan	nan
82.7501	1.6546324297484698	23.4548	2.45119	0.06618529718993879	1190.7297714174213	nan	nan
82.9501	1.66065242974847	23.4534	2.45802	0.0664260971899388	1190.6586976210133	nan	nan
83.1601	1.66617242974847	23.4354	2.46305	0.0666468971899388	1189.7448916671997	nan	nan
83.3601	1.67198242974847	23.4271	2.46963	0.0668792971899388	1189.3235255884965	nan	nan
83.5601	1.67780242974847	23.4394	2.47536	0.0671120971899388	1189.9479596569358	nan	nan
83.7601	1.6840624297484699	23.4399	2.48197	0.0673624971899388	1189.973343155653	nan	nan
83.9701	1.6902224297484698	23.4383	2.48782	0.06760889718993879	1189.8921159597587	nan	nan
84.1701	1.69627242974847	23.4244	2.49358	0.0678508971899388	1189.1864546954243	nan	nan
84.3701	1.70204242974847	23.412	2.4994	0.0680816971899388	1188.5569439272415	nan	nan
84.5901	1.70928242974847	23.4171	2.50723	0.0683712971899388	1188.8158556141557	nan	nan
84.8001	1.7152124297484699	23.4087	2.51274	0.06860849718993879	1188.389412835709	nan	nan
85.0001	1.7210324297484698	23.3906	2.51865	0.0688412971899388	1187.4705301821516	nan	nan
85.2001	1.72715242974847	23.4041	2.52471	0.0690860971899388	1188.155884647512	nan	nan
85.4001	1.73302242974847	23.3804	2.53011	0.0693208971899388	1186.952706808324	nan	nan
85.6101	1.73972242974847	23.3881	2.53696	0.0695888971899388	1187.3436126885665	nan	nan
85.8101	1.7454424297484699	23.3869	2.54222	0.0698176971899388	1187.2826922916456	nan	nan
86.0101	1.75237242974847	23.3795	2.54936	0.0700948971899388	1186.9070165106332	nan	nan
86.2101	1.75807242974847	23.3605	2.55447	0.0703228971899388	1185.9424435593853	nan	nan
86.4201	1.7641824297484698	23.362	2.56121	0.07056729718993879	1186.0185940555364	nan	nan
86.6201	1.7706224297484698	23.3507	2.56737	0.0708248971899388	1185.444926984531	nan	nan
86.8201	1.7762424297484698	23.3377	2.5732	0.0710496971899388	1184.7849560178877	nan	nan
87.0401	1.7825124297484698	23.3315	2.5792	0.07130049718993879	1184.4702006337961	nan	nan
87.2401	1.78898242974847	23.3308	2.58576	0.0715592971899388	1184.4346637355923	nan	nan
87.4501	1.7948824297484698	23.3158	2.5914	0.0717952971899388	1183.6731587740808	nan	nan
87.6501	1.8013024297484699	23.3075	2.5979	0.0720520971899388	1183.2517926953776	nan	nan
87.8501	1.80703242974847	23.3151	2.60329	0.0722812971899388	1183.637621875877	nan	nan
88.0501	1.8136624297484698	23.2999	2.60986	0.07254649718993879	1182.8659635148786	nan	nan
88.2701	1.8204124297484698	23.2909	2.61652	0.0728164971899388	1182.4090605379715	nan	nan
88.4801	1.82707242974847	23.2954	2.62295	0.0730828971899388	1182.6375120264252	nan	nan
88.6801	1.8329524297484698	23.2623	2.62797	0.0733180971899388	1180.957124411356	nan	nan
88.8801	1.83937242974847	23.2686	2.63444	0.0735748971899388	1181.276956495191	nan	nan
89.0801	1.84557242974847	23.2648	2.64154	0.0738228971899388	1181.0840419049414	nan	nan
89.3001	1.8521024297484698	23.2441	2.64722	0.07408409718993879	1180.0331650580554	nan	nan
89.5201	1.85899242974847	23.2353	2.65412	0.07435969718993879	1179.5864154806354	nan	nan
89.7201	1.86483242974847	23.2131	2.65985	0.0745932971899388	1178.4593881375984	nan	nan
89.9401	1.8720024297484699	23.2195	2.66636	0.0748800971899388	1178.7842969211765	nan	nan
90.1501	1.8784424297484699	23.2017	2.67278	0.07513769718993879	1177.8806443668493	nan	nan
90.3501	1.8846424297484698	23.2071	2.67908	0.07538569718993879	1178.1547861529937	nan	nan
90.5601	1.8910124297484698	23.1749	2.68472	0.07564049718993879	1176.5200888356155	nan	nan
90.7601	1.8971424297484698	23.1628	2.69093	0.07588569718993879	1175.9058081666628	nan	nan
90.9601	1.90296242974847	23.1499	2.69668	0.0761184971899388	1175.2509138997627	nan	nan
91.1601	1.90885242974847	23.1552	2.70229	0.0763540971899388	1175.5199789861638	nan	nan
91.3601	1.91526242974847	23.1489	2.7087	0.0766104971899388	1175.200146902329	nan	nan
91.5601	1.92163242974847	23.1262	2.71558	0.0768652971899388	1174.0477360605746	nan	nan
91.7801	1.92845242974847	23.1193	2.72149	0.0771380971899388	1173.6974437782792	nan	nan
92.0001	1.93542242974847	23.1065	2.72772	0.0774168971899388	1173.0476262111229	nan	nan
92.2001	1.94194242974847	23.0959	2.73402	0.0776776971899388	1172.5094960383215	nan	nan
92.4201	1.9492024297484698	23.0811	2.74078	0.07796809718993879	1171.7581444762966	nan	nan
92.6401	1.95577242974847	23.0581	2.74719	0.0782308971899388	1170.590503535312	nan	nan
92.8401	1.9615724297484698	23.0457	2.75232	0.07846289718993879	1169.9609927671293	nan	nan
93.0501	1.9685324297484699	23.0426	2.75974	0.07874129718993879	1169.8036150750834	nan	nan
93.2501	1.97492242974847	23.026	2.76563	0.0789968971899388	1168.9608829176775	nan	nan
93.4601	1.98125242974847	23.007	2.77165	0.07925009718993879	1167.9963099664294	nan	nan
93.6601	1.98745242974847	22.9881	2.77782	0.07949809718993879	1167.0368137149248	nan	nan
93.8601	1.99345242974847	22.9841	2.78341	0.0797380971899388	1166.8337457251887	nan	nan
94.0601	1.99980242974847	22.9709	2.78954	0.0799920971899388	1166.1636213590584	nan	nan
94.2601	2.00592242974847	22.9564	2.79536	0.0802368971899388	1165.4274998962637	nan	nan
94.4701	2.0127324297484703	22.9392	2.80188	0.08050929718993881	1164.5543075403973	nan	nan
94.6701	2.0189524297484702	22.9275	2.80773	0.08075809718993882	1163.960333670418	nan	nan
94.8701	2.02523242974847	22.9169	2.81409	0.08100929718993881	1163.4222034976165	nan	nan
95.0701	2.03166242974847	22.9017	2.81957	0.0812664971899388	1162.6505451366183	nan	nan
95.2901	2.03859242974847	22.8931	2.82643	0.0815436971899388	1162.213948958685	nan	nan
95.5001	2.04437242974847	22.8698	2.83202	0.08177489718993881	1161.0310779184706	nan	nan
95.7001	2.05050242974847	22.8501	2.83779	0.0820200971899388	1160.0309680690186	nan	nan
95.9001	2.05660242974847	22.8517	2.84368	0.0822640971899388	1160.1121952649132	nan	nan
96.1001	2.06354242974847	22.8438	2.85052	0.08254169718993881	1159.7111359851838	nan	nan
96.3201	2.07050242974847	22.813	2.85677	0.0828200971899388	1158.1475124642134	nan	nan
96.5301	2.07769242974847	22.8029	2.86408	0.0831076971899388	1157.634765790129	nan	nan
96.7301	2.0839624297484702	22.7929	2.86945	0.0833584971899388	1157.1270958157877	nan	nan
96.9301	2.09022242974847	22.7634	2.87537	0.0836088971899388	1155.6294693914817	nan	nan
97.1301	2.09620242974847	22.7398	2.88094	0.0838480971899388	1154.431368252037	nan	nan
97.3501	2.1032124297484702	22.7402	2.88744	0.08412849718993881	1154.4516750510106	nan	nan
97.5701	2.10996242974847	22.7067	2.89342	0.0843984971899388	1152.750980636968	nan	nan
97.7801	2.11632242974847	22.7082	2.89954	0.08465289718993879	1152.8271311331193	nan	nan
97.9801	2.12286242974847	22.6892	2.90593	0.0849144971899388	1151.8625581818712	nan	nan
98.1801	2.12936242974847	22.6775	2.91212	0.0851744971899388	1151.2685843118923	nan	nan
98.3801	2.13533242974847	22.6493	2.91737	0.0854132971899388	1149.8369549842505	nan	nan
98.5901	2.14216242974847	22.6403	2.92415	0.0856864971899388	1149.3800520073435	nan	nan
98.7901	2.14851242974847	22.6301	2.93024	0.08594049718993879	1148.8622286335155	nan	nan
98.9901	2.1550024297484702	22.607	2.93712	0.0862000971899388	1147.689510992788	nan	nan
99.2001	2.1609824297484703	22.5846	2.94232	0.08643929718993881	1146.5523302502638	nan	nan
99.4001	2.16730242974847	22.5861	2.94846	0.0866920971899388	1146.628480746415	nan	nan
99.6001	2.17409242974847	22.5703	2.95478	0.08696369718993881	1145.8263621869562	nan	nan
99.8001	2.1801524297484702	22.553	2.9603	0.08720609718993881	1144.9480931313462	nan	nan
100	2.18670242974847	22.5338	2.96687	0.08746809718993881	1143.9733667806115	nan	nan
100.22	2.19373242974847	22.5131	2.97319	0.08774929718993879	1142.9224899337257	nan	nan
100.44	2.20044242974847	22.4904	2.97971	0.08801769718993879	1141.7700790919714	nan	nan
100.64	2.20701242974847	22.4792	2.98626	0.0882804971899388	1141.2014887207092	nan	nan
100.85	2.21373242974847	22.4409	2.9921	0.0885492971899388	1139.257112718983	nan	nan
101.05	2.21987242974847	22.439	2.99842	0.08879489718993881	1139.1606554238583	nan	nan
101.25	2.2261924297484703	22.42	3.00432	0.08904769718993881	1138.1960824726104	nan	nan
101.47	2.23315242974847	22.4052	3.01082	0.08932609718993881	1137.4447309105858	nan	nan
101.67	2.2392624297484702	22.377	3.01672	0.08957049718993881	1136.013101582944	nan	nan
101.89	2.2462524297484703	22.3716	3.02365	0.0898500971899388	1135.7389597968	nan	nan
102.09	2.25285242974847	22.3547	3.0299	0.0901140971899388	1134.8809975401634	nan	nan
102.3	2.25894242974847	22.3372	3.03564	0.0903576971899388	1133.9925750850666	nan	nan
102.5	2.2651024297484703	22.3225	3.04127	0.09060409718993881	1133.2463002227853	nan	nan
102.7	2.27183242974847	22.3046	3.04777	0.0908732971899388	1132.337570968715	nan	nan
102.92	2.27868242974847	22.2841	3.05459	0.0911472971899388	1131.2968475213156	nan	nan
103.13	2.28582242974847	22.2662	3.06052	0.0914328971899388	1130.3881182672453	nan	nan
103.33	2.2924124297484703	22.2459	3.06693	0.09169649718993882	1129.3575482193328	nan	nan
103.53	2.29855242974847	22.218	3.07248	0.0919420971899388	1127.9411489909214	nan	nan
103.74	2.30504242974847	22.2156	3.07928	0.0922016971899388	1127.8193081970794	nan	nan
103.94	2.3115324297484703	22.1896	3.08537	0.09246129718993881	1126.4993662637928	nan	nan
104.14	2.3175624297484703	22.1707	3.09166	0.09270249718993881	1125.5398700122885	nan	nan
104.34	2.3236724297484703	22.1518	3.09729	0.09294689718993882	1124.580373760784	nan	nan
104.54	2.3301724297484703	22.1517	3.10332	0.09320689718993881	1124.5752970610404	nan	nan
104.76	2.33710242974847	22.1058	3.10899	0.0934840971899388	1122.245091878815	nan	nan
104.98	2.34423242974847	22.1111	3.11623	0.0937692971899388	1122.5141569652158	nan	nan
105.18	2.35040242974847	22.0776	3.12199	0.09401609718993881	1120.8134625511732	nan	nan
105.4	2.35738242974847	22.063	3.12869	0.0942952971899388	1120.0722643886354	nan	nan
105.61	2.3648124297484703	22.045	3.13572	0.09459249718993881	1119.1584584348216	nan	nan
105.81	2.37127242974847	22.0169	3.14194	0.0948508971899388	1117.7319058069231	nan	nan
106.01	2.37720242974847	21.9902	3.14745	0.09508809718993881	1116.3764269754327	nan	nan
106.21	2.38361242974847	21.9829	3.15363	0.0953444971899388	1116.0058278941638	nan	nan
106.43	2.39053242974847	21.9616	3.15971	0.0956212971899388	1114.9244908488174	nan	nan
106.64	2.39675242974847	21.9484	3.16597	0.0958700971899388	1114.254366482687	nan	nan
106.84	2.40333242974847	21.9262	3.17188	0.0961332971899388	1113.1273391396498	nan	nan
107.04	2.40964242974847	21.915	3.1781	0.0963856971899388	1112.5587487683879	nan	nan
107.24	2.41634242974847	21.8931	3.18451	0.0966536971899388	1111.4469515245812	nan	nan
107.46	2.4232424297484703	21.8637	3.19044	0.09692969718993881	1109.9544018000186	nan	nan
107.66	2.42972242974847	21.8522	3.19704	0.0971888971899388	1109.3705813295262	nan	nan
107.88	2.43658242974847	21.8227	3.20319	0.0974632971899388	1107.8729549052202	nan	nan
108.1	2.4436424297484702	21.8152	3.20992	0.09774569718993881	1107.4922024244645	nan	nan
108.31	2.4506924297484702	21.7811	3.21635	0.09802769718993881	1105.7610478119614	nan	nan
108.51	2.45692242974847	21.7556	3.22265	0.0982768971899388	1104.4664893773918	nan	nan
108.71	2.4633724297484703	21.7607	3.22842	0.09853489718993881	1104.7254010643057	nan	nan
108.91	2.4696724297484702	21.72	3.23364	0.09878689718993881	1102.6591842687376	nan	nan
109.11	2.47621242974847	21.7144	3.23995	0.0990484971899388	1102.3748890831068	nan	nan
109.33	2.48284242974847	21.6832	3.24611	0.0993136971899388	1100.7909587631627	nan	nan
109.55	2.4899524297484703	21.6731	3.25285	0.09959809718993881	1100.2782120890784	nan	nan
109.75	2.49644242974847	21.6534	3.2586	0.09985769718993881	1099.2781022396264	nan	nan
109.97	2.50353242974847	21.6237	3.26541	0.1001412971899388	1097.7703224158336	nan	nan
110.19	2.51073242974847	21.5992	3.27168	0.1004292971899388	1096.526530978698	nan	nan
110.39	2.51698242974847	21.586	3.27796	0.1006792971899388	1095.8564066125678	nan	nan
110.6	2.5233724297484703	21.5557	3.28389	0.10093489718993881	1094.3181665903144	nan	nan
110.8	2.52970242974847	21.5405	3.29019	0.1011880971899388	1093.546508229316	nan	nan
111	2.5361124297484703	21.5162	3.29611	0.10144449718993881	1092.3128701916673	nan	nan
111.21	2.5430924297484703	21.5081	3.30338	0.10172369718993882	1091.901657512451	nan	nan
111.41	2.54931242974847	21.4608	3.30883	0.10197249718993881	1089.5003785338179	nan	nan
111.61	2.55596242974847	21.4567	3.31498	0.10223849718993881	1089.2922338443382	nan	nan
111.81	2.56237242974847	21.4422	3.32067	0.1024948971899388	1088.5561123815437	nan	nan
112.03	2.56944242974847	21.4151	3.3277	0.1027776971899388	1087.1803267510793	nan	nan
112.23	2.57567242974847	21.3839	3.33257	0.10302689718993881	1085.5963964311354	nan	nan
112.44	2.58212242974847	21.3829	3.33926	0.1032848971899388	1085.5456294337012	nan	nan
112.64	2.58903242974847	21.3604	3.34541	0.10356129718993881	1084.4033719914337	nan	nan
112.85	2.59580242974847	21.3338	3.35213	0.1038320971899388	1083.0529698596868	nan	nan
113.05	2.60236242974847	21.3143	3.35817	0.1040944971899388	1082.0630134097216	nan	nan
113.25	2.60870242974847	21.2844	3.36402	0.10434809718993882	1080.545080186442	nan	nan
113.45	2.6150124297484703	21.2627	3.36995	0.10460049718993882	1079.4434363421217	nan	nan
113.66	2.6215924297484703	21.2478	3.37578	0.1048636971899388	1078.687008080354	nan	nan
113.86	2.6279024297484703	21.232	3.38182	0.1051160971899388	1077.884889520895	nan	nan
114.06	2.63418242974847	21.2098	3.3879	0.10536729718993881	1076.757862177858	nan	nan
114.26	2.64052242974847	21.1803	3.39387	0.10562089718993879	1075.2602357535518	nan	nan
114.48	2.64763242974847	21.1618	3.39975	0.1059052971899388	1074.3210463010207	nan	nan
114.68	2.6542724297484703	21.137	3.40611	0.10617089718993881	1073.062024764655	nan	nan
114.9	2.66155242974847	21.1071	3.41272	0.1064620971899388	1071.5440915413753	nan	nan
115.12	2.66855242974847	21.0777	3.41901	0.10674209718993881	1070.0515418168127	nan	nan
115.32	2.67478242974847	21.0596	3.42479	0.1069912971899388	1069.1326591632553	nan	nan
115.54	2.68182242974847	21.0406	3.43133	0.1072728971899388	1068.1680862120077	nan	nan
115.74	2.68835242974847	21.0186	3.43724	0.10753409718993881	1067.051212268457	nan	nan
115.95	2.69563242974847	20.9974	3.44489	0.1078252971899388	1065.974951922854	nan	nan
116.15	2.70190242974847	20.9686	3.45045	0.10807609718993881	1064.5128623967519	nan	nan
116.35	2.70847242974847	20.9482	3.45665	0.1083388971899388	1063.4772156490963	nan	nan
116.57	2.71566242974847	20.9196	3.4629	0.1086264971899388	1062.0252795224808	nan	nan
116.78	2.72196242974847	20.8928	3.46865	0.1088784971899388	1060.664723991247	nan	nan
116.98	2.72823242974847	20.8756	3.47468	0.1091292971899388	1059.7915316353801	nan	nan
117.18	2.73463242974847	20.8604	3.48054	0.10938529718993881	1059.0198732743818	nan	nan
117.39	2.74206242974847	20.8303	3.48746	0.10968249718993879	1057.4917866516155	nan	nan
117.6	2.7485624297484703	20.813	3.49334	0.10994249718993881	1056.6135175960053	nan	nan
117.8	2.75508242974847	20.7668	3.49953	0.11020329718993879	1054.2680823145497	nan	nan
118.02	2.76220242974847	20.7366	3.50548	0.1104880971899388	1052.7349189920399	nan	nan
118.24	2.76900242974847	20.7105	3.51218	0.1107600971899388	1051.4099003590097	nan	nan
118.44	2.7755324297484703	20.6894	3.5178	0.1110212971899388	1050.33871671315	nan	nan
118.66	2.7826624297484703	20.6808	3.52466	0.11130649718993882	1049.902120535217	nan	nan
118.86	2.7886924297484703	20.6458	3.5305	0.11154769718993882	1048.1252756250233	nan	nan
119.08	2.79626242974847	20.627	3.53709	0.11185049718993881	1047.170856073262	nan	nan
119.3	2.8036724297484703	20.5887	3.54381	0.11214689718993881	1045.226480071536	nan	nan
119.5	2.81039242974847	20.5622	3.54956	0.1124156971899388	1043.8811546395323	nan	nan
119.72	2.81727242974847	20.531	3.55591	0.1126908971899388	1042.2972243195882	nan	nan
119.94	2.8245424297484703	20.4986	3.56256	0.1129816971899388	1040.652373602723	nan	nan
120.14	2.83109242974847	20.4801	3.56881	0.1132436971899388	1039.713184150192	nan	nan
120.36	2.83874242974847	20.4503	3.57509	0.1135496971899388	1038.200327626656	nan	nan
120.58	2.84564242974847	20.4152	3.5817	0.11382569718993879	1036.4184060167188	nan	nan
120.79	2.8528224297484703	20.3787	3.58846	0.11411289718993882	1034.5654106103739	nan	nan
120.99	2.85930242974847	20.3507	3.5939	0.1143720971899388	1033.1439346822192	nan	nan
121.19	2.8656924297484703	20.3153	3.59937	0.11462769718993882	1031.3467829730519	nan	nan
121.39	2.8723424297484703	20.2869	3.60624	0.11489369718993882	1029.9050002459232	nan	nan
121.59	2.87902242974847	20.2591	3.61242	0.1151608971899388	1028.4936777172552	nan	nan
121.8	2.8861624297484703	20.2094	3.61763	0.11544649718993881	1025.9705579447802	nan	nan
122	2.8927324297484702	20.1527	3.62314	0.1157092971899388	1023.0920691902666	nan	nan
122.2	2.90215242974847	20.0157	3.62964	0.11608609718993881	1016.1369905417944	nan	nan
