Repository: materialdigital/demodata_tensiletest_42CrMoS4

# pmd_referenceproject

This repository contains data from a joint project between Fraunhofer IWM, Freiburg and IWT, Bremen. The provided python scripts generate a structured dataset using the [PMDco v2.0.7](https://github.com/materialdigital/core-ontology) and [TTO v2.0.1](https://github.com/materialdigital/application-ontologies). The resulting ABox is published to [github-pages](https://matttjung.github.io/pmd_referenceproject/) as .ttl and .rdf alongside all references file resources.

**The repo is currently WIP**

File: original_data/46NT75.csv (part 1 of 2)
Specimen name:	AWA_1_03_Rz
Specimen ID:	46NT75
Material:	42CrMoS4
Specimen type:	Round Tensile Specimen
Gauge diameter:	5.013	mm
Gauge length:	25	mm
Parallel length:	30	mm
Original cross-section:	19.73718857846749	mm²
Cross-section after fracture:	8.408460170962467	mm²
Yield stress at 0.2% plastic strain:	1131.9124063134173	MPa
Yield stress at 1% plastic strain:	1147.9447523589256	MPa
Ultimate tensile strength:	1199.3096132153364	MPa
Uniform elongation:	4.955428909287775	%
Elongation after fracture:	15.296186528757818	%
Reduction of area:	57.3978829987176	%
Slope of linear-elastic region:	205699.73483288297	MPa
Crosshead seperation speed:	0.029807174515821325	mm/s
Strain rate:	0.000993572483860711	s-1
Test temperature:	RT	Cel
Machine type:	INSTRON 8852TT
Standard:	DIN EN ISO 6892-1
Date:	2022-08-18 00:00:00
Heat treatment batch:	Batch 1
Time	Displacement	Force	Machine Displacement	Engineering Strain	Engineering Stress	True Strain	True Stress
s	mm	kN	mm		MPa		MPa
0	0.0010316577626328196	0.171041	0	4.126631050531278e-05	8.665925206115684	4.126545907461559e-05	8.666282816876056
0.25	0.0011218433626328196	0.171027	0.000167847	4.487373450531278e-05	8.665215885234225	4.487272770944105e-05	8.66560472583129
0.460001	0.0010064603626328196	0.171306	-0.000171661	4.0258414505312784e-05	8.679351637086159	4.025760415716927e-05	8.679701054022003
0.670001	0.0010713509626328196	0.171003	-0.000232696	4.285403850531278e-05	8.663999906580296	4.285312029727105e-05	8.664371193965902
0.870001	0.0011944847626328195	0.25253	0.00639343	4.777939050531278e-05	12.794628728201973	4.777824910665404e-05	12.795240047764349
1.07	0.0014778187626328196	0.294834	0.0115204	5.911275050531278e-05	14.93799376886192	5.911100341562156e-05	14.938876794760631
1.27	0.0020008687626328196	0.399172	0.0198288	8.003475050531278e-05	20.224359635266456	8.003154789545483e-05	20.225978286843993
1.47	0.0019892907626328196	0.411404	0.021492	7.957163050531278e-05	20.844103422552585	7.956846485105422e-05	20.84576202184834
1.67	0.0023963077626328196	0.500833	0.0292358	9.585231050531279e-05	25.37509321598059	9.58477169660573e-05	25.37752547729463
1.87	0.0028341077626328195	0.564732	0.0346603	0.00011336431050531278	28.612585716290962	0.00011335788525749144	28.615829362342463
2.08	0.00347386776263282	0.667476	0.0427361	0.0001389547105053128	33.818190333763674	0.00013894505719374276	33.82288953061131
2.28	0.0038942777626328196	0.738361	0.0487328	0.00015577111050531277	37.409633953922054	0.00015575897944568255	37.41546129414665
2.49	0.0043160877626328194	0.790698	0.0535698	0.00017264351050531277	40.061328737701835	0.00017262860932956445	40.06824506613062
2.7	0.004650847762632819	0.86517	0.0592079	0.00018603391050531277	43.83451050084545	0.0001860166083432092	43.842665206249
2.94	0.00538786776263282	0.979065	0.0670395	0.0002155147105053128	49.60508920040021	0.0002154914905462843	49.615779826838825
3.11	0.00592881776263282	1.06764	0.0729408	0.0002371527105053128	54.092810420059216	0.00023712459424648846	54.10563867666919
3.31	0.0064384777626328195	1.15454	0.0788307	0.0002575391105053128	58.49566646282939	0.00025750595300136104	58.51073138473864
3.52	0.00692004776263282	1.24173	0.0849571	0.0002768019105053128	62.91321558100121	0.0002767636079244345	62.93063007927006
3.71001	0.0075319577626328195	1.32971	0.0895996	0.0003012783105053128	67.37079066319822	0.0003012329353087042	67.39108802118665
3.92001	0.008481837762632819	1.46323	0.0976219	0.00033927351050531274	74.13568524122668	0.0003392159702619762	74.16083751541218
4.12001	0.00912046776263282	1.56509	0.103424	0.0003648187105053128	79.29650131161299	0.00036475218034012806	79.32543015896908
4.32001	0.00961208776263282	1.65282	0.108727	0.0003844835105053128	83.74140994949822	0.00038440961566071875	83.77360714077027
4.53001	0.01024510776263282	1.7521	0.113983	0.0004098043105053128	88.77150831458708	0.0004097203636526967	88.80788726134446
4.74001	0.01116775776263282	1.88918	0.121689	0.0004467103105053128	95.71677305961511	0.00044661056515823803	95.75953072902912
4.96001	0.01187705776263282	1.99822	0.127743	0.0004750823105053128	101.24136941063536	0.0004749694946342284	101.28946739433368
5.16001	0.01253545776263282	2.11916	0.134186	0.0005014183105053128	107.3688885108957	0.0005012926423506078	107.42272523757366
5.36001	0.01341785776263282	2.24067	0.139801	0.0005367143105053127	113.5252871041869	0.000536570330894706	113.58621775037994
5.56001	0.01407845776263282	2.34734	0.145229	0.0005631383105053128	118.9298055631316	0.0005629798076302187	118.99677949290515
5.76001	0.01487395776263282	2.47696	0.152359	0.0005949583105053128	125.49710360989648	0.0005947813929786487	125.57176915463354
5.96001	0.01575525776263282	2.59654	0.15871	0.0006302103105053128	131.55571725310082	0.0006300118113807149	131.63862502251965
6.17001	0.01652055776263282	2.70769	0.163498	0.0006608223105053128	137.1872183941124	0.0006606040635853146	137.2778747687434
6.37001	0.01702865776263282	2.82257	0.169415	0.0006811463105053129	143.0077028842555	0.0006809144356450922	143.10511205344898
6.58001	0.01817885776263282	2.97565	0.176319	0.0007271543105053128	150.7636200652366	0.0007268900619016783	150.87324848143444
6.77001	0.01890575776263282	3.0931	0.181759	0.0007562303105053129	156.71431560290472	0.0007559445124410784	156.83282771845373
6.98001	0.01975135776263282	3.22136	0.188118	0.0007900543105053128	163.21270819261358	0.000789742381881389	163.34165509625038
7.18001	0.02056045776263282	3.34656	0.193825	0.0008224183105053128	169.55606350394646	0.000822080309872408	169.6955095152293
7.40001	0.02137565776263282	3.48056	0.199947	0.0008550263105053128	176.3452776550535	0.0008546609837373866	176.49605750718194
7.58001	0.02246595776263282	3.59833	0.205666	0.0008986383105053128	182.31218624144066	0.0008982347768346343	182.4760189564692
7.79001	0.02302465776263282	3.73549	0.21159	0.0009209863105053127	189.26150424864844	0.0009205624628318717	189.4358115031671
8.00001	0.02404055776263282	3.87573	0.218315	0.0009616223105053127	196.3668728497772	0.0009611602479673463	196.5557036157537
8.19001	0.02472985776263282	3.99665	0.223526	0.0009891943105053127	202.4933786344926	0.0009887053802182094	202.69368393255283
8.40001	0.02559725776263282	4.14136	0.229961	0.0010238903105053128	209.82522325991573	0.0010233664923457427	210.04006127291117
8.60001	0.02640245776263282	4.29313	0.236446	0.0010560983105053128	217.5147682727032	0.0010555410310112885	217.74448525198594
8.80001	0.02736225776263282	4.42555	0.242107	0.0010944903105053127	224.2239304957599	0.0010938917926601875	224.46934141507091
9.02001	0.02810155776263282	4.54556	0.247505	0.0011240623105053128	230.3043304231805	0.0011234310254912166	230.56320684095536
9.22001	0.02906655776263282	4.71138	0.254578	0.001162662310505313	238.70572960628922	0.0011619869421139737	238.98326376140412
9.42001	0.03004135776263282	4.85652	0.261219	0.0012016543105053128	246.05936051592857	0.0012009329018290908	246.35503880713273
9.63001	0.03062185776263282	4.98035	0.266602	0.0012248743105053128	252.33330371243295	0.0012241247639713797	252.64238029383523
9.83001	0.03170985776263282	5.1163	0.27224	0.0012683943105053128	259.22131612917184	0.0012675905780033109	259.55011097171183
10.04	0.03251145776263282	5.26656	0.278477	0.0013004583105053126	266.8343558183162	0.0012996134469905841	267.1813627738685
10.25	0.033440357762632815	5.42549	0.284973	0.0013376143105053126	274.8866677961926	0.0013367205014425212	275.25436013680394
10.44	0.03427315776263282	5.56654	0.291126	0.0013709263105053126	282.0330756768915	0.0013699874490061942	282.41972224076966
10.64	0.03491865776263282	5.69411	0.296154	0.0013967463105053126	288.4965088802999	0.0013957717677311966	288.89946531467217
10.85	0.035928257762632816	5.86305	0.302937	0.0014371303105053127	297.05598528841955	0.0014360986270647972	297.4828934487946
11.06	0.03687445776263282	6.02162	0.309689	0.0014749783105053127	305.09005758648703	0.00147389159845025	305.5400588041779
11.28	0.037659057762632814	6.17735	0.315392	0.0015063623105053125	312.9802390771728	0.0015052288848904445	313.4517007132516
11.48	0.038714557762632815	6.33374	0.321926	0.0015485823105053126	320.90385998084173	0.0015473844933718795	321.4008060217809
11.69	0.03947965776263282	6.46281	0.327026	0.0015791863105053129	327.4432918501208	0.0015779407069911827	327.96038581407726
11.89	0.04010245776263282	6.61397	0.333405	0.0016040983105053129	335.10193073878753	0.0016028131190091231	335.63946717973266
12.1	0.04103875776263281	6.77113	0.339855	0.0016415503105053125	343.06456429093663	0.001640204439469801	343.6277220329718
12.3	0.04203845776263282	6.93932	0.346302	0.0016815383105053129	351.586041366121	0.0016801261078540773	352.177246764117
12.5	0.04300005776263282	7.08635	0.352276	0.0017200023105053129	359.0354305947573	0.0017185248005023455	359.65297236493353
12.71	0.043725057762632816	7.2077	0.357529	0.0017490023105053126	365.1837226636889	0.0017474745870328019	365.82242983838665
12.91	0.04447055776263282	7.35689	0.36319	0.0017788223105053126	372.74254997117896	0.0017772420797880382	373.4055927351423
13.11	0.04548495776263282	7.5252	0.369461	0.0018193983105053127	381.27010693963285	0.001817745210194023	381.963789128045
13.32	0.046358357762632814	7.67451	0.375767	0.0018543343105053125	388.8350141403925	0.0018526171550968305	389.55604424823883
13.53	0.04725815776263281	7.82304	0.381294	0.0018903263105053125	396.3604020348995	0.001888541892126593	397.1096525313085
13.74	0.04843615776263282	8.02298	0.389111	0.0019374463105053127	406.4905175376782	0.0019355718820813874	407.27807109113695
13.93	0.04912895776263282	8.14745	0.39402	0.0019651583105053127	412.7968868316206	0.0019632299129037746	413.6080980643285
14.14	0.049959657762632816	8.28328	0.399506	0.0019983863105053124	419.6788193550898	0.001996392192818672	420.517499762498
14.34	0.05089435776263282	8.45735	0.405739	0.0020357743105053126	428.49821120048694	0.0020337049300354106	429.37053685094634
14.54	0.05204485776263282	8.63522	0.4128	0.0020817943105053125	437.51013299942286	0.0020796303794488845	438.42093910508953
14.75	0.052823957762632816	8.76503	0.418312	0.0021129583105053127	444.0870575438646	0.0021107291536190827	445.02539498268976
14.97	0.05360075776263282	8.90801	0.423862	0.0021440303105053128	451.3312503746504	0.002141735157518757	452.29891825553193
15.17	0.05477325776263282	9.097	0.431072	0.0021909303105053127	460.90657561657366	0.002188533722558882	461.91638980340315
15.37	0.055719857762632816	9.25041	0.436916	0.0022287943105053125	468.6792125040463	0.0022263142328377027	469.7238020663274
15.58	0.05662605776263282	9.39375	0.442287	0.0022650423105053125	475.941645014641	0.0022624809691396425	477.0196729779306
15.8	0.05762725776263282	9.55836	0.448051	0.002305090310505313	484.28173860728083	0.00230243766544438	485.3980517504991
16	0.05883345776263282	9.75661	0.456184	0.002353338310505313	494.32622894651195	0.0023505735466702138	495.48954579897935
16.2	0.059625357762632815	9.899	0.46154	0.0023850143105053124	501.54052896872184	0.0023821746780211595	502.7367103076106
16.41	0.06031195776263282	10.0247	0.466415	0.002412478310505313	507.9092171686782	0.002409572956503431	509.13453713880335
16.62	0.06149585776263282	10.2088	0.473236	0.0024598343105053126	517.2367867598633	0.002456813870262125	518.5091035545908
16.83	0.06268175776263282	10.4097	0.480854	0.002507270310505313	527.4155414087993	0.0025041323523454797	528.7379147370727
17.04	0.06349625776263282	10.5598	0.486885	0.0025398503105053126	535.0204745735841	0.00253663034171227	536.3793464920566
17.24	0.06434085776263282	10.6798	0.491383	0.002573634310505313	541.1003678432322	0.0025703281850137064	542.4929623153406
17.45	0.06533515776263282	10.8586	0.497993	0.002613406310505313	550.1594088150079	0.0026099973023572184	551.5971988857888
17.66	0.06640595776263282	11.0328	0.504711	0.002656238310505313	558.985387211447	0.0026527167442253097	560.4701856119707
17.86	0.06731585776263282	11.1721	0.510174	0.002692634310505313	566.0431299819636	0.0026890156650773967	567.5672771349789
18.07	0.06855545776263282	11.367	0.51741	0.0027422183105053127	575.9178899674171	0.0027384652893772637	577.4971825506333
18.27	0.06933785776263282	11.5229	0.523949	0.002773514310505313	583.8166846402348	0.002769675216572996	585.4359085697962
18.47	0.07020575776263283	11.6549	0.528965	0.002808230310505313	590.5045672368478	0.0028042945983026333	592.1628400610541
18.68	0.07139695776263283	11.8452	0.535328	0.0028558783105053134	600.1462646469648	0.0028518080376708386	601.8602093473008
18.88	0.07260125776263282	12.0311	0.542198	0.002904050310505313	609.5650326371947	0.0028998417024399315	611.335240159498
19.09	0.07337235776263282	12.1734	0.547939	0.002934894310505313	616.7747727394524	0.002930595916366458	618.5849415108287
19.28	0.07420985776263282	12.3027	0.553127	0.002968394310505313	623.3258577374982	0.0029639973272848697	625.176134667197
19.49	0.07533915776263282	12.4956	0.559952	0.003013566310505313	633.0992861684575	0.003009034621631968	635.0071728484597
19.7	0.07633435776263282	12.6685	0.566959	0.003053374310505313	641.8593990544755	0.0030487222304540554	643.8192360545047
19.91	0.07722845776263282	12.8059	0.571743	0.003089138310505313	648.8208768482226	0.003084376726362448	650.8251742755501
20.11	0.07832025776263282	12.9687	0.578022	0.003132810310505313	657.0692653840453	0.003127913285252953	659.1277387533565
20.31	0.07935285776263282	13.1546	0.584774	0.003174114310505313	666.4880333742751	0.003169087444100715	668.603542578789
20.52	0.08051745776263282	13.3192	0.591106	0.0032206983105053126	674.8276203091424	0.003215522970862912	677.0010364857544
20.72	0.08125385776263282	13.4659	0.596725	0.0032501543105053128	682.2602898312872	0.0032448839754979455	684.4777410531689
20.93	0.08250175776263283	13.6461	0.602985	0.003300070310505313	691.3902628912087	0.0032946370286713474	693.6718993707485
21.12	0.08376005776263282	13.8382	0.6101	0.0033504023105053126	701.1231587003705	0.003344802217574281	703.472203351229
21.33	0.08457775776263282	13.9738	0.615929	0.003383110310505313	707.9934380950729	0.0033774004672144824	710.3886579952624
21.55	0.08547785776263282	14.1226	0.621273	0.003419114310505313	715.5325057494365	0.003413282428637658	717.9789931794761
21.73	0.08649105776263283	14.2814	0.627064	0.003459642310505313	723.5782311762707	0.0034536715152945225	726.0815530398088
21.94	0.08747435776263282	14.4499	0.633129	0.0034989743105053126	732.1154146424017	0.003492867141631168	734.6770676705604
22.14	0.08864655776263282	14.6144	0.639229	0.0035458623105053128	740.4499349995443	0.003539590562207498	743.0754685168754
22.35	0.08954055776263282	14.7754	0.645294	0.003581622310505313	748.6071251363221	0.0035752235753348004	751.2883531175137
22.55	0.09081695776263282	14.9838	0.653114	0.0036326783105053127	759.1658731146111	0.0036260960706086818	761.9236785159505
22.75	0.09187185776263282	15.1526	0.659523	0.0036748743105053127	767.7182563139161	0.0036681384571388394	770.53952441175
22.96	0.09261695776263282	15.2741	0.664803	0.0037046783105053127	773.8741482494348	0.0036978328913211964	776.7411030215152
23.16	0.09355515776263282	15.412	0.669758	0.0037422063105053125	780.8609589318054	0.003735221676341494	783.7831017399471
23.37	0.09495555776263283	15.6159	0.676811	0.0037982223105053133	791.1917109124824	0.003791027277280811	794.1968329207571
23.59	0.09589785776263282	15.81	0.683853	0.003835914310505313	801.0259382761383	0.0038285759514310727	804.0986051358577
23.78	0.09699805776263282	15.9423	0.689018	0.0038799223105053125	807.7290206059253	0.0038724148246463606	810.8629464538168
23.99	0.09769425776263282	16.0724	0.694424	0.003907770310505313	814.3206382257687	0.0039001548094108147	817.502816239059
24.2	0.09921035776263282	16.2893	0.702282	0.003968414310505312	825.3100453106579	0.003960560924571576	828.5852175050724
24.4	0.10014095776263282	16.4729	0.708359	0.004005638310505313	834.6122820132192	0.003997637100885553	837.9554369444697
24.6	0.10111365776263283	16.6102	0.714073	0.004044546310505313	841.5686932292418	0.0040363891204343565	844.9724567824788
24.81	0.10180665776263283	16.7275	0.719059	0.004072266310505313	847.5117889003228	0.004063997076134548	850.9630826060177
25.03	0.10317565776263282	16.9391	0.726006	0.004127026310505313	858.2326673658022	0.004118533496115201	861.774616164556
25.23	0.10427865776263283	17.1233	0.732796	0.004171146310505313	867.565303534712	0.004162471194818187	871.1840453496734
25.44	0.10533265776263283	17.282	0.739216	0.004213306310505313	875.6059623838217	0.004204455188421567	879.2951585106495
25.64	0.10623065776263282	17.4244	0.745018	0.004249226310505313	882.820769063804	0.004240223841727878	886.5720743031706
25.84	0.10743565776263282	17.6102	0.751404	0.0042974263105053125	892.2344704763093	0.004288218743859026	896.068782364874
26.05	0.10851265776263282	17.7697	0.757164	0.0043405063105053125	900.3156619472167	0.004331113482932648	904.2234877593453
26.24	0.10935665776263283	17.9062	0.762817	0.004374266310505313	907.2315405414412	0.00436472701578791	911.2000129050595
26.45	0.11027765776263282	18.062	0.768368	0.004411106310505313	915.1252686365344	0.004401405896972702	919.1619834839198
26.65	0.11157865776263283	18.2502	0.774982	0.004463146310505314	924.6605679144326	0.004453216008973376	928.7874633165897
26.86	0.11246565776263283	18.4112	0.781231	0.004498626310505313	932.8177580512105	0.004488537736332454	937.0141565604863
27.06	0.11362965776263283	18.5738	0.787579	0.004545186310505313	941.0560134315836	0.004534888144139152	945.3332883412514
27.26	0.11460065776263283	18.7393	0.793804	0.004584026310505313	949.4411995659733	0.004573551660413603	953.7934630050614
27.46	0.11571065776263283	18.8944	0.799732	0.004628426310505313	957.2994616169935	0.004617748081702426	961.7302516321743
27.67	0.11677165776263282	19.0761	0.805607	0.0046708663105053125	966.5054333427856	0.0046599916639920675	971.0198510103068
27.86	0.11783265776263283	19.2249	0.811295	0.004713306310505313	974.0445009971494	0.004702233461837066	978.6354710904124
28.07	0.11893765776263282	19.3791	0.816879	0.004757506310505313	981.8571638486472	0.004746225143357961	986.5283555016722
28.27	0.11993965776263282	19.5702	0.823788	0.004797586310505313	991.5393938805618	0.004786114569781236	996.29638970297
28.47	0.12092765776263283	19.7139	0.829422	0.004837106310505313	998.8200660709653	0.004825445100996738	1003.6514649156164
28.68	0.12206765776263283	19.8662	0.835972	0.004882706310505313	1006.5364639456938	0.004870824561080116	1011.451085889955
28.88	0.12311765776263282	20.042	0.841728	0.004924706310505313	1015.4435075857282	0.004912619610439038	1020.4442686354973
29.08	0.12413765776263282	20.2009	0.847626	0.004965506310505313	1023.4942995902874	0.004953218842923942	1028.5764669936693
29.28	0.12556865776263282	20.4084	0.854965	0.005022746310505313	1034.007448369054	0.0050101743996946654	1039.2010054653845
29.51	0.12642965776263282	20.5495	0.86084	0.005057186310505312	1041.156389538615	0.005044441693690822	1046.4217113788848
29.7	0.1271436577626328	20.6598	0.864849	0.005085746310505313	1046.7448247689665	0.005072857583465137	1052.0683033995758
29.91	0.12884565776263282	20.9004	0.873203	0.005153826310505313	1058.935010774611	0.005140590803876452	1064.3925778942564
30.11	0.12978565776263282	21.024	0.87896	0.005191426310505312	1065.1973008423486	0.005177997313982449	1070.7271941358208
30.31	0.13062065776263282	21.1301	0.883377	0.0052248263105053126	1070.5729398082624	0.005211224263833744	1076.1664974714874
30.53	0.13189565776263282	21.3367	0.890816	0.005275826310505312	1081.0404893875066	0.005261957895722374	1086.7438712441387
30.72	0.1332406577626328	21.5065	0.896332	0.005329626310505312	1089.6435383640587	0.005315474113877269	1095.4509312351959
30.93	0.1344426577626328	21.6635	0.902897	0.005377706310505313	1097.5980653918482	0.005363298080328415	1103.5006254345044
31.13	0.13572365776263282	21.7798	0.907928	0.005428946310505313	1103.4904952856823	0.005414262701858982	1109.4812859387412
31.33	0.1368166577626328	21.9051	0.913296	0.005472666310505312	1109.83891717474	0.005457745684549501	1115.9126952268498
31.53	0.1390756577626328	22.109	0.921455	0.005563026310505312	1120.1696691554168	0.005547609828077454	1126.4012024971585
31.73	0.14116365776263282	22.2145	0.928162	0.005646546310505313	1125.5149086549825	0.005630664325415761	1131.870180709867
31.95	0.1438696577626328	22.3294	0.935459	0.005754786310505312	1131.3364064606706	0.005738290782999469	1137.8470057251468
32.15	0.1461426577626328	22.3221	0.939091	0.0058457063105053116	1130.966546286767	0.00582868646583541	1137.577844563366
32.36	0.1492906577626328	22.4272	0.946663	0.005971626310505312	1136.291519475434	0.005953866817075843	1143.0770278095376
32.56	0.1543916577626328	22.3913	0.953037	0.006175666310505312	1134.4726180722641	0.006156675032406278	1141.4787423998837
32.77	0.1578376577626328	22.3689	0.957092	0.006313506310505312	1133.3377046619298	0.00629365962053808	1140.4930394122466
32.97	0.1624446577626328	22.3884	0.962723	0.006497786310505313	1134.3256873182477	0.006476766701853145	1141.6962932409588
33.17	0.1686026577626328	22.3938	0.970398	0.006744106310505312	1134.5992825153817	0.006721466558469419	1142.2511406964886
33.38	0.17602165776263282	22.3568	0.977985	0.007040866310505312	1132.7246487572402	0.007016195147849865	1140.700011575754
33.58	0.18021865776263282	22.3113	0.982155	0.007208746310505313	1130.4193558924985	0.007182887497533665	1138.5682622536124
33.78	0.1843086577626328	22.3278	0.987263	0.0073723463105053125	1131.2553412170753	0.007345303397254859	1139.5953473581365
33.99	0.18984665776263282	22.3535	0.993809	0.007593866310505313	1132.557451692325	0.007565178052725409	1141.157941569443
34.2	0.1968326577626328	22.3485	1.00116	0.007873306310505312	1132.3041228060895	0.007842473565732758	1141.21910000159
34.4	0.2027726577626328	22.3371	1.007	0.008110906310505312	1131.7265329454729	0.00807818969844113	1140.9058608233067
34.6	0.2082596577626328	22.3263	1.01303	0.008330386310505313	1131.1793425512046	0.008295880143156633	1140.6025034611196
34.82	0.2140236577626328	22.3231	1.01951	0.008560946310505312	1131.017212064014	0.008524509219275262	1140.6997896927517
35.03	0.2193096577626328	22.325	1.02525	0.008772386310505313	1131.1134770407834	0.008734132485153189	1141.0360414224042
35.24	0.2250416577626328	22.3282	1.03166	0.009001666310505313	1131.2756075279742	0.008961392817586216	1141.4589730521552
35.46	0.2304986577626328	22.3341	1.03708	0.009219946310505312	1131.5745356137318	0.00917770206676501	1142.0075920784254
35.66	0.23682665776263281	22.3382	1.0437	0.009473066310505313	1131.7822653004448	0.009428478187496593	1142.50371374869
35.8801	0.24282365776263282	22.3415	1.04988	0.009712946310505313	1131.9494623653602	0.009666078883647415	1142.9440267195203
36.0901	0.2488326577626328	22.3286	1.05599	0.009953306310505313	1131.2958738388731	0.00990409840872775	1142.5560081990022
36.2901	0.2547026577626328	22.3352	1.06253	0.010188106310505311	1131.6302679687037	0.010136557383718792	1143.1594374429546
36.4901	0.2603826577626328	22.3573	1.06915	0.010415306310505312	1132.7499816458637	0.010361440702769181	1144.5479196779245
36.6901	0.2654886577626328	22.3751	1.07465	0.010619546310505313	1133.6518324808615	0.010563554981432279	1145.690700615881
36.9001	0.2703596577626328	22.3941	1.08049	0.010814386310505313	1134.614482248556	0.010756329029061706	1146.8846415730857
37.1201	0.2758276577626328	22.4147	1.08661	0.011033106310505312	1135.6581972598456	0.010972685605560733	1148.1880348826103
37.3201	0.2810016577626328	22.4348	1.09243	0.011240066310505312	1136.6765793825114	0.01117736616358264	1149.452899508369
37.5201	0.2863856577626328	22.4557	1.09884	0.011455426310505312	1137.7354941269753	0.011390309734772227	1150.7687392407931
37.7301	0.2924146577626328	22.4715	1.10587	0.011696586310505313	1138.536013407479	0.011628710012791709	1151.8529981559184
37.9401	0.2977246577626328	22.4808	1.11209	0.011908986310505312	1139.0072051358766	0.01183863234514107	1152.5716263494066
38.1401	0.3030026577626328	22.491	1.11797	0.012120106310505313	1139.5239960637966	0.012047245948112939	1153.3351480394617
38.3501	0.30869865776263283	22.4999	1.12431	0.012347946310505313	1139.9749214812957	0.012272332237488501	1154.0512706070695
38.5501	0.3138636577626328	22.5091	1.13006	0.012554546310505312	1140.4410466319684	0.012476391446729058	1154.7587665663104
38.7501	0.3188686577626328	22.5194	1.13596	0.012754746310505312	1140.9629041376136	0.012674089646585803	1155.5155965295862
38.9601	0.3238266577626328	22.5272	1.1418	0.012953066310505312	1141.3580972001405	0.01286989281167997	1156.142184317206
39.1701	0.3287776577626328	22.5395	1.14796	0.013151106310505312	1141.9812862602794	0.013065381279950208	1156.999603560496
39.3601	0.3337566577626328	22.5488	1.1542	0.013350266310505312	1142.4524779886772	0.013261936785248075	1157.704522816923
39.5701	0.33889065776263283	22.562	1.16006	0.013555626310505314	1143.1212662483385	0.013464570761941439	1158.6169909611926
39.7701	0.34513365776263283	22.5849	1.16726	0.013805346310505314	1144.2815125472964	0.01371092057791929	1160.0787151047207
39.9701	0.3510116577626328	22.5938	1.17383	0.014040466310505312	1144.7324379647955	0.013942811976752867	1160.805015194583
40.1801	0.3565506577626328	22.5967	1.17995	0.014262026310505311	1144.8793687188115	0.014161280377484235	1161.207668397834
40.3801	0.3616306577626328	22.593	1.18574	0.014465226310505312	1144.6919053429976	0.01436160301860523	1161.2501328095877
40.5801	0.3662216577626328	22.5943	1.19104	0.014648866310505312	1144.7577708534188	0.014542608119470803	1161.5271743965627
40.7801	0.3706476577626328	22.6026	1.19627	0.014825906310505312	1145.1782968045693	0.014717076906013551	1162.156602941818
40.9901	0.3756196577626328	22.6142	1.20242	0.01502478631050531	1145.7660198206354	0.014913032205937106	1162.9809094302786
41.2001	0.3805656577626328	22.6315	1.20805	0.015222626310505312	1146.6425377670098	0.015107924709576169	1164.0974486311663
41.4101	0.3859116577626328	22.6472	1.21431	0.015436466310505312	1147.4379904697887	0.01531853613280079	1165.1503783530695
41.6101	0.3914056577626328	22.6647	1.22073	0.01565622631050531	1148.3246415716123	0.015534931969047917	1166.3030720379875
41.8101	0.39703765776263283	22.6736	1.22736	0.015881506310505313	1148.7755669891114	0.015756714707616856	1167.0198534056033
42.0101	0.4025696577626328	22.6798	1.23394	0.016102786310505313	1149.089694808043	0.01597451166764076	1167.5932406151408
42.2201	0.4078196577626328	22.6825	1.23995	0.01631278631050531	1149.22649240661	0.016181162318793324	1167.9735785996106
42.4201	0.4128986577626328	22.6876	1.24593	0.016515946310505313	1149.4848878705702	0.016381041430512222	1168.469718563378
42.6201	0.4178366577626328	22.695	1.25163	0.016713466310505312	1149.8598146221984	0.01657533332831306	1169.0779578956904
42.8301	0.4231716577626328	22.7023	1.2579	0.016926866310505315	1150.229674796102	0.016785203281578853	1169.6994587277516
43.0501	0.4281656577626328	22.7104	1.26384	0.01712662631050531	1150.6400675918035	0.016981618962254676	1170.3466500473428
43.2701	0.4335336577626328	22.7197	1.27054	0.017341346310505313	1151.111259320201	0.017192701175085607	1171.0730783099943
43.4701	0.4389636577626328	22.7289	1.27657	0.01755854631050531	1151.577384470874	0.017406176050790784	1171.7974093062364
43.6701	0.44358265776263284	22.7368	1.28254	0.017743306310505313	1151.977644111126	0.017587731430666834	1172.4175363134439
43.8701	0.44868865776263284	22.7469	1.28833	0.017947546310505314	1152.4893684613214	0.017788390583231475	1173.173724774146
44.0701	0.4537936577626328	22.7595	1.29424	0.018151746310505312	1153.1277572546344	0.017988970192904602	1174.0590397679225
44.2801	0.4591016577626328	22.7707	1.30076	0.01836406631050531	1153.6952139598015	0.018197483183035466	1174.881749371072
44.4801	0.4643176577626328	22.7789	1.30725	0.01857270631050531	1154.1106733332276	0.0184023398123957	1175.5456319188652
44.6901	0.4700466577626328	22.7859	1.31335	0.018801866310505313	1154.465333773957	0.018627295992811516	1176.1714366396877
44.8801	0.4747916577626328	22.7919	1.31882	0.018991666310505313	1154.7693284374393	0.01881357590538415	1176.7003221887296
45.0901	0.48037665776263283	22.7981	1.32541	0.019215066310505312	1155.0834562563712	0.019032788213261476	1177.278461462505
45.2901	0.4852756577626328	22.807	1.3311	0.019411026310505314	1155.53438167387	0.019225035336275294	1177.9644899592352
45.4901	0.4904236577626328	22.8149	1.33727	0.019616946310505312	1155.934641314122	0.019427013929472645	1178.6105491112344
45.7101	0.4954936577626328	22.8257	1.34353	0.01981974631050531	1156.4818317083902	0.019625892376057465	1179.403008225559
45.9001	0.5005716577626328	22.8329	1.34923	0.020022866310505313	1156.846625304569	0.019825044996376995	1180.0100106248017
46.1001	0.5056576577626328	22.8388	1.355	0.020226306310505312	1157.1455533903268	0.020024471618776105	1180.5503337990385
46.3001	0.5106666577626328	22.8471	1.36142	0.020426666310505312	1157.5660793414777	0.020220840137414042	1181.2112953765459
46.5101	0.5162876577626329	22.8615	1.36819	0.020651506310505316	1158.2956665338352	0.020441155070889356	1182.2162168006896
46.7101	0.5216376577626328	22.8686	1.37392	0.02086550631050531	1158.6553935522895	0.020650803091905853	1182.8313249781556
46.9101	0.5266526577626328	22.8755	1.38076	0.021066106310505314	1159.0049874152942	0.02084728371780493	1183.4207096945906
47.1101	0.5319026577626328	22.8831	1.38643	0.021276106310505312	1159.3900473223719	0.02105292996008734	1184.0573532245444
47.3201	0.5368486577626328	22.8913	1.39251	0.021473946310505313	1159.805506695798	0.02124662962526638	1184.711107877212
47.5201	0.5419696577626328	22.9	1.39832	0.021678786310505314	1160.2462989578473	0.02144714327010135	1185.399030540509
47.7201	0.5470526577626328	22.9063	1.40465	0.02188210631050531	1160.565493354504	0.0216461292669513	1185.9611108603913
47.9301	0.5523986577626329	22.9144	1.41098	0.022095946310505314	1160.9758861502053	0.02185536830501826	1186.6287469983715
48.1401	0.5575136577626328	22.9239	1.41719	0.022300546310505313	1161.4572110340523	0.022055525174218094	1187.3583413563874
48.3501	0.5630186577626328	22.9304	1.42389	0.022520746310505314	1161.786538586158	0.02227089851920995	1187.950838488617
48.5601	0.5680526577626328	22.9381	1.42988	0.02272210631050531	1162.1766650709606	0.02246780423179337	1188.5837668062916
48.7701	0.5735616577626328	22.9472	1.43588	0.02294246631050531	1162.6377236439089	0.022683245222268084	1189.3115004499318
48.9701	0.5785436577626328	22.9549	1.44197	0.023141746310505314	1163.0278501287112	0.022878036814325535	1189.942345588442
49.1801	0.5838156577626328	22.9737	1.44815	0.02335262631050531	1163.9803667409562	0.023084125825434156	1191.1623652782228
49.3801	0.5893286577626328	22.9841	1.45465	0.023573146310505312	1164.5072908243258	0.02329959040534496	1191.9583915705778
49.6001	0.5953536577626328	22.9911	1.46224	0.023814146310505314	1164.861951265055	0.023535012400960165	1192.6021442040217
49.8001	0.6006906577626329	22.9942	1.46828	0.024027626310505316	1165.0190151745212	0.023743505072247043	1193.0116567157675
50.0001	0.6057426577626328	22.9923	1.47422	0.024229706310505313	1164.9227501977516	0.023940824029623428	1193.1484863094693
50.2001	0.6102846577626329	22.9971	1.47975	0.024411386310505313	1165.1659459285374	0.024118190383476967	1193.6092619504443
50.4201	0.6155716577626328	23.0038	1.48557	0.024622866310505313	1165.5054066360929	0.02432460957874452	1194.2034904478644
50.6201	0.6201136577626328	23.0108	1.49093	0.024804546310505313	1165.8600670768224	0.024501907881048033	1194.7786971021983
50.8301	0.6252566577626328	23.0202	1.49683	0.025010266310505312	1166.336325382945	0.02470262845290078	1195.5067074883887
51.0301	0.6300456577626328	23.0301	1.50298	0.025201826310505313	1166.837916577691	0.02488949692494508	1196.2443630837938
51.2301	0.6351136577626328	23.0481	1.50872	0.025404546310505313	1167.7499005681382	0.025087214052295234	1197.4160569962094
51.4401	0.6405626577626328	23.0605	1.51562	0.025622506310505312	1168.3781562060017	0.025299751474014774	1198.3149328864465
51.6401	0.6458896577626329	23.0688	1.52208	0.025835586310505313	1168.7986821571524	0.025507486646897597	1198.9952813896284
51.8401	0.6512986577626328	23.0748	1.52858	0.026051946310505315	1169.1026768206348	0.02571837539919244	1199.560076988634
52.0401	0.6566476577626328	23.0787	1.53475	0.02626590631050531	1169.3002733518983	0.02592688111432995	1200.0130047806076
52.2501	0.6621886577626328	23.0846	1.54082	0.026487546310505313	1169.599201437656	0.02614282521670445	1200.5790144504658
52.4501	0.6671676577626328	23.0886	1.54687	0.02668670631050531	1169.8018645466443	0.026336827260486757	1201.0200233472822
52.6601	0.6720426577626328	23.0955	1.55285	0.026881706310505314	1170.151458409649	0.02652674058344945	1201.6071262534267
52.8601	0.6768766577626328	23.101	1.55833	0.027075066310505314	1170.4301201845078	0.02671502108004859	1202.119593300316
53.0601	0.6817666577626328	23.1077	1.56413	0.02727066631050531	1170.7695808920632	0.026905446671501097	1202.697247459061
53.2701	0.6870586577626329	23.1156	1.57027	0.027482346310505314	1171.1698405323152	0.027111486034333214	1203.3563356782436
53.4601	0.6914166577626328	23.1234	1.57545	0.027656666310505312	1171.5650335948424	0.027281129060276937	1203.966616790031
53.6701	0.6969296577626328	23.1319	1.58142	0.027877186310505314	1171.9956927014423	0.0274956913264881	1204.6676349819902
53.8801	0.7019656577626328	23.1422	1.58775	0.02807862631050531	1172.5175502070872	0.027691648846010546	1205.440232341861
54.0801	0.7070226577626328	23.1542	1.59401	0.028280906310505314	1173.125539534052	0.027888384871441588	1206.3025930080755
54.2901	0.7125026577626328	23.1618	1.60065	0.02850010631050531	1173.5105994411297	0.02810153347548323	1206.9557762817067
54.4801	0.7178116577626328	23.1704	1.60693	0.02871246631050531	1173.9463251254545	0.028307987590707566	1207.6532194359606
54.6801	0.7232306577626328	23.1763	1.61358	0.028929226310505315	1174.2452532112122	0.028518675390803147	1208.2152598853959
54.8901	0.7289826577626328	23.1827	1.62019	0.029159306310505312	1174.5695141855933	0.028742261497340178	1208.8191464327124
55.1001	0.7340766577626328	23.1853	1.62603	0.02936306631050531	1174.701245206436	0.028940228741588317	1209.1940757644657
55.3101	0.7393576577626328	23.1894	1.63253	0.029574306310505314	1174.9089748931485	0.029145421967521484	1209.6560928036004
55.5201	0.7443706577626328	23.1952	1.63799	0.02977482631050531	1175.2028364011817	0.02934016310923205	1210.1942967346401
55.7301	0.7498316577626328	23.2032	1.64425	0.029993266310505313	1175.6081626191583	0.029552264657558294	1210.8684913173986
55.9301	0.7546436577626328	23.2093	1.65011	0.030185746310505312	1175.9172238603653	0.029739122206713802	1211.413162861968
56.1401	0.7593996577626329	23.216	1.65631	0.030375986310505313	1176.2566845679207	0.029923770885303545	1211.9866415159963
56.3501	0.7649596577626329	23.2241	1.66233	0.030598386310505314	1176.667077363622	0.030139591134034124	1212.6711911556472
56.5501	0.7699266577626328	23.2309	1.6679	0.030797066310505314	1177.011604648902	0.03033235376030517	1213.2601090855085
56.7601	0.7748176577626328	23.2394	1.67439	0.03099270631050531	1177.4422637555022	0.030522130626196322	1213.934386033653
56.9601	0.7799416577626328	23.2503	1.68015	0.03119766631050531	1177.994520727495	0.03072090955892348	1214.745200700755
57.1801	0.7856326577626328	23.2595	1.68695	0.03142530631050531	1178.4606458781682	0.03094163821747695	1215.4941326497653
57.3801	0.7908766577626328	23.266	1.69322	0.03163506631050531	1178.7899734302741	0.031144986605635354	1216.0810724058997
57.5801	0.7962596577626329	23.2736	1.69931	0.03185038631050532	1179.1750333373518	0.03135368204422729	1216.7322136768494
57.7901	0.8013476577626328	23.2805	1.70558	0.032053906310505316	1179.5246272003565	0.031550900492182864	1217.3329990915706
57.9901	0.8071856577626328	23.2849	1.71239	0.03228742631050532	1179.7475566202438	0.03177714214835263	1217.8385689196186
58.1901	0.8122716577626328	23.29	1.71844	0.03249086631050531	1180.0059520842037	0.03197419962555036	1218.345367718972
58.4001	0.8176136577626328	23.2944	1.72419	0.03270454631050532	1180.2288815040906	0.03218113403907536	1218.827731616237
58.6101	0.8229076577626329	23.2985	1.73046	0.032916306310505315	1180.4366111908037	0.03238616682664927	1219.2922242648951
58.8201	0.8277906577626328	23.3024	1.73598	0.033111626310505314	1180.6342077220672	0.03257524461935279	1219.72692641756
59.0201	0.8327496577626328	23.3083	1.74225	0.03330998631050531	1180.933135807825	0.032767228674685636	1220.2700023952057
59.2301	0.8377816577626328	23.3154	1.74844	0.033511266310505314	1181.2928628262794	0.0329620012031576	1220.87948254315
59.4301	0.8430656577626328	23.3211	1.75463	0.03372262631050531	1181.5816577565877	0.03316648701532519	1221.4276944564604
59.6301	0.8480316577626328	23.3281	1.76017	0.033921266310505314	1181.936318197317	0.03335862841967441	1222.0290948089462
59.8301	0.8529876577626329	23.3389	1.7665	0.03411950631050532	1182.4835085915852	0.03355034611038123	1222.8292621250441
60.0401	0.8582786577626328	23.3497	1.77278	0.03433114631050531	1183.0306989858534	0.033754982368413726	1223.645499002556
60.2401	0.8638526577626328	23.3577	1.77921	0.03455410631050531	1183.4360252038302	0.033970518730887744	1224.3285994304051
60.4401	0.8693086577626328	23.3621	1.7853	0.03477234631050531	1183.6589546237174	0.03418144726807709	1224.8175537074242
60.6401	0.8744566577626328	23.3662	1.79215	0.03497826631050531	1183.8666843104302	0.034380427763044674	1225.2762884703754
60.8501	0.8801126577626328	23.3683	1.7983	0.03520450631050531	1183.9730824426492	0.0345989978370427	1225.6542702949698
61.0401	0.8848446577626328	23.3713	1.80398	0.03539378631050531	1184.1250797743905	0.03478182422224918	1226.0357498128355
61.2501	0.8903346577626328	23.3761	1.81034	0.03561338631050531	1184.3682755051764	0.034993894951627656	1226.547640434649
61.4501	0.8952936577626328	23.3792	1.81604	0.035811746310505314	1184.525339414642	0.03518541527015859	1226.9452603681243
61.6501	0.9002746577626328	23.3855	1.82147	0.03601098631050531	1184.8445338112986	0.03537774832788336	1227.5119540984545
61.8601	0.9052776577626328	23.391	1.82718	0.03621110631050531	1185.1231955861574	0.03557089364887443	1228.0378176125735
62.0601	0.9102196577626328	23.3965	1.83271	0.036408786310505314	1185.4018573610165	0.03576164739132696	1228.5609002777499
62.2701	0.9152376577626328	23.4008	1.83891	0.03660950631050531	1185.6197202031788	0.035955297395614684	1229.0246728318166
62.4601	0.9202316577626328	23.4084	1.84446	0.036809266310505316	1186.0047801102567	0.03614798398961656	1229.6607459068673
62.6801	0.9257176577626328	23.4164	1.85088	0.03702870631050531	1186.4101063282328	0.036359610938024305	1230.3413377192762
62.9001	0.9314086577626328	23.4261	1.85804	0.03725634631050531	1186.9015643675298	0.036579098612224456	1231.121180086087
63.1101	0.9371126577626329	23.4312	1.8643	0.03748450631050532	1187.1599598314897	0.036799039334586524	1231.6600648373724
63.3101	0.9422946577626328	23.4369	1.87029	0.037691786310505314	1187.448754761798	0.03699881031445588	1232.2058194809554
63.5101	0.9477406577626328	23.4429	1.87671	0.03790962631050531	1187.7527494252804	0.03720871574184202	1232.780012305268
63.7201	0.9531856577626328	23.448	1.8829	0.03812742631050531	1188.0111448892403	0.03741853858727173	1233.3069522720639
63.9201	0.9583976577626329	23.4517	1.88904	0.03833590631050531	1188.1986082650544	0.03761934155588214	1233.7492787897763
64.1201	0.9635886577626328	23.4536	1.8947	0.038543546310505314	1188.294873241824	0.03781929538606687	1234.0959717191563
64.3201	0.9688496577626328	23.4571	1.90071	0.03875398631050531	1188.4722034621889	0.03802190478353186	1234.5302389655785
64.5301	0.9743926577626328	23.4597	1.90731	0.038975706310505315	1188.603934483031	0.03823533004441073	1234.930612352953
64.7301	0.9796176577626328	23.466	1.91256	0.03918470631050531	1188.9231288796875	0.038436469474683044	1235.510732510605
64.9301	0.9849306577626328	23.4724	1.91927	0.03939722631050531	1189.2473898540688	0.03864095503996706	1236.1004384113273
