Repository: materialdigital/demodata_tensiletest_42CrMoS4

# pmd_referenceproject

This repository contains data from a joint project between Fraunhofer IWM, Freiburg and IWT, Bremen. The provided python scripts generate a structured dataset using the [PMDco v2.0.7](https://github.com/materialdigital/core-ontology) and [TTO v2.0.1](https://github.com/materialdigital/application-ontologies). The resulting ABox is published to [github-pages](https://matttjung.github.io/pmd_referenceproject/) as .ttl and .rdf alongside all references file resources.

**The repo is currently WIP**

File: original_data/46NT87.csv (part 1 of 2)
Specimen name:	AWA_1_09_Rz
Specimen ID:	46NT87
Material:	42CrMoS4
Specimen type:	Round Tensile Specimen
Gauge diameter:	5.003	mm
Gauge length:	25	mm
Parallel length:	30	mm
Original cross-section:	19.6585230984216	mm²
Cross-section after fracture:	8.92233539004867	mm²
Yield stress at 0.2% plastic strain:	1128.8924582741934	MPa
Yield stress at 1% plastic strain:	1144.7186391667112	MPa
Ultimate tensile strength:	1197.4755113668787	MPa
Uniform elongation:	5.14791843027939	%
Elongation after fracture:	14.862866503313601	%
Reduction of area:	54.6133992600642	%
Slope of linear-elastic region:	204959.8813590441	MPa
Crosshead seperation speed:	0.030110414403380907	mm/s
Strain rate:	0.0010036804801126968	s-1
Test temperature:	RT	Cel
Machine type:	INSTRON 8852TT
Standard:	DIN EN ISO 6892-1
Date:	2022-08-18 00:00:00
Heat treatment batch:	Batch 1
Time	Displacement	Force	Machine Displacement	Engineering Strain	Engineering Stress	True Strain	True Stress
s	mm	kN	mm		MPa		MPa
0	0.0010098733739165296	0.166762	0	4.0394934956661184e-05	8.482936340898847	4.039411910314152e-05	8.48327900856058
0.25	0.0010758018739165296	0.17011	0.000110626	4.303207495666118e-05	8.65324415004799	4.30311491035292e-05	8.653616517098875
0.460001	0.0011015181739165295	0.171807	0.000663757	4.4060726956661184e-05	8.73956803061134	4.4059756311410946e-05	8.739953102332056
0.660001	0.0011652413739165295	0.17441	0.000617981	4.660965495666118e-05	8.87197879142831	4.6608568760514514e-05	8.872392311298562
0.860001	0.0011593713739165297	0.170503	0.000740051	4.6374854956661186e-05	8.673235478899725	4.637377967627892e-05	8.673637698937064
1.07	0.0017536043739165294	0.215625	0.00356674	7.014417495666118e-05	10.968524894798058	7.01417149690495e-05	10.969294272927295
1.27	0.0025613533739165294	0.297832	0.00933838	0.00010245413495666118	15.15027342129853	0.00010244888689014502	15.151825629456265
1.47	0.003626683373916529	0.379272	0.015419	0.00014506733495666117	19.293005791999303	0.0001450568137082395	19.29580457693285
1.68	0.004436953373916529	0.451092	0.0215759	0.00017747813495666117	22.94638298826317	0.00017746238757559928	22.950455469519927
1.88	0.00559140337391653	0.527902	0.0280685	0.0002236561349566612	26.85359410557071	0.00022363112765194353	26.859600076638056
2.08	0.006600243373916529	0.610554	0.0339623	0.0002640097349566612	31.057979124027987	0.00026397489051929686	31.066178732864813
2.28	0.007739413373916529	0.68731	0.0398521	0.00030957653495666115	34.96244334118796	0.00030952862602845753	34.973266893251136
2.48	0.008801113373916529	0.773363	0.0457191	0.00035204453495666114	39.339832200420695	0.0003519825818191941	39.353681573352965
2.69	0.009921313373916529	0.870293	0.051918	0.00039685253495666116	44.27051796530313	0.00039677380981693454	44.288086832581506
2.89	0.011095573373916529	0.970301	0.0580482	0.00044382293495666116	49.35777703859687	0.0004437244746893373	49.37968315206508
3.1	0.011945873373916529	1.07536	0.0637741	0.00047783493495666114	54.70197301273063	0.00047772080819842187	54.728111526447165
3.29	0.013070773373916529	1.20428	0.0698967	0.0005228309349566612	61.25994277244015	0.0005226943064837995	61.29197136559526
3.5	0.013840173373916529	1.33036	0.0751991	0.0005536069349566611	67.67344593179615	0.000553453751170677	67.71091042077641
3.70001	0.01497067337391653	1.47059	0.0813675	0.0005988269349566612	74.80673866685719	0.0005986477096539838	74.85153495688716
3.90001	0.01589487337391653	1.60342	0.0873299	0.0006357949349566612	81.56360434465904	0.0006355929029864322	81.61546207117819
4.11001	0.01699877337391653	1.76833	0.0935898	0.0006799509349566613	89.95233218420059	0.0006797198730542498	90.01349535657076
4.31001	0.01786417337391653	1.92372	0.100033	0.0007145669349566612	97.85679170143037	0.0007143117535599294	97.92671692914115
4.51001	0.01885737337391653	2.0715	0.105713	0.0007542949349566612	105.37414177193823	0.0007540105975060321	105.4536249533522
4.72001	0.020028373373916532	2.22193	0.111439	0.0008011349349566612	113.02629342376186	0.000800814197655729	113.1168427359923
4.93001	0.02099907337391653	2.39228	0.118126	0.0008399629349566612	121.69174601891014	0.0008396103635081302	121.79396257505618
5.14001	0.02205687337391653	2.56225	0.124046	0.0008822749349566612	130.33786857598295	0.0008818859591984298	130.4528624105032
5.34001	0.02299457337391653	2.72746	0.130241	0.0009197829349566612	138.7418569718999	0.0009193601938332284	138.86946936430687
5.55001	0.024048673373916533	2.90913	0.136887	0.0009619469349566613	147.98314122761218	0.0009614845604998595	148.12549315674133
5.74001	0.02503267337391653	3.06608	0.142414	0.0010013069349566613	155.9669556379939	0.0010008059615584644	156.12312643229828
5.96001	0.026027473373916532	3.22726	0.148415	0.0010410989349566612	164.16594389326832	0.00104055736731163	164.33685688261178
6.17001	0.02728367337391653	3.44429	0.155804	0.0010913469349566613	175.20593906042438	0.0010907518488147679	175.39714952500418
6.37001	0.02825467337391653	3.61006	0.16201	0.0011301869349566612	183.638413828242	0.001129548754499611	183.84595956430684
6.57001	0.02937927337391653	3.80078	0.167774	0.0011751709349566613	193.340058201278	0.0011744809620978386	193.56726581823895
6.78001	0.03053827337391653	3.98784	0.174221	0.0012215309349566613	202.85552378653443	0.0012207854730521502	203.10331808416652
6.98001	0.031433473373916526	4.14758	0.179634	0.0012573389349566611	210.9812613712071	0.0012565491463099549	211.24653632567538
7.18001	0.03262087337391653	4.33234	0.186028	0.0013048349349566613	220.37972935758575	0.001303984377663808	220.66728852740783
7.38001	0.03364247337391653	4.51444	0.191696	0.0013456989349566611	229.64288707743603	0.0013447942936372506	229.9519172659965
7.58001	0.034729973373916534	4.70593	0.197998	0.0013891989349566613	239.38370021183553	0.001388234890845568	239.71625179321578
7.79001	0.03590817337391653	4.91745	0.204586	0.0014363269349566613	250.14340982689723	0.0014352964040927505	250.5026975440335
7.99001	0.03700917337391653	5.09237	0.210548	0.0014803669349566612	259.04133156416367	0.001479272272027545	259.42480778619836
8.20001	0.03800117337391653	5.28547	0.217026	0.001520046934956661	268.86404301777765	0.001518892832992396	269.2727289822868
8.40001	0.03910617337391653	5.46476	0.222462	0.0015642469349566612	277.98426019291196	0.0015630247750604257	278.4190962198849
8.60001	0.04018417337391653	5.64913	0.228077	0.0016073669349566614	287.3628894560026	0.0016060765033377737	287.82478706284775
8.80001	0.04140917337391653	5.84201	0.234276	0.0016563669349566612	297.1744098349413	0.0016549966721418098	297.6666397013072
9.00001	0.04248447337391653	6.04194	0.240803	0.0016993789349566612	307.34455328870115	0.0016979366243646537	307.86684814833364
9.21001	0.04367157337391653	6.23777	0.246624	0.0017468629349566612	317.306135805331	0.001745338944443438	317.86042613300367
9.41001	0.04488607337391653	6.44611	0.253407	0.001795442934956661	327.9040835228137	0.0017938330539686207	328.4928165929182
9.61001	0.04582047337391653	6.62102	0.258926	0.0018328189349566613	336.80149657486766	0.001831141371799315	337.41879273511177
9.82001	0.04709057337391653	6.83536	0.265259	0.0018836229349566613	347.7046554198579	0.0018818511418538949	348.3595998833979
10.02	0.04847517337391653	7.03518	0.271347	0.0019390069349566614	357.8692033362802	0.0019371294875404658	358.5631142033567
10.23	0.04958217337391653	7.23069	0.277843	0.001983286934956661	367.8145079261096	0.001981322817933235	368.543989634167
10.43	0.05072477337391653	7.44617	0.284008	0.002028990934956661	378.7756568853262	0.0020269353129389314	379.5441892595288
10.63	0.05190407337391653	7.64259	0.290051	0.0020761629349566615	388.7672518294943	0.0020740106871203227	389.57439598806764
10.83	0.05309967337391653	7.83991	0.295967	0.002123986934956661	398.8046284427884	0.002121734463622706	399.65168426320116
11.03	0.05422867337391653	8.02158	0.301895	0.002169146934956661	408.04591269850073	0.0021667977323077963	408.9310242393523
11.24	0.055710273373916534	8.23105	0.308235	0.0022284109349566612	418.7013418449974	0.0022259317097809497	419.6343804936458
11.44	0.05677487337391653	8.42936	0.313984	0.0022709949349566613	428.7890782943303	0.002268420123478372	429.76285611930143
11.64	0.05790267337391653	8.62533	0.320042	0.002316106934956661	438.75778240393527	0.002313428893579255	439.7739923465272
11.85	0.059293173373916534	8.84836	0.326885	0.0023717269349566614	450.10298869859866	0.0023689188297922404	451.1705100803996
12.05	0.06063137337391653	9.04666	0.333107	0.002425254934956661	460.1902164627191	0.0024223187505790504	461.306295056214
12.25	0.06163207337391653	9.23704	0.339111	0.002465282934956661	469.87456553852974	0.002462249110116766	471.0329392865221
12.45	0.06300767337391652	9.43857	0.345325	0.002520306934956661	480.12609862629154	0.0025171362876523287	481.33616376231305
12.65	0.06421457337391653	9.64922	0.351269	0.0025685829349566614	490.8415526278647	0.0025652897637932037	492.10231986371224
12.86	0.06532837337391653	9.84271	0.356956	0.002613134934956661	500.68410280476667	0.002609726634138047	501.99245792518326
13.06	0.06662867337391654	10.0353	0.362755	0.0026651469349566613	510.4808713125424	0.0026616017284645925	511.84137784207496
13.27	0.06811807337391654	10.2461	0.36956	0.0027247229349566613	521.2039555923033	0.0027210176065567294	522.6240919638958
13.47	0.06908567337391654	10.4573	0.376293	0.0027634269349566614	531.9473872805646	0.0027596156905266094	533.4173850185555
13.67	0.07032987337391654	10.6496	0.381454	0.0028131949349566613	541.7294039171776	0.0028092453077324777	543.2533943323945
13.87	0.07163227337391653	10.8538	0.387901	0.0028652909349566615	552.1167559566802	0.0028611938133168437	553.6987310925606
14.07	0.07281807337391653	11.0615	0.39463	0.0029127229349566615	562.6821478205622	0.002908489176692804	564.3210850176098
14.28	0.07403297337391652	11.2353	0.399826	0.002961318934956661	571.5230968140273	0.0029569428671989864	573.2155589823877
14.48	0.07522257337391654	11.4497	0.406254	0.0030089029349566615	582.4293077702927	0.0030043852464428948	584.1817810238475
14.68	0.07648297337391653	11.6464	0.411697	0.0030593189349566612	592.4351459004109	0.003054648741433615	594.2475939599979
14.89	0.07796167337391653	11.8815	0.418964	0.0031184669349566614	604.3943352465769	0.003113614602220031	606.2791189967185
15.09	0.07918847337391653	12.0724	0.424709	0.0031675389349566613	614.1051359534381	0.003162532852027028	616.0503378817274
15.29	0.08037447337391652	12.2692	0.430927	0.003214978934956661	624.1160609356815	0.003209821940310479	626.1225809245578
15.49	0.08144487337391654	12.4522	0.437351	0.0032577949349566616	633.425000324658	0.0032524998181904853	635.4885690823905
15.7	0.08279967337391653	12.6533	0.443069	0.003311986934956661	643.6546599482818	0.003306514386238843	645.7864357726546
15.9	0.08394877337391653	12.8527	0.448933	0.003357950934956661	653.7978430857787	0.0033523256072478425	655.9932641642412
16.1	0.08535117337391653	13.0514	0.455212	0.003414046934956661	663.9054182583994	0.0034082323072358424	666.1720225167056
16.31	0.08664167337391653	13.2527	0.461628	0.003465666934956661	674.1452515862736	0.003459675350537998	676.4816144940542
16.51	0.08782657337391653	13.4631	0.467575	0.003513062934956661	684.8479884575339	0.0035069065436776643	687.2539025418637
16.71	0.08922457337391652	13.6593	0.473793	0.0035689829349566608	694.8283923270267	0.003562629228387455	697.3082230019652
16.92	0.09040457337391652	13.8604	0.479759	0.003616182934956661	705.0580519506505	0.0036096602654948546	707.6076708462681
17.12	0.09173387337391653	14.051	0.48542	0.0036693549349566612	714.7535921011364	0.0036626392752165736	717.3762767215907
17.32	0.09283987337391653	14.2525	0.491142	0.003713594934956661	725.0035991332606	0.0037067165650132797	727.6959688268273
17.52	0.09432357337391653	14.4542	0.497047	0.003772942934956661	735.2637798696353	0.0037658432379923386	738.037888153224
17.72	0.09534647337391654	14.6255	0.502956	0.0038138589349566614	743.9775575599722	0.003806604613756959	746.8149830152795
17.93	0.09679077337391653	14.857	0.509644	0.003871630934956661	755.7536202296337	0.0038641554605480183	758.6796193249203
18.13	0.09800107337391653	15.0413	0.515972	0.003920042934956661	765.1286886962367	0.003912379587223485	768.1280260066931
18.33	0.09924487337391653	15.238	0.521511	0.003969794934956661	775.1345268263551	0.003961936090844197	778.2116519448604
18.55	0.10049407337391653	15.4536	0.528603	0.004019762934956661	786.101780008122	0.004011705273970271	789.2617228065021
18.76	0.10187887337391653	15.6402	0.534222	0.004075154934956662	795.5938460736029	0.004066873980908425	798.8360142616509
18.96	0.10308087337391653	15.8571	0.540485	0.004123234934956661	806.6272283329962	0.004114757696234287	809.953141900346
19.16	0.10440587337391653	16.0247	0.546116	0.004176234934956662	815.1527924947035	0.0041675386691990375	818.5570620640473
19.36	0.10563787337391653	16.2443	0.552956	0.004225514934956661	826.3235197614753	0.004216612516115495	829.8151621353333
19.58	0.10694187337391653	16.4394	0.559029	0.004277674934956661	836.2479682575917	0.004268551691791071	839.8251652308156
19.79	0.10830387337391653	16.6492	0.565659	0.004332154934956661	846.9201840161013	0.004322798165350205	850.589173470801
19.99	0.10958487337391654	16.8451	0.571568	0.004383394934956661	856.8853273292186	0.004373815841809723	860.6413941328723
20.19	0.11106287337391653	17.0548	0.578011	0.004442514934956661	867.5524562356031	0.004432676094185565	871.4065709792882
20.4	0.11204087337391654	17.2317	0.583778	0.0044816349349566615	876.5510976449472	0.004471622313242482	880.4794796664273
20.6	0.11319787337391653	17.4067	0.589458	0.004527914934956661	885.4530888639136	0.004517694767214886	889.4623451291841
20.8	0.11464587337391653	17.6262	0.596207	0.004585834934956661	896.6187292785603	0.004575352030293922	900.7304747706223
21	0.11579587337391653	17.8097	0.602177	0.004631834934956661	905.9531029281624	0.004621140996514796	910.1493281597374
21.2	0.11700687337391653	17.9997	0.60788	0.0046802749349566615	915.6181219658974	0.004669356502479729	919.9034665121264
21.41	0.11852487337391653	18.2255	0.614761	0.004740994934956661	927.1042340644268	0.00472979181380937	931.4996305423031
21.61	0.11962987337391653	18.3952	0.620895	0.004785194934956661	935.7366221207618	0.004773782283035391	940.2143042653876
21.81	0.12091587337391653	18.5857	0.626999	0.004836634934956661	945.4270754191225	0.004824975994455791	949.9997610405485
22.02	0.12206287337391653	18.7738	0.632648	0.004882514934956661	954.9954442664804	0.004870634115403679	959.6582237859271
22.22	0.12337187337391653	18.9758	0.63884	0.004934874934956661	965.2708855592301	0.0049227383516151175	970.0343766578198
22.42	0.12459487337391653	19.1606	0.644665	0.004983794934956661	974.6713882864588	0.004971416938209703	979.528950614648
22.62	0.12584787337391654	19.353	0.650478	0.005033914934956661	984.4584917751969	0.005021287145585809	989.4141720797891
22.84	0.12727387337391652	19.5571	0.657589	0.005090954934956661	994.8407569625745	0.00507803983878437	999.9054464237291
23.05	0.12858487337391653	19.7715	0.664021	0.005143394934956661	1005.7469679188398	0.0051302128603181235	1010.9199217794816
23.25	0.12969087337391652	19.9548	0.670368	0.005187634934956661	1015.0711678641916	0.005174225512314082	1020.3369865160711
23.45	0.13102987337391653	20.1443	0.676762	0.005241194934956661	1024.7107526413013	0.005227507677011397	1030.0814614478404
23.66	0.13214787337391654	20.3222	0.682144	0.005285914934956662	1033.760262571896	0.0052719935233228815	1039.2246313829894
23.86	0.13344687337391653	20.4997	0.688068	0.005337874934956661	1042.7894250939908	0.005323678975642026	1048.3557046286378
24.06	0.13483187337391653	20.69	0.694241	0.005393274934956661	1052.4697046881013	0.005378783309224892	1058.1459631661967
24.26	0.13603987337391654	20.8734	0.70052	0.005441594934956662	1061.7989914855782	0.005426842949261399	1067.5768714995882
24.47	0.13745387337391654	21.0913	0.706783	0.0054981549349566615	1072.8832422662229	0.0054830952561925805	1078.7821205593211
24.67	0.13873687337391652	21.2595	0.712585	0.005549474934956661	1081.439327540681	0.005534133331322145	1087.4407479825445
24.87	0.14014987337391654	21.4393	0.718864	0.005605994934956662	1090.5854876616534	0.00559033982640583	1096.699304381622
25.08	0.14157387337391653	21.6119	0.724594	0.005662954934956661	1099.365394429617	0.00564698068492344	1105.591051115323
25.28	0.14307787337391653	21.7962	0.731201	0.005723114934956661	1108.74046289622	0.005706800130746385	1115.085911998412
25.48	0.14487287337391652	21.961	0.736996	0.005794914934956661	1117.123595198424	0.00577818900120589	1123.597231404432
25.68	0.14650987337391652	22.1063	0.742767	0.005860394934956661	1124.5147913362287	0.005843289617302304	1131.1048921236593
25.88	0.14847787337391652	22.2271	0.748817	0.00593911493495666	1130.659708703378	0.0059215479125785874	1137.374826665692
26.09	0.15181687337391653	22.3466	0.75547	0.006072674934956661	1136.738496992901	0.006054310554297402	1143.64154037119
26.29	0.15572187337391652	22.4045	0.761608	0.00622887493495666	1139.6837843733479	0.006209555676802776	1146.7827321316074
26.49	0.16086487337391653	22.3865	0.767097	0.006434594934956661	1138.7681509908255	0.006413981308604788	1146.095662767281
26.7	0.16640687337391652	22.3517	0.773697	0.006656274934956661	1136.9979264512824	0.006634219753092159	1144.5660972502176
26.9	0.17259087337391654	22.2783	0.779945	0.006903634934956662	1133.2641769914417	0.0068799139586948705	1141.0878191542547
27.11	0.17953387337391652	22.2191	0.786087	0.007181354934956661	1130.2527605333685	0.007155691796429506	1138.3695067729732
27.3	0.18499487337391654	22.2005	0.791805	0.007399794934956662	1129.3066060380954	0.007372550770683495	1137.6632433414693
27.52	0.19149387337391652	22.195	0.798431	0.007659754934956661	1129.0268291712136	0.0076305679607550445	1137.6748979976562
27.72	0.19689887337391654	22.1883	0.804527	0.007875954934956662	1128.6860100788303	0.007845101496202328	1137.5754902299273
27.94	0.20382487337391653	22.1939	0.811871	0.008152994934956661	1128.9708737978372	0.008119938821094493	1138.1753676136245
28.15	0.20940387337391653	22.1825	0.817551	0.008376154934956661	1128.390972655573	0.00834126961705685	1137.8425502697426
28.35	0.21531387337391653	22.1811	0.823742	0.00861255493495666	1128.3197567258214	0.008575678466175147	1138.0374726148195
28.55	0.22119787337391653	22.1771	0.829597	0.00884791493495666	1128.1162826408163	0.00880900150232161	1138.0977595463619
28.76	0.22699087337391652	22.1813	0.835747	0.00907963493495666	1128.3299304300715	0.009038662870524216	1138.5747542845615
28.96	0.23274687337391653	22.1781	0.841572	0.009309874934956662	1128.1671511620677	0.009266805159089255	1138.670246245113
29.16	0.23854787337391653	22.1719	0.846973	0.009541914934956661	1127.85176633031	0.009496678399102305	1138.6136319438745
29.36	0.24420987337391653	22.1995	0.853531	0.00976839493495666	1129.2557375168442	0.00972099261157643	1140.2867535434746
29.58	0.2501428733739165	22.2141	0.860054	0.01000571493495666	1129.998417927112	0.009955989188601862	1141.3048599738427
29.78	0.2562178733739165	22.2351	0.866604	0.01024871493495666	1131.0666568733882	0.010196552948867964	1142.658636612118
30	0.2616888733739165	22.252	0.872742	0.01046755493495666	1131.926334882534	0.01041314941430811	1143.774835975241
30.21	0.2671188733739165	22.2508	0.878502	0.01068475493495666	1131.8652926570328	0.010628076314943433	1143.9589959284563
30.41	0.2725078733739165	22.2766	0.885052	0.01090031493495666	1133.1777005053145	0.010841334717005961	1145.5296943180924
30.61	0.2780418733739165	22.2858	0.891331	0.01112167493495666	1133.645690900826	0.011060283869877053	1146.2537297664394
30.82	0.2838328733739165	22.3036	0.897373	0.01135331493495666	1134.5511505790978	0.011289349744286453	1147.4320671014398
31.02	0.2891668733739165	22.3111	0.903072	0.01156667493495666	1134.932664488482	0.011500292343953682	1148.0600616916845
31.22	0.2940638733739165	22.313	0.909042	0.011762554934956659	1135.0293146788595	0.01169391382455147	1148.3801593455557
31.42	0.2996528733739165	22.3286	0.915436	0.01198611493495666	1135.822863610379	0.011914850351144732	1149.4369669993648
31.62	0.3047918733739165	22.3425	0.921185	0.01219167493495666	1136.529936055771	0.012117955040599692	1150.38613959001
31.83	0.3106998733739165	22.3483	0.928051	0.01242799493495666	1136.8249734790281	0.012351401356063347	1150.9534284913577
32.03	0.3158688733739165	22.3581	0.933975	0.01263475493495666	1137.3234849872904	0.01255560243648094	1151.6932885018755
32.24	0.3211388733739165	22.3745	0.940571	0.01284555493495666	1138.1577287358107	0.012763750597422277	1152.777996364932
32.45	0.3268688733739165	22.3826	0.947094	0.01307475493495666	1138.5697637579456	0.012990018136042796	1153.456284395432
32.65	0.3321348733739165	22.3977	0.953281	0.01328539493495666	1139.3378784288393	0.013197918001002507	1154.474432108122
32.86	0.3372038733739165	22.3987	0.95887	0.01348815493495666	1139.3887469500905	0.013397999554947485	1154.7569989000995
33.06	0.3424118733739165	22.4169	0.965096	0.013696474934956659	1140.314554036863	0.013603525975840596	1155.9328437441952
33.26	0.3474718733739165	22.4225	0.970936	0.01389887493495666	1140.59941775587	0.013803171334748435	1156.4524664141434
33.47	0.3530068733739165	22.4285	0.977386	0.014120274934956661	1140.9046288833774	0.014021512469144334	1157.0145159177755
33.67	0.3581998733739165	22.434	0.983418	0.01432799493495666	1141.1844057502592	0.014226319270295162	1157.5352901357005
33.88	0.3632798733739165	22.4387	0.989162	0.01453119493495666	1141.42348780014	0.014426628884381816	1158.009735004702
34.07	0.3686228733739165	22.469	0.99556	0.01474491493495666	1142.9648039940525	0.014637265573741702	1159.817722802594
34.29	0.3742838733739165	22.4694	1.00187	0.01497135493495666	1142.9851514025531	0.014860390356550877	1160.0971877895859
34.5	0.3797128733739165	22.4814	1.00803	0.015188514934956661	1143.595573657568	0.015074324248212529	1160.965092107616
34.7	0.38486187337391653	22.4842	1.01408	0.01539447493495666	1143.7380055170715	0.01527718224685994	1161.3452515751615
34.9	0.3900638733739165	22.4842	1.01984	0.01560255493495666	1143.7380055170715	0.015482086535411783	1161.5832405793496
35.11	0.3959318733739165	22.5048	1.02678	0.01583727493495666	1144.7858970548468	0.015713173863318976	1162.9161860481654
35.31	0.4014168733739165	22.5233	1.03373	0.01605667493495666	1145.7269646979948	0.015929130016804946	1164.1235301343652
35.52	0.4065808733739165	22.5293	1.03939	0.016263234934956662	1146.0321758255022	0.01613240510131127	1164.670366343972
35.7401	0.4125208733739165	22.5323	1.04604	0.01650083493495666	1146.184781389256	0.016366175468078132	1165.0977872719195
35.9501	0.4177498733739165	22.5425	1.05286	0.01670999493495666	1146.7036403060185	0.01657191901190063	1165.8650523274287
36.1501	0.4231808733739165	22.5514	1.05906	0.01692723493495666	1147.1563701451546	0.01678556577016757	1166.5745555297337
36.3501	0.4285838733739165	22.5633	1.06496	0.01714335493495666	1147.7617055480443	0.016998065770796374	1167.4381918470058
36.5601	0.4342368733739165	22.5727	1.07146	0.01736947493495666	1148.239869647806	0.017220349943804523	1168.1841932829716
36.7601	0.4388168733739165	22.5756	1.07718	0.01755267493495666	1148.3873883594347	0.01740040597249004	1168.5446588867117
36.9601	0.4441198733739165	22.5923	1.08297	0.01776479493495666	1149.2368926643303	0.017608845200186143	1169.6528503941988
37.1701	0.44999687337391653	22.5989	1.08978	0.01799987493495666	1149.5726249045883	0.017839795274646228	1170.2647883815207
37.3701	0.45513387337391653	22.5997	1.09544	0.01820535493495666	1149.6133197215893	0.018041621689472407	1170.5424382450744
37.5701	0.4607688733739165	22.6171	1.10181	0.018430754934956658	1150.498431991361	0.018262967073488814	1171.7029866444457
37.7701	0.4658238733739165	22.6147	1.10801	0.01863295493495666	1150.376347540358	0.01846148811108259	1171.8112581823175
37.9801	0.4709238733739165	22.6288	1.11372	0.01883695493495666	1151.0935936900003	0.018661736467825003	1172.7766918402563
38.1801	0.4768488733739165	22.6363	1.12002	0.01907395493495666	1151.4751075993845	0.018894327598203118	1173.4382919104594
38.3801	0.4820848733739165	22.6482	1.12677	0.01928339493495666	1152.0804430022745	0.01909982640414167	1174.296465181527
38.5901	0.4873058733739165	22.6649	1.13252	0.01949223493495666	1152.9299473071699	0.019304694460901543	1175.4031287036285
38.7901	0.4924458733739165	22.6665	1.13828	0.019697834934956658	1153.011336941172	0.019506343148519675	1175.7231639343727
38.9901	0.4977208733739165	22.6696	1.14491	0.01990883493495666	1153.1690293570507	0.019713245787023364	1176.1272812146246
39.1901	0.5028898733739166	22.6795	1.15046	0.02011559493495666	1153.672627717438	0.019915949242610035	1176.8794389841491
39.3901	0.5082968733739166	22.6922	1.15676	0.020331874934956664	1154.318657937329	0.02012794195891713	1177.7881205255976
39.6001	0.5134198733739166	22.696	1.16261	0.020536794934956665	1154.5119583180835	0.02032875840900431	1178.2219336560172
39.8001	0.5187578733739165	22.7026	1.16897	0.020750314934956663	1154.8476905583416	0.020537959750399445	1178.8111438393346
40.0001	0.5238608733739165	22.7043	1.17511	0.02095443493495666	1154.9341670444687	0.02073791030710271	1179.1351599019604
40.2101	0.5294808733739166	22.7139	1.18151	0.021179234934956662	1155.4225048484805	0.020958072193882994	1179.8934695278026
40.4101	0.5351278733739165	22.7356	1.18824	0.02140511493495666	1156.5263517596327	0.0211792429875739	1181.2819312443537
40.6201	0.5408318733739166	22.7544	1.19481	0.02163327493495666	1157.4826799591558	0.021402596598626773	1182.5228210071625
40.8201	0.5461468733739165	22.7637	1.20081	0.021845874934956662	1157.9557572067922	0.021610673104600027	1183.2523138589447
41.0301	0.5510988733739166	22.7483	1.20608	0.022043954934956665	1157.1723819795232	0.02180449959928232	1182.6810378198563
41.2301	0.5565158733739166	22.7633	1.21231	0.022260634934956666	1157.9354097982916	0.02201648366651475	1183.7117872340707
41.4501	0.5618748733739165	22.7767	1.21882	0.02247499493495666	1158.6170479830585	0.022226153804457353	1184.6569602680322
41.6601	0.5677778733739166	22.7868	1.2253	0.022711114934956665	1159.1308200476958	0.022457056996992672	1185.4559733264496
41.8601	0.5731758733739165	22.7952	1.23158	0.02292703493495666	1159.5581156262062	0.022668159826508858	1186.1433450522807
42.0601	0.5781328733739166	22.8039	1.23723	0.023125314934956665	1160.0006717610918	0.02286197695991046	1186.8260526203283
42.2701	0.5836098733739166	22.8186	1.24355	0.02334439493495666	1160.7484390234852	0.02307608225526905	1187.845409004184
42.4701	0.5886078733739165	22.8059	1.24932	0.02354431493495666	1160.1024088035945	0.02327142262689894	1187.416225273268
42.6701	0.5939928733739166	22.8308	1.25529	0.023759714934956665	1161.3690349827502	0.023481845698071775	1188.962832188226
42.8701	0.5991588733739166	22.8411	1.26139	0.023966354934956663	1161.892980751638	0.023683669568697774	1189.7393203247666
43.0701	0.6046438733739166	22.8522	1.26753	0.02418575493495666	1162.4576213375267	0.023897911469757668	1190.5725364894688
43.2801	0.6100818733739165	22.845	1.27366	0.02440327493495666	1162.0913679845178	0.02411027226799093	1190.4502031369839
43.4801	0.6154908733739166	22.8614	1.2807	0.024619634934956666	1162.9256117330383	0.02432145585189498	1191.5564157504168
43.6901	0.6208748733739166	22.8654	1.28675	0.024834994934956663	1163.1290858180432	0.024531619080350012	1192.015390773035
43.8901	0.6259308733739165	22.8697	1.29231	0.02503723493495666	1163.3478204594235	0.024728938696381816	1192.4748331513358
44.0901	0.6310948733739166	22.8886	1.2983	0.025243794934956664	1164.3092355110716	0.024930433025880678	1193.7008190931892
44.2901	0.6362598733739165	22.8892	1.30405	0.025450394934956662	1164.3397566238225	0.02513192577084442	1193.97266326837
44.4901	0.6414898733739166	22.9016	1.31052	0.025659594934956665	1164.9705262873379	0.025335912881978038	1194.8631981030344
44.7001	0.6470638733739166	22.9048	1.31639	0.025882554934956663	1165.133305555342	0.025553271322204897	1195.2899323429258
44.9001	0.6523938733739165	22.9165	1.32254	0.02609575493495666	1165.7284672539813	0.02576107079039794	1196.149031656144
45.1001	0.6573108733739166	22.9263	1.32856	0.026292434934956664	1166.2269787622436	0.025952730439944522	1196.889925720741
45.3101	0.6625838733739166	22.9249	1.33471	0.02650335493495666	1166.1557628324917	0.026158225795871383	1197.0628029242864
45.5101	0.6679108733739165	22.9307	1.34039	0.02671643493495666	1166.4508002557488	0.026365782728466923	1197.6142071656097
45.7201	0.6733858733739165	22.947	1.34672	0.026935434934956662	1167.279957152144	0.026579061331372483	1198.7211504888946
45.9201	0.6788628733739166	22.9572	1.35291	0.027154514934956665	1167.7988160689067	0.026792372341286636	1199.5098264608744
46.1201	0.6839988733739165	22.9593	1.35876	0.02735995493495666	1167.9056399635342	0.026992361198700462	1199.859485641218
46.3201	0.6891678733739166	22.9643	1.36514	0.027566714934956663	1168.1599825697906	0.027193594657518735	1200.3623158077162
46.5201	0.6944078733739165	22.9825	1.37158	0.02777631493495666	1169.085789656563	0.02739755088057281	1201.5586847360462
46.7301	0.6998878733739166	22.9857	1.3778	0.027995514934956663	1169.248568924567	0.02761080411971722	1201.9822846985714
46.9301	0.7053128733739166	22.9928	1.3837	0.028212514934956662	1169.6097354254507	0.02782187225840088	1202.6073675542118
47.1401	0.7108288733739165	23.0156	1.39013	0.028433154934956663	1170.769537709979	0.028036435227685157	1204.0582093688142
47.3401	0.7161738733739166	23.0195	1.39566	0.028646954934956663	1170.9679249428589	0.028244302679948256	1204.5125903189767
47.5401	0.7213318733739166	23.0098	1.40235	0.028853274934956662	1170.4745002867216	0.028444856728687854	1204.2465228478504
47.7401	0.7266288733739166	23.021	1.40821	0.029065154934956663	1171.0442277247357	0.02865077354023245	1205.080809639242
47.9401	0.7318918733739166	23.0307	1.41413	0.029275674934956662	1171.5376523808727	0.028855326642108534	1205.8352078660375
48.1401	0.7370678733739165	23.0419	1.41986	0.02948271493495666	1172.1073798188863	0.02905645757783807	1206.6642875712455
48.3501	0.7423908733739165	23.0496	1.42653	0.02969563493495666	1172.499067432521	0.02926325850964889	1207.3171717005744
48.5501	0.7471868733739165	23.0301	1.432	0.02988747493495666	1171.507131268122	0.029449548637622384	1206.5205212900212
48.7601	0.7528508733739165	23.0543	1.43844	0.030114034934956662	1172.738149482402	0.029669509642338117	1208.0540270854715
48.9601	0.7584848733739166	23.0777	1.44479	0.030339394934956663	1173.9284728796808	0.02988825761075283	1209.544752443768
49.1601	0.7635578733739166	23.079	1.45094	0.03054231493495666	1173.9946019573074	0.03008518303319114	1209.8511148222265
49.3601	0.7687528733739165	23.0744	1.45708	0.03075011493495666	1173.7606067595518	0.03028680411100895	1209.8538803235326
49.5601	0.7740008733739165	23.079	1.46293	0.03096003493495666	1173.9946019573074	0.03049044088384874	1210.341515847356
49.7701	0.7790018733739166	23.0821	1.46922	0.031160074934956664	1174.1522943731864	0.03068445480153492	1210.7389678509062
49.9701	0.7844008733739165	23.0958	1.47435	0.03137603493495666	1174.849193114328	0.030893866893527466	1211.7113024407888
50.1701	0.7896058733739165	23.1071	1.48077	0.03158423493495666	1175.4240074044671	0.03109571275914862	1212.548875402518
50.3801	0.7954288733739165	23.1171	1.48724	0.03181715493495666	1175.9326926169797	0.031321475911323254	1213.3475252910548
50.5801	0.8003938733739165	23.1106	1.49322	0.03201575493495666	1175.6020472288467	0.03151393335268228	1213.2398342739589
50.7901	0.8056138733739165	23.1247	1.49932	0.03222455493495666	1176.319293378489	0.03171623538090426	1214.2256590690135
50.9901	0.8109628733739166	23.1391	1.50499	0.03243851493495666	1177.0518000845068	0.03192349438009714	1215.2336124807657
51.1901	0.8163468733739165	23.142	1.51112	0.03265387493495666	1177.1993187961355	0.03213206616297451	1215.6394381256207
51.3901	0.8214908733739166	23.1471	1.51725	0.032859634934956666	1177.4587482545166	0.03233129991254549	1216.149612873131
51.6001	0.8272528733739165	23.1474	1.52428	0.03309011493495666	1177.4740088108922	0.032554422474912595	1216.4367590953689
51.8001	0.8324278733739165	23.16	1.5299	0.03329711493495666	1178.1149521786576	0.03275477214577781	1217.3427811479412
52.0001	0.8378598733739165	23.1711	1.53629	0.033514394934956664	1178.6795927645462	0.0329650283783978	1218.182326138231
52.2001	0.8432008733739166	23.1794	1.54234	0.033728034934956665	1179.1018014909316	0.03317171918318565	1218.870588243488
52.4101	0.8482328733739165	23.1788	1.54797	0.03392931493495666	1179.0712803781807	0.03336641295161729	1219.0763611808945
52.6101	0.8537078733739165	23.1853	1.55353	0.03414831493495666	1179.401925766314	0.03357820384152925	1219.6765141622764
52.8101	0.8587828733739166	23.1916	1.56004	0.03435131493495666	1179.722397450197	0.03377448137305042	1220.2474130608307
53.0101	0.8641948733739165	23.2086	1.56599	0.03456779493495666	1180.5871623114679	0.03398375006775916	1221.3974572410932
53.2201	0.8698618733739165	23.1968	1.57244	0.03479447493495666	1179.9869137607031	0.034202832056647293	1221.0439388551267
53.4201	0.8752118733739166	23.2057	1.57835	0.035008474934956665	1180.4396435998392	0.03440961502676136	1221.7650352750334
53.6201	0.8804118733739166	23.2155	1.58371	0.035216474934956665	1180.9381551081012	0.03461055937410192	1222.5266340471997
53.8301	0.8857308733739165	23.2192	1.58973	0.035429234934956665	1181.1263686367308	0.0348160604887878	1222.972772239034
54.0301	0.8911448733739166	23.2286	1.596	0.03564579493495666	1181.6045327364925	0.035025188596331816	1223.7237656046327
54.2301	0.8964528733739165	23.2311	1.60202	0.035858114934956664	1181.7317040396208	0.03523017976215276	1224.1063753053556
54.4301	0.9017948733739165	23.2485	1.60806	0.03607179493495666	1182.616816309392	0.035436441566415317	1225.2759275939359
54.6301	0.9071138733739166	23.2454	1.61416	0.036284554934956664	1182.4591238935134	0.035641773048870826	1225.3641269327682
54.8401	0.9130438733739166	23.246	1.62027	0.036521754934956664	1182.489645006264	0.03587064151565026	1225.6762420343066
55.0501	0.9181008733739165	23.2488	1.62607	0.03672403493495666	1182.6320768657674	0.036065775157431014	1226.0630985717862
55.2401	0.9235548733739165	23.2723	1.6324	0.03694219493495666	1183.8274871151718	0.036276185104472995	1227.5606729135404
55.4601	0.9294438733739165	23.276	1.63907	0.03717775493495666	1184.0157006438012	0.03650332722422115	1228.0347462014774
55.6601	0.9346948733739165	23.2818	1.64516	0.03738779493495666	1184.3107380670583	0.03670581781385894	1228.5895050811766
55.8701	0.9398078733739166	23.2829	1.65132	0.03759231493495666	1184.3666934404348	0.03690294741494718	1228.8897791787208
56.0701	0.9453878733739166	23.2769	1.6572	0.03781551493495666	1184.0614823129274	0.03711803767108684	1228.8373769812388
56.2801	0.9511118733739166	23.2883	1.66383	0.03804447493495666	1184.6413834551913	0.037338630583947846	1229.7104428749647
56.4801	0.9567288733739165	23.2994	1.66977	0.03826915493495666	1185.20602404108	0.03755505260964263	1230.562857004952
56.6801	0.9617528733739166	23.2964	1.67622	0.03847011493495666	1185.0534184773262	0.03774858677499768	1230.6425596902122
56.8801	0.9670298733739165	23.3075	1.68214	0.03868119493495666	1185.6180590632152	0.03795182666390083	1231.4791823242444
57.0801	0.9725198733739165	23.3136	1.68775	0.03890079493495666	1185.928357042848	0.03816322626390571	1232.0619128677217
57.2901	0.9778488733739166	23.3163	1.69352	0.03911395493495666	1186.065702050226	0.038368383614940806	1232.4574224701162
57.5001	0.9836258733739166	23.3244	1.70059	0.03934503493495666	1186.4777370723612	0.038590740661270224	1233.1597450870215
57.7101	0.9891738733739166	23.3327	1.70675	0.03956695493495666	1186.8999457987463	0.038804236953488745	1233.8619624664677
57.9101	0.9942238733739166	23.3263	1.7122	0.03976895493495666	1186.5743872627384	0.03899852975599041	1233.763210596764
58.1101	0.9996288733739166	23.3266	1.71836	0.03998515493495666	1186.5896478191137	0.03920643895040206	1234.0356187313764
58.3301	1.0055298733739166	23.3439	1.72509	0.04022119493495666	1187.4696732367602	0.03943337797597315	1235.2311224433652
58.5401	1.0115598733739166	23.3516	1.73209	0.040462394934956666	1187.8613608503947	0.03966522485769491	1235.9250763610985
58.7401	1.0169398733739166	23.3563	1.73761	0.040677594934956665	1188.1004429002755	0.039872034588721635	1236.4295114586157
58.9401	1.0222898733739165	23.3563	1.74332	0.040891594934956664	1188.1004429002755	0.040077648701185756	1236.6837649533961
59.1501	1.0273598733739167	23.359	1.7492	0.04109439493495667	1188.237787907654	0.04027246269285351	1237.0677008405703
59.3501	1.0327798733739166	23.3686	1.75486	0.04131119493495666	1188.7261257116659	0.040480683417805426	1237.8338224152164
59.5501	1.0381198733739165	23.3706	1.7604	0.041524794934956664	1188.827862754168	0.04068578838217862	1238.1936959679977
59.7501	1.0435798733739166	23.3724	1.76739	0.041743194934956665	1188.9194260924203	0.04089545895923559	1238.5487214577531
59.9501	1.0490798733739166	23.3782	1.77334	0.04196319493495666	1189.2144635156776	0.041106621147811585	1239.1177018676558
60.1601	1.0549798733739166	23.3959	1.78003	0.04219919493495666	1190.1148363418247	0.04133309102574037	1240.3367243155974
60.3601	1.0603398733739167	23.3873	1.78589	0.04241359493495667	1189.6773670590637	0.041538788699474104	1240.1358610087925
60.5701	1.0660198733739166	23.397	1.7923	0.04264079493495666	1190.170791715201	0.04175672066518507	1240.920620382304
60.7701	1.0713798733739166	23.3965	1.79816	0.04285519493495667	1190.1453574545753	0.04196233122669821	1241.1492687492248
60.9701	1.0768498733739165	23.3986	1.80371	0.04307399493495666	1190.2521813492028	0.042172117831022926	1241.5210977799593
61.1801	1.0827498733739165	23.3948	1.81074	0.04330999493495666	1190.0588809684482	0.042398346561834235	1241.6003250754918
61.3801	1.0882998733739166	23.4053	1.8167	0.043531994934956665	1190.5930004415861	0.042611108238966515	1242.421888906404
61.5801	1.0936498733739166	23.4157	1.82275	0.043745994934956664	1191.122033062599	0.042816159987500595	1243.2288514878705
61.7801	1.0990198733739165	23.4224	1.82882	0.04396079493495666	1191.4628521549823	0.04302193601103072	1243.840506271186
61.9801	1.1046198733739165	23.4287	1.83532	0.04418479493495666	1191.783323838865	0.04323648043929845	1244.4420256095864
62.1901	1.1101298733739167	23.4231	1.84096	0.04440519493495667	1191.4984601198582	0.043447531916023886	1244.4071815061811
62.3901	1.1154498733739167	23.4166	1.84655	0.04461799493495667	1191.167814731725	0.043651263499060476	1244.3153342561086
62.6001	1.1214798733739166	23.4273	1.85338	0.044859194934956666	1191.7121079091132	0.04388213464926069	1245.1713536641562
62.7901	1.1261298733739165	23.4325	1.8589	0.04504519493495666	1191.97662421962	0.04406013322315975	1245.6694436155042
63.0101	1.1321298733739165	23.4359	1.86535	0.04528519493495666	1192.1495771918742	0.04428976199592954	1246.1363031866344
63.2101	1.1376098733739166	23.4378	1.87117	0.045504394934956664	1192.2462273822514	0.04449944354577582	1246.4986705727656
63.4301	1.1432798733739165	23.4334	1.87704	0.04573119493495666	1192.0224058887459	0.04471634880694075	1246.53501489928
63.6401	1.1488798733739165	23.4431	1.88366	0.04595519493495666	1192.515830544883	0.04493053005508689	1247.318128000595
63.8401	1.1545698733739165	23.4521	1.88968	0.04618279493495666	1192.9736472361442	0.045148106526619845	1248.0685045492585
64.0401	1.1597998733739165	23.4537	1.8956	0.04639199493495666	1193.055036870146	0.045348051591149637	1248.4032400977505
64.2501	1.1654698733739166	23.4542	1.90203	0.046618794934956666	1193.0804711307717	0.045564772882779145	1248.7004449553185
64.4501	1.1708898733739166	23.4598	1.90857	0.04683559493495666	1193.3653348497787	0.04577189466372088	1249.2573102822219
64.6501	1.1764298733739165	23.4613	1.91465	0.04705719493495666	1193.4416376316556	0.04598355784141514	1249.6016534171824
64.8501	1.1819598733739165	23.4699	1.92048	0.04727839493495666	1193.879106914416	0.0461947942849845	1250.3237948357091
65.0601	1.1881598733739165	23.4681	1.92692	0.04752639493495666	1193.7875435761637	0.04643157052528903	1250.5239618405963
