Repository: materialdigital/demodata_tensiletest_42CrMoS4

# pmd_referenceproject

This repository contains data from a joint project between Fraunhofer IWM, Freiburg and IWT, Bremen. The provided python scripts generate a structured dataset using the [PMDco v2.0.7](https://github.com/materialdigital/core-ontology) and [TTO v2.0.1](https://github.com/materialdigital/application-ontologies). The resulting ABox is published to [github-pages](https://matttjung.github.io/pmd_referenceproject/) as .ttl and .rdf alongside all references file resources.

**The repo is currently WIP**

File: original_data/46NT97.csv (part 1 of 2)
Specimen name:	AWA_1_14_Rz
Specimen ID:	46NT97
Material:	42CrMoS4
Specimen type:	Round Tensile Specimen
Gauge diameter:	4.984	mm
Gauge length:	25	mm
Parallel length:	30	mm
Original cross-section:	19.509491440722446	mm²
Cross-section after fracture:	8.761587751596574	mm²
Yield stress at 0.2% plastic strain:	1135.106772729417	MPa
Yield stress at 1% plastic strain:	1149.360649368586	MPa
Ultimate tensile strength:	1203.2297239179459	MPa
Uniform elongation:	5.393134167293369	%
Elongation after fracture:	14.47568454212653	%
Reduction of area:	55.09063996763963	%
Slope of linear-elastic region:	198468.05669024208	MPa
Crosshead seperation speed:	0.030114542405053273	mm/s
Strain rate:	0.0010038180801684425	s-1
Test temperature:	RT	Cel
Machine type:	INSTRON 8852TT
Standard:	DIN EN ISO 6892-1
Date:	2022-08-18 00:00:00
Heat treatment batch:	Batch 1
Time	Displacement	Force	Machine Displacement	Engineering Strain	Engineering Stress	True Strain	True Stress
s	mm	kN	mm		MPa		MPa
0	0.0011225854602676623	0.183969	0	4.490341841070649e-05	9.429717866248364	4.490241028236636e-05	9.430141292815208
0.24	0.0010044784602676621	0.181219	-0.000179291	4.017913841070648e-05	9.288760834725755	4.017833125085076e-05	9.289134049132999
0.440001	0.0010997877602676623	0.177301	-0.000392914	4.399151041070649e-05	9.087935507632814	4.399054281256236e-05	9.08833529964231
0.640001	0.0011537498602676621	0.183231	0.000297547	4.614999441070648e-05	9.391890124697934	4.614892953243083e-05	9.392323560374694
0.840001	0.0011196992602676623	0.181542	0.000324249	4.478797041070649e-05	9.305316878791865	4.478696745943122e-05	9.305733645048894
1.05	0.0019874714602676623	0.268866	0.0054512	7.94988584107065e-05	13.781292086312002	7.949569854396768e-05	13.78238768330029
1.25	0.002731525460267662	0.355522	0.0118713	0.00010926101841070648	18.22302754944774	0.00010925504986047726	18.22501861599632
1.45	0.003589375460267662	0.455884	0.0178452	0.00014357501841070648	23.367292857692163	0.00014356471250414832	23.370647817194413
1.67	0.004585015460267662	0.559426	0.0248222	0.00018340061841070647	28.674555751479094	0.00018338380257328695	28.679814682736566
1.87	0.005355565460267662	0.654309	0.030777	0.00021422261841070648	33.537983395828114	0.00021419967602209436	33.54516799044738
2.09	0.0061218354602676625	0.765719	0.0371895	0.0002448734184107065	39.248537171076826	0.000244843441808645	39.258148094541525
2.31	0.007266295460267662	0.894212	0.0445557	0.0002906518184107065	45.83471602614399	0.00029060958735375466	45.84803796970333
2.52	0.008254405460267662	1.01552	0.0505714	0.00033017621841070646	52.05261260066935	0.0003301217222383219	52.069799135456236
2.72	0.009180195460267663	1.12982	0.0565071	0.00036720781841070654	57.91129940177273	0.0003671404141201744	57.932564883687384
2.92	0.010139325460267662	1.25003	0.0624619	0.0004055730184107065	64.07291567789379	0.0004054907959048138	64.09890192370365
3.12	0.010974955460267662	1.36997	0.0686264	0.00043899821841070647	70.22069253637444	0.0004389018868847548	70.25151929529348
3.33	0.011910285460267664	1.4924	0.0742264	0.00047641141841070657	76.49609957976104	0.00047629797052150294	76.53254319506472
3.53001	0.012957885460267663	1.62621	0.0804634	0.0005183154184107066	83.35481244813938	0.0005181811393715214	83.39801653263
3.73001	0.013842085460267661	1.75849	0.0863762	0.0005536834184107065	90.13510194988876	0.0005535301923034271	90.18500826125518
3.93001	0.015128385460267662	1.9041	0.0931206	0.0006051354184107065	97.59864862625503	0.0006049523978044782	97.65770902532779
4.14001	0.015934385460267663	2.04212	0.0990868	0.0006373754184107065	104.6731538956189	0.0006371723809682735	104.7398699908795
4.34001	0.017123085460267664	2.17371	0.104954	0.0006849234184107065	111.4180759967317	0.0006846889654150008	111.49438884621613
4.55001	0.018225685460267663	2.31895	0.111271	0.0007290274184107065	118.86265754522039	0.0007287618070063934	118.949311681596
4.75001	0.019213585460267663	2.46066	0.117325	0.0007685434184107065	126.12630152233638	0.0007682482401463513	126.22323506125987
4.95001	0.020226585460267663	2.61799	0.123951	0.0008090634184107065	134.1905814385008	0.0008087363030294678	134.29915012903797
5.15001	0.021227985460267662	2.7466	0.12952	0.0008491194184107064	140.7827573745455	0.0008487591204603528	140.90229874760965
5.36001	0.022534685460267663	2.91624	0.135941	0.0009013874184107065	149.47801222090752	0.0009009814127323141	149.61274982045248
5.57001	0.023754985460267664	3.07407	0.142998	0.0009501994184107066	157.56792068825786	0.0009497482647113426	157.71764163485602
5.77001	0.024634185460267664	3.21204	0.148418	0.0009853674184107065	164.6398631025031	0.000984882262614286	164.8020938593759
5.98001	0.025947985460267664	3.39829	0.155483	0.0010379194184107065	174.1864984192617	0.0010373811524700544	174.36728996839602
6.18001	0.027015085460267662	3.54536	0.161957	0.0010806034184107065	181.72488046509088	0.0010800199868044552	181.92125299213174
6.38001	0.028185685460267663	3.70692	0.167686	0.0011274274184107065	190.0059779242883	0.0011267923494035275	190.22019587346207
6.59001	0.02918488546026766	3.85608	0.173264	0.0011673954184107064	197.65148731407461	0.001166714542228775	197.8822247548071
6.79001	0.030231385460267664	4.03156	0.179127	0.0012092554184107065	206.64608363828827	0.0012085248579739812	206.89597153462122
6.99001	0.03152198546026766	4.20681	0.185577	0.0012608794184107064	215.6288908289564	0.0012600851775148093	215.90077285941737
7.19001	0.03262448546026766	4.39026	0.192127	0.0013049794184107064	225.03200625907377	0.0013041286728261048	225.32566839572556
7.40001	0.03386308546026766	4.56355	0.198204	0.0013545234184107063	233.9143495290931	0.0013536068791211125	234.23119199343256
7.61001	0.03499308546026766	4.75307	0.204033	0.0013997234184107063	243.62859557060762	0.001398744718752741	243.9696082212223
7.81001	0.03608338546026766	4.92184	0.210274	0.0014433354184107065	252.27925673790614	0.0014422948110223246	252.6433803244863
8.01001	0.03695578546026766	5.07845	0.215733	0.0014782314184107065	260.30663154036284	0.0014771399098832884	260.6914249815265
8.21001	0.03833548546026766	5.28474	0.221893	0.0015334194184107063	270.88045918865345	0.0015322449313551673	271.29583254484135
8.41001	0.03924108546026766	5.44977	0.227905	0.0015696434184107064	279.3394187930812	0.001568412815750169	279.77788207329246
8.61001	0.04044518546026766	5.6268	0.233715	0.0016178074184107064	288.41346362597125	0.0016165001777084657	288.88006106699487
8.83001	0.04184778546026766	5.84777	0.241077	0.0016739114184107064	299.7397455370807	0.001672511990154079	300.2414833196868
9.03001	0.04295358546026766	6.02611	0.246624	0.0017181434184107064	308.88093717407787	0.0017166690984948354	309.41163892335607
9.24001	0.04434668546026766	6.24135	0.253864	0.0017738674184107064	319.9135158885966	0.001772295973683584	320.48100005114054
9.44001	0.04539218546026766	6.42171	0.259804	0.0018156874184107063	329.15824687238495	0.0018140410505684155	329.7558953598973
9.64001	0.04666978546026766	6.60447	0.265797	0.0018667914184107065	338.5259949018658	0.0018650511288126658	339.15795232405753
9.86001	0.04774498546026766	6.7973	0.271717	0.0019097994184107065	348.40990195223117	0.0019079780700727732	349.0752949803481
10.06	0.04899558546026766	6.99395	0.278042	0.0019598234184107065	358.48961113365704	0.001957905469979604	359.1921874688137
10.27	0.05037648546026766	7.17637	0.284199	0.0020150594184107067	367.8399317483314	0.0020130319094247145	368.5811510672685
10.47	0.05133558546026766	7.3778	0.290615	0.0020534234184107062	378.1646498790947	0.0020513180262247584	378.9411820271715
10.68	0.05278028546026766	7.59021	0.296818	0.0021112114184107062	389.05217099390114	0.0021089859433326102	389.87354237966093
10.88	0.05387268546026766	7.77887	0.302814	0.0021549074184107064	398.7223359273759	0.0021525889355661493	399.58154564695184
11.08	0.055069885460267656	7.98175	0.309113	0.0022027954184107063	409.1213768565785	0.002200372821587533	410.02258755109204
11.28	0.05644548546026766	8.16724	0.31472	0.0022578194184107066	418.6290567755344	0.0022552743742610478	419.5742455890331
11.48	0.05767568546026766	8.35138	0.320446	0.0023070274184107064	428.06753960628845	0.002304370316542598	429.05510315709176
11.69	0.05887658546026766	8.5563	0.326969	0.0023550634184107064	438.5711450243296	0.002352294602863651	439.60400788434686
11.89	0.05992268546026766	8.74044	0.332848	0.0023969074184107065	448.00962785508347	0.002394039417798217	449.08346545560875
12.09	0.06124858546026766	8.93237	0.338554	0.0024499434184107063	457.8474035133143	0.0024469471997469335	458.9691037461882
12.31	0.06248948546026766	9.14003	0.344704	0.0024995794184107063	468.49145339185424	0.0024964606657417025	469.66248498645376
12.51	0.06363108546026766	9.33842	0.350929	0.0025452434184107062	478.6603499314072	0.0025420097721636278	479.87865703672435
12.73	0.06512518546026767	9.54897	0.357689	0.002605007418410707	489.452532835802	0.002601620267679081	490.7275603147992
12.93	0.06619208546026767	9.7545	0.363937	0.0026476834184107068	499.9874050862899	0.002644184479363254	501.31121344815114
13.14	0.06753958546026767	9.94678	0.370422	0.0027015834184107067	509.84312073035085	0.0026979407011888316	511.22050445130674
13.34	0.06865248546026767	10.1333	0.375977	0.002746099418410707	519.4035954647499	0.0027423357760524504	520.8299293761761
13.55	0.06989498546026766	10.3354	0.382473	0.0027957994184107065	529.7626558541023	0.002791898440426532	531.2437659792348
13.75	0.07123258546026767	10.5167	0.388374	0.0028493034184107068	539.0555685141202	0.002845251847703874	540.5915013882008
13.95	0.07236688546026766	10.7146	0.394764	0.0028946754184107065	549.1993490735109	0.0028904939129788644	550.7891029290812
14.15	0.07348208546026766	10.8988	0.40049	0.0029392834184107063	558.6409073304071	0.002934972170823576	560.2829112861693
14.35	0.07463498546026767	11.0756	0.406296	0.002985399418410707	567.7031630297517	0.0029809519629889992	569.3979837224907
14.57	0.07605478546026767	11.3064	0.413162	0.0030421914184107068	579.5333022571765	0.0030375733178242465	581.2963534959865
14.79	0.07738548546026766	11.4945	0.419315	0.0030954194184107066	589.1747632133231	0.0030906384712065804	590.9985062162111
14.99	0.07864148546026767	11.6973	0.425312	0.0031456594184107066	599.5697035743359	0.0031407221830201267	601.4557456593782
15.2	0.08013188546026767	11.936	0.432404	0.0032052754184107067	611.8047739104984	0.00320014947361256	613.76577671318
15.41	0.08129468546026766	12.1085	0.438103	0.0032517874184107066	620.646624069644	0.0032465117914213804	622.6648349530727
15.61	0.08231758546026767	12.3108	0.444115	0.003292703418410707	631.0159358794709	0.003287294340916207	633.0936842086129
15.81	0.08366208546026767	12.4937	0.449867	0.0033464834184107066	640.3908599032837	0.00334089640387368	642.5339172972518
16.01	0.08475548546026766	12.6833	0.456268	0.0033902194184107066	650.109206512988	0.0033844855802167145	652.3132193689959
16.21	0.08599288546026766	12.8744	0.462532	0.0034397154184107066	659.90443877625	0.0034338131282572884	662.1743222489863
16.42	0.08747348546026766	13.0957	0.469177	0.0034989394184107066	671.2476355311424	0.0034928323711966498	673.5962903426172
16.62	0.08870038546026766	13.2856	0.474937	0.0035480154184107065	680.9813592715582	0.0035417360601627183	683.3974916339039
16.82	0.09005238546026767	13.4883	0.481339	0.0036020954184107067	691.3711739223338	0.003595623409914049	693.8615588603407
17.02	0.09113768546026767	13.6722	0.487194	0.0036455074184107068	700.7973550485185	0.0036388786614789744	703.3521170051505
17.22	0.09238528546026767	13.8602	0.493599	0.0036954114184107067	710.4336902944278	0.003688600160743915	713.0590350655655
17.43	0.09352108546026766	14.0477	0.499405	0.0037408434184107065	720.0443969891512	0.00373386386453362	722.7379703325917
17.63	0.09468988546026767	14.2469	0.505413	0.003787595418410707	730.2548117816253	0.0037804405397169408	733.0207215610019
17.83	0.09575738546026767	14.4225	0.511337	0.0038302954184107067	739.2555589581236	0.003822978514897547	742.0871261386355
18.05	0.09706598546026766	14.6164	0.517506	0.0038826394184107065	749.1943111080269	0.003875121427465967	752.1031624723839
18.26	0.09861218546026766	14.8496	0.52499	0.003944487418410706	761.1474673811442	0.0039367283249851625	764.1498039897843
18.46	0.09996318546026767	15.0393	0.53133	0.003998527418410707	770.8709397010857	0.003990554553731416	773.9532882895365
18.66	0.10108388546026767	15.2207	0.537018	0.0040433554184107065	780.1689780713408	0.004035203024852118	783.3234785361016
18.86	0.10236958546026767	15.4141	0.5429	0.0040947834184107065	790.0821016700581	0.00408642260882052	793.3173167591597
19.08	0.10362558546026766	15.6098	0.549347	0.0041450234184107065	800.1131166042308	0.004136456474138222	803.4296042099328
19.28	0.10497358546026767	15.8344	0.555729	0.004198943418410706	811.62546179695	0.004190152455407726	815.0334311879768
19.49	0.10620158546026767	16.0079	0.561615	0.004248063418410707	820.5185690584674	0.004239065869446246	824.0041839758114
19.69	0.10734158546026766	16.2042	0.56728	0.004293663418410707	830.5803382540632	0.004284471946301446	834.146570668476
19.89	0.10841958546026767	16.3904	0.573505	0.0043367834184107066	840.1244107157032	0.004327406673368319	843.7678483294972
20.11	0.10989258546026767	16.6052	0.579941	0.004395703418410707	851.1344363051784	0.004386070532695604	854.8757708563722
20.32	0.11134758546026767	16.8275	0.586956	0.004453903418410707	862.5288901624424	0.004444014143624184	866.3705105348149
20.52	0.11238858546026767	16.9938	0.592133	0.0044955434184107065	871.0529462868824	0.0044854686461965314	874.9688026266496
20.72	0.11358558546026766	17.176	0.598099	0.004543423418410707	880.3919903390349	0.004533133226923466	884.3919839253225
20.92	0.11522858546026767	17.3662	0.604366	0.004609143418410707	890.1410912101624	0.004598553843663343	894.2438791621706
21.12	0.11626458546026766	17.5603	0.610592	0.004650583418410706	900.0900947805402	0.004639802866328087	904.2760388504023
21.33	0.11734958546026766	17.7379	0.616375	0.004693983418410707	909.193356161782	0.004683001032260471	913.4610946997346
21.53	0.11842958546026766	17.9285	0.62286	0.004737183418410706	918.9629598738582	0.004725998275181282	923.3162559695062
21.73	0.11978058546026767	18.1219	0.629135	0.004791223418410707	928.8760834725756	0.004779782038405677	933.326536316511
21.95	0.12101058546026766	18.3177	0.635605	0.004840423418410706	938.9122241169852	0.004828746235488614	943.4569568344331
22.15	0.12220058546026767	18.4933	0.640888	0.004888023418410707	947.9129712934838	0.0048761158192588555	952.5463920957817
22.36	0.12340658546026767	18.6919	0.647457	0.004936263418410707	958.0926318245347	0.004924120015770092	962.822029434459
22.56	0.12464658546026766	18.8909	0.654091	0.004985863418410706	968.2927951965343	0.004973475161770919	973.1205708224154
22.76	0.12593458546026767	19.0725	0.659889	0.005037383418410707	977.6010849872638	0.005024738250486268	982.525636482599
22.97	0.12713258546026768	19.2532	0.666046	0.005085303418410707	986.8632433858586	0.005072416932312753	991.8817424109525
23.17	0.12842158546026766	19.451	0.672108	0.0051368634184107064	997.0018982350122	0.00512371474492479	1002.1233608141417
23.37	0.12959758546026767	19.6328	0.677937	0.005183903418410707	1006.3204394462159	0.005170513246720588	1011.5371074122777
23.58	0.13083758546026766	19.835	0.68409	0.005233503418410707	1016.6846255458056	0.005219856233745554	1022.0054480090453
23.78	0.13221658546026765	20.0368	0.690845	0.005288663418410706	1027.0283088044466	0.005274727551180921	1032.459915850893
23.98	0.13338458546026766	20.1966	0.696304	0.005335383418410706	1035.2191937634695	0.005321200684815193	1040.7424850842956
24.18	0.13456058546026767	20.39	0.702038	0.005382423418410707	1045.132317362187	0.005367989945693817	1050.7576620224952
24.4	0.13590958546026766	20.589	0.70837	0.005436383418410707	1055.3324807341867	0.005421659624761375	1061.0696727333604
24.6	0.13746758546026766	20.7966	0.714863	0.005498703418410706	1065.9734551865845	0.005483640740340613	1071.834927068554
24.81	0.13839558546026767	20.953	0.720421	0.005535823418410707	1073.990065997543	0.005520557063266808	1079.9354853560326
25.01	0.13979758546026766	21.143	0.726357	0.005591903418410707	1083.728915448196	0.00557632676825989	1089.7890228751212
25.22	0.14110058546026766	21.3313	0.732609	0.005644023418410706	1093.3806278248169	0.005628155595814437	1099.5516936934969
25.42	0.14240858546026766	21.5037	0.738754	0.005696343418410707	1102.217352273725	0.005680180604484727	1108.4959608340075
25.62	0.14398658546026766	21.6661	0.745186	0.0057594634184107065	1110.541505698915	0.0057429411183434345	1116.9376288756146
25.83	0.14538858546026767	21.8306	0.75095	0.0058155434184107065	1118.9732990390858	0.005798698422768018	1125.4807368436898
26.03	0.14720458546026766	21.9886	0.757172	0.005888183418410706	1127.0719212138395	0.005870915816475359	1133.7083274116872
26.23	0.14939658546026766	22.1385	0.763241	0.005975863418410706	1134.7553608593807	0.005958078763885428	1141.5365039091857
26.43	0.15169358546026768	22.2562	0.768623	0.006067743418410707	1140.7883218085485	0.006049408792470999	1147.710332640002
26.63	0.15517458546026766	22.3584	0.775452	0.006206983418410706	1146.0267976709522	0.006187799439001742	1153.14016700115
26.84	0.15999258546026768	22.3979	0.782516	0.006399703418410707	1148.0514532146408	0.006379312268457719	1155.3986420242898
27.04	0.16665058546026768	22.3078	0.788383	0.006666023418410707	1143.4331882909364	0.006643903730130589	1151.0553407014718
27.24	0.17352858546026767	22.2123	0.794788	0.006941143418410707	1138.538135014424	0.0069171645788634025	1146.440891496889
27.44	0.17908858546026768	22.1945	0.800659	0.007163543418410707	1137.6257585922049	0.0071380071223094785	1145.7751901077827
27.66	0.18502258546026767	22.1751	0.807224	0.007400903418410707	1136.631370806191	0.00737365111123313	1145.0434698038632
27.86	0.19064858546026767	22.1479	0.812595	0.007625943418410707	1135.2371776216764	0.007597012900470827	1143.8944321046956
28.08	0.19715058546026767	22.1447	0.820015	0.007886023418410708	1135.0731548940864	0.007855091250510692	1144.0243683751903
28.29	0.20272458546026767	22.1548	0.825821	0.008108983418410707	1135.5908516280422	0.008076282275441824	1144.799339013993
28.49	0.20832558546026766	22.1415	0.831242	0.008333023418410707	1134.9091321664964	0.00829849546100557	1144.366356542608
28.69	0.21400158546026768	22.1488	0.837585	0.008560063418410707	1135.283309013811	0.008523633821031421	1145.0014061368324
28.9	0.22001358546026767	22.1455	0.843464	0.008800543418410706	1135.1141605759838	0.008762044346471511	1145.1037820309855
29.1	0.22568858546026765	22.1489	0.849972	0.009027543418410706	1135.288434724048	0.008987038737657169	1145.5373003609388
29.3	0.23174458546026766	22.1515	0.856548	0.009269783418410706	1135.4217031902149	0.009227082657789591	1145.9468164673513
29.5	0.23717658546026768	22.1309	0.861908	0.009487063418410708	1134.3658068813547	0.009442343848040864	1145.127607230915
29.7	0.24268258546026766	22.1192	0.86742	0.009707303418410706	1133.7660987836039	0.009660490257807644	1144.7719103100042
29.91	0.24835658546026768	22.151	0.874012	0.009934263418410708	1135.396074639029	0.009885243010654625	1146.6753983287226
30.11	0.2536015854602677	22.158	0.87962	0.010144063418410707	1135.754874355632	0.010092957729402953	1147.2760438288644
30.32	0.2597255854602677	22.1818	0.885994	0.010389023418410708	1136.9747933920821	0.010335428394987254	1148.7868511467752
30.52	0.26536658546026765	22.1879	0.892994	0.010614663418410705	1137.2874617165505	0.010558723386883814	1149.3593853326504
30.72	0.27041858546026765	22.2055	0.898952	0.010816743418410706	1138.1895867182952	0.010758660916289664	1150.501091439334
30.93	0.27635558546026767	22.2175	0.904808	0.011054223418410707	1138.8046719467575	0.010993572050568052	1151.3932732203868
31.13	0.2814255854602677	22.2175	0.910412	0.011257023418410707	1138.8046719467575	0.011194134650412019	1151.6242228078574
31.33	0.2869385854602677	22.2284	0.916584	0.011477543418410707	1139.363374362611	0.011412176112192716	1152.4404669612047
31.53	0.29214458546026767	22.2384	0.92268	0.011685783418410707	1139.8759453863292	0.011618031959788605	1153.1962888079702
31.73	0.29797458546026767	22.2452	0.928883	0.011918983418410706	1140.2244936824582	0.011848511749967086	1153.8148105159253
31.94	0.30329458546026766	22.2565	0.935162	0.012131783418410707	1140.8036989392601	0.012058783156465974	1154.643682337713
32.14	0.30835458546026767	22.2534	0.940792	0.012334183418410707	1140.6448019219072	0.012258737123576271	1154.7137241240687
32.34	0.31363958546026766	22.2834	0.9473	0.012545583418410706	1142.182514993063	0.012467539645316387	1156.5118610139587
32.54	0.3187635854602677	22.2767	0.952957	0.012750543418410707	1141.8390924071716	0.012669939677572253	1156.398161331748
32.75	0.32444958546026764	22.2958	0.959717	0.012977983418410706	1142.818103062474	0.012894490991277456	1157.6495774542784
32.95	0.3291495854602677	22.2982	0.965237	0.013165983418410708	1142.9411201081666	0.013080065169239848	1157.9890639437306
33.15	0.3345185854602677	22.3139	0.971062	0.013380743418410708	1143.7458566154048	0.013292011923745862	1159.050026458646
33.36	0.3394835854602677	22.3306	0.977245	0.013579343418410708	1144.601850225015	0.013487970395671442	1160.1447918265685
33.56	0.3444235854602677	22.3394	0.98354	0.013776943418410707	1145.0529127258872	0.013682904065602892	1160.828241915598
33.76	0.34932958546026766	22.337	0.989353	0.013973183418410706	1144.9298956801947	0.013876458486352683	1160.9282111137559
33.97	0.35499358546026766	22.3524	0.996449	0.014199743418410706	1145.719255056721	0.014099871389606153	1161.988174508059
34.17	0.35997958546026765	22.3667	1.00212	0.014399183418410707	1146.452231620639	0.014296499710763367	1162.9602075841908
34.37	0.36498158546026765	22.3749	1.00799	0.014599263418410707	1146.8725398600882	0.014493720167940535	1163.6160341768473
34.57	0.37007358546026764	22.3874	1.01402	0.014802943418410706	1147.5132536397361	0.01469444922992515	1164.4998274052416
34.77	0.37496958546026765	22.3856	1.01923	0.014998783418410705	1147.420990855467	0.014887413890481252	1164.6309097870462
34.98	0.3805035854602677	22.4034	1.02549	0.015220143418410707	1148.3333672776862	0.015105479043900083	1165.811165819799
35.18	0.38545758546026765	22.4083	1.0311	0.015418303418410707	1148.5845270793081	0.015300649189464648	1166.2937518195088
35.39	0.3909085854602677	22.4205	1.03792	0.015636343418410706	1149.2098637282447	0.015515355377874913	1167.1793038173246
35.59	0.39562158546026766	22.4149	1.04315	0.015824863418410707	1148.9228239549623	0.015700955772218174	1167.1043707223441
35.7901	0.4010315854602677	22.4381	1.04981	0.01604126341841071	1150.1119887299894	0.01591396193237804	1168.5612381018793
36.0001	0.40680058546026765	22.4464	1.05638	0.016272023418410705	1150.537422679676	0.016141052905493565	1169.2589945652774
36.2001	0.4121685854602677	22.4496	1.06198	0.016486743418410707	1150.7014454072657	0.016352312602710584	1169.6727648888896
36.4001	0.41750858546026764	22.4667	1.06829	0.016700343418410705	1151.5779418578247	0.016562426076447315	1170.8096889599171
36.6001	0.42239158546026767	22.4761	1.07384	0.016895663418410707	1152.05975862012	0.01675451929451418	1171.524572539661
36.8101	0.42741258546026767	22.481	1.07984	0.017096503418410708	1152.3109184217421	0.016952002848214433	1172.0114059776115
37.0101	0.43319158546026765	22.4918	1.08676	0.017327663418410705	1152.8644951273584	0.017179251427702373	1172.8409430659613
37.2101	0.43775358546026766	22.4959	1.0919	0.017510143418410708	1153.0746492470828	0.01735860724650615	1173.2651517275328
37.4101	0.4438295854602677	22.5284	1.09883	0.017753183418410708	1154.7405050741684	0.01759743629427675	1175.2408250614185
37.6101	0.44868158546026765	22.5161	1.10418	0.017947263418410707	1154.1100427149945	0.017788112678800396	1174.8231596654339
37.8201	0.45374358546026766	22.5259	1.10999	0.018149743418410705	1154.6123623182386	0.017987003006704794	1175.5682804420398
38.0201	0.4587135854602677	22.5288	1.11621	0.018348543418410707	1154.761007915117	0.018182240097662734	1175.9491904067354
38.2201	0.4640625854602677	22.5493	1.12296	0.018562503418410706	1155.8117785137401	0.018392322910183334	1177.2665386034407
38.4301	0.4699255854602677	22.5523	1.12979	0.01879702341841071	1155.9655498208556	0.018622542464411886	1177.6942613317142
38.6301	0.47506258546026764	22.5618	1.13586	0.019002503418410706	1156.4524922933886	0.01882421097791414	1178.4279847314233
38.8401	0.4802455854602677	22.565	1.14167	0.019209823418410706	1156.6165150209783	0.019027644151175967	1178.8349140373489
39.0401	0.4853745854602677	22.5847	1.14779	0.019414983418410706	1157.6262799377039	0.019228917087720954	1180.101574967411
39.2401	0.49047958546026765	22.5875	1.15342	0.019619183418410707	1157.769799824345	0.0194292079940763	1180.4842978833956
39.4401	0.4959725854602677	22.5914	1.15903	0.019838903418410707	1157.9697025235955	0.01964467699760056	1180.942551613407
39.6401	0.5012275854602677	22.6082	1.16534	0.020049103418410708	1158.8308218434427	0.01985076674374292	1182.0643408350238
39.8401	0.5062085854602677	22.6016	1.17076	0.020248343418410707	1158.4925249677883	0.020046071600828483	1181.9500794609978
40.0501	0.5120185854602677	22.6159	1.17742	0.020480743418410708	1159.225501531706	0.02027383333804653	1182.9673015926553
40.2501	0.5171645854602677	22.6316	1.18383	0.020686583418410707	1160.030238038944	0.02047552185029287	1184.0273003260154
40.4601	0.5225775854602677	22.6374	1.19067	0.020903103418410708	1160.3275292327007	0.020687631073030167	1184.5819755754808
40.6601	0.5278865854602677	22.6449	1.19652	0.021115463418410706	1160.71195750049	0.02089562134717801	1185.2209283784034
40.8601	0.5329125854602677	22.6596	1.20219	0.021316503418410706	1161.4654369053562	0.021092484698235436	1186.2238188615152
41.0701	0.5384205854602677	22.66	1.20844	0.02153682341841071	1161.485939746305	0.021308183004090337	1186.500657333588
41.2701	0.5435325854602676	22.6708	1.21462	0.021741303418410705	1162.039516451921	0.021508331968635865	1187.3037701632852
41.4701	0.5486975854602677	22.679	1.22057	0.021947903418410707	1162.4598246913702	0.021710515353479995	1187.973380651479
41.6701	0.5534835854602677	22.6732	1.22633	0.022139343418410708	1162.1625334976134	0.021897826341165105	1187.8920489347272
41.8701	0.5589255854602677	22.6848	1.23291	0.02235702341841071	1162.757115885127	0.022110768759995944	1188.7529039548945
42.0801	0.5639775854602677	22.6837	1.2383	0.022559103418410706	1162.7007330725178	0.02230841011849057	1188.9302191545626
42.2801	0.5688965854602677	22.7125	1.2447	0.022755863418410707	1164.1769376208274	0.022500810803761238	1190.6687890081905
42.4801	0.5741765854602676	22.7185	1.25077	0.022967063418410705	1164.4844802350585	0.022707290379249987	1191.2292691423722
42.6801	0.5792655854602676	22.7208	1.25658	0.023170623418410707	1164.6023715705137	0.02290626037230686	1191.5869345543622
42.9001	0.5849295854602676	22.7353	1.26387	0.023397183418410704	1165.3455995549057	0.023127665204503118	1192.6114042935296
43.1201	0.5908885854602677	22.7535	1.26998	0.023635543418410707	1166.2784788180736	0.023360548634213205	1193.8441044421363
43.3201	0.5962875854602677	22.7617	1.27681	0.02385150341841071	1166.6987870575228	0.02357149990849307	1194.5263071652812
43.5301	0.6018505854602677	22.7555	1.28297	0.02407402341841071	1166.3809930228172	0.023788812499170427	1194.4604763636376
43.7301	0.6066355854602676	22.7547	1.28893	0.024265423418410707	1166.3399873409198	0.023975695587178807	1194.641720983571
43.9301	0.6119825854602676	22.7681	1.29447	0.024479303418410706	1167.0268325127029	0.024184486851385946	1195.5948364432081
44.1401	0.6172425854602677	22.7935	1.3008	0.024689703418410706	1168.328762912948	0.024389838386605783	1197.1744535644675
44.3401	0.6223245854602677	22.7955	1.30687	0.02489298341841071	1168.4312771176915	0.024588200718578913	1197.5170175245346
44.5401	0.6272305854602677	22.7958	1.31269	0.025089223418410706	1168.446654248403	0.02477965603945452	1197.762073409336
44.7401	0.6326185854602676	22.8169	1.31928	0.025304743418410703	1169.5281791084494	0.024989879054425648	1199.1227896013897
44.9501	0.6382515854602676	22.8119	1.32592	0.025530063418410704	1169.2718935965902	0.02520961396447852	1199.1234791934764
45.1501	0.6433245854602677	22.8208	1.33134	0.02573298341841071	1169.7280818076995	0.025407462798127466	1199.8286751409064
45.3501	0.6486785854602677	22.8446	1.33804	0.025947143418410708	1170.9480008441496	0.025616228285472557	1201.330756557554
45.5601	0.6535945854602677	22.8341	1.3437	0.02614378341841071	1170.4098012692452	0.02580787671394151	1201.0087416244135
45.7601	0.6587205854602677	22.85	1.34949	0.026348823418410706	1171.2247891969578	0.026007672805775487	1202.0851843507735
45.9601	0.6638325854602677	22.8503	1.35543	0.02655330341841071	1171.2401663276694	0.02620688347247333	1202.3404618399977
46.1701	0.6693865854602676	22.8592	1.36198	0.026775463418410705	1171.696354538779	0.026423273564946642	1203.0690674172172
46.3701	0.6747155854602677	22.8697	1.36832	0.026988623418410705	1172.2345541136835	0.02663085339568918	1203.8715510527063
46.5701	0.6797425854602677	22.8876	1.37428	0.027189703418410708	1173.1520562461396	0.026826629972644865	1205.0497127201709
46.7701	0.6850175854602677	22.8758	1.38014	0.027400703418410707	1172.547222438152	0.027032023709556728	1204.675841124261
46.9701	0.6902605854602677	22.883	1.38636	0.027610423418410707	1172.916273575229	0.027236129661090767	1205.3009885229856
47.1801	0.6952115854602676	22.8966	1.39227	0.027808463418410704	1173.6133701674864	0.02742883004141832	1206.2497546391469
47.3901	0.7012165854602677	22.914	1.3993	0.028048663418410707	1174.5052437487568	0.027662503868220157	1207.4485460138242
47.5901	0.7064465854602676	22.9225	1.40509	0.028257863418410703	1174.9409291189177	0.027865975479083135	1208.1422494186606
47.8001	0.7113025854602677	22.9126	1.41098	0.02845210341841071	1174.4334838054363	0.028054859671516094	1207.8485867447127
48.0001	0.7164915854602677	22.9336	1.41688	0.028659663418410707	1175.509882955245	0.02825665716648013	1209.1996005457577
48.2201	0.7219935854602677	22.932	1.42311	0.028879743418410708	1175.4278715914502	0.028470582596154134	1209.3739269298599
48.4201	0.7275055854602677	22.9552	1.42932	0.029100223418410707	1176.6170363664774	0.02868485096066353	1210.8568550026503
48.6301	0.7332285854602677	22.9522	1.43574	0.029329143418410707	1176.4632650593617	0.028907272972933388	1210.9679248867794
48.8301	0.7382145854602676	22.9569	1.44169	0.029528583418410706	1176.7041734405095	0.029101011469794255	1211.4505807847397
49.0301	0.7435905854602677	22.9635	1.44801	0.029743623418410706	1177.0424703161636	0.029309861955968703	1212.0519783007235
49.2401	0.7482965854602677	22.9769	1.45408	0.02993186341841071	1177.7293154879467	0.029492648032442476	1212.9809485029903
49.4401	0.7535275854602677	22.979	1.45964	0.030141103418410708	1177.8369554029275	0.02969578646888418	1213.3382608857532
49.6401	0.7583985854602676	22.9859	1.46574	0.030335943418410706	1178.1906294092935	0.02988490772202299	1213.9321536791556
49.8401	0.7637655854602676	22.9915	1.47117	0.030550623418410704	1178.4776691825757	0.030093245244554402	1214.480896660779
50.0601	0.7694235854602677	22.9988	1.47858	0.030776943418410706	1178.8518460298903	0.030312831888181922	1215.133302593841
50.2801	0.7750385854602677	23.0095	1.48525	0.03100154341841071	1179.4002970252693	0.030530702044770028	1215.9635265411848
50.4801	0.7800845854602677	23.0135	1.49121	0.03120338341841071	1179.6053254347567	0.030726453687119185	1216.4130026866965
50.6901	0.7860915854602677	23.0333	1.4984	0.031443663418410706	1180.6202160617195	0.030959435865486013	1217.7432407605356
50.8901	0.7910505854602676	23.0272	1.50386	0.03164202341841071	1180.307547737251	0.03115173035124275	1217.65486680368
51.1001	0.7964045854602677	23.0533	1.51067	0.031856183418410705	1181.6453581091566	0.03135930019555804	1219.2880693725956
51.3001	0.8015935854602677	23.0416	1.5159	0.03206374341841071	1181.0456500114058	0.031560432030180934	1218.9143946988017
51.5001	0.8066905854602676	23.0551	1.52167	0.032267623418410704	1181.7376208934259	0.03175795845829042	1219.8694854237835
51.7001	0.8123015854602676	23.0702	1.5281	0.032492063418410704	1182.511603139241	0.031975359061677644	1220.9338451414478
51.9001	0.8172365854602677	23.0558	1.53401	0.032689463418410704	1181.7735008650864	0.03216652869789218	1220.4050424904628
52.1101	0.8230495854602676	23.0717	1.54094	0.032921983418410704	1182.588488792799	0.03239166300506127	1221.5216474116387
52.3101	0.8281455854602676	23.0809	1.54698	0.03312582341841071	1183.06005413462	0.03258898661004933	1222.2498925812588
52.5101	0.8334085854602676	23.0908	1.55291	0.033336343418410706	1183.5674994481014	0.03279273580430681	1223.023312068573
52.7201	0.8384795854602677	23.0917	1.55847	0.03353918341841071	1183.613630840236	0.03298901274311373	1223.3110655015178
52.9301	0.8441325854602677	23.1035	1.56511	0.033765303418410705	1184.218464648224	0.03320777103667089	1224.2039604207557
53.1501	0.8498245854602676	23.1114	1.57198	0.033992983418410706	1184.6233957569616	0.033427990200941296	1224.8922792059893
53.3501	0.8548535854602677	23.0959	1.57797	0.034194143418410705	1183.8289106701977	0.0336225180538847	1224.3089262245155
53.5701	0.8606335854602677	23.1126	1.58484	0.034425343418410706	1184.6849042798078	0.03384604877322081	1225.4680889522472
53.7801	0.8656375854602677	23.1184	1.59085	0.03462550341841071	1184.9821954735646	0.034039528794197874	1226.0128005336903
53.9801	0.8707145854602677	23.1102	1.59656	0.034828583418410705	1184.5618872341154	0.034235793115251184	1225.818499737919
54.1801	0.8759555854602676	23.1346	1.60317	0.0350382234184107	1185.8125605319885	0.03443835687444999	1227.3613259602662
54.3901	0.8815785854602677	23.1368	1.60946	0.035263143418410706	1185.9253261572067	0.03465563925129401	1227.7447810170138
54.5901	0.8870305854602677	23.1487	1.61536	0.03548122341841071	1186.5352856754319	0.03486626882421362	1228.6350092403097
54.7901	0.8919795854602677	23.1379	1.62079	0.035679183418410705	1185.9817089698156	0.03505742736504831	1228.2965678950297
54.9901	0.8972435854602676	23.1723	1.62773	0.035889743418410704	1187.7449532914077	0.03526071290191587	1230.3728149115484
55.2101	0.9032105854602677	23.1695	1.63447	0.03612842341841071	1187.6014334047666	0.03549109698336446	1230.5076008431254
55.4101	0.9083225854602677	23.1738	1.6398	0.03633290341841071	1187.8218389449655	0.0356884275661027	1230.978855097632
55.6201	0.9136875854602676	23.1805	1.64607	0.036547503418410704	1188.165261530857	0.035895482444964724	1231.5897354882927
55.8201	0.9187105854602676	23.1837	1.65208	0.036748423418410704	1188.329284258447	0.03608929944718656	1231.9985119568735
56.0301	0.9248385854602676	23.1942	1.659	0.036993543418410706	1188.8674838333513	0.03632570301625302	1232.847904715277
56.2301	0.9300755854602677	23.1935	1.66453	0.03720302341841071	1188.831603861691	0.036527689659236945	1233.0597338607042
56.4301	0.9350265854602676	23.2025	1.67079	0.03740106341841071	1189.2929177830379	0.03671860801504104	1233.773737624108
56.6301	0.9402475854602677	23.2021	1.67714	0.03760990341841071	1189.2724149420892	0.036919898518120636	1234.0008356062413
56.8301	0.9454925854602677	23.2149	1.68349	0.037819703418410705	1189.928505852449	0.03712207352807851	1234.9312490329012
57.0501	0.9512845854602676	23.2191	1.68972	0.0380513834184107	1190.1437856824107	0.037345285848372364	1235.4304031944507
57.2601	0.9566705854602676	23.2203	1.69545	0.03826682341841071	1190.2052942052571	0.03755280702702777	1235.7506700302672
57.4601	0.9617095854602676	23.2224	1.70168	0.038468383418410704	1190.312934120238	0.03774691940107467	1236.1023484578689
57.6601	0.9670655854602677	23.2285	1.7073	0.03868262341841071	1190.6256024447061	0.037953201948712836	1236.682124256393
57.8601	0.9723805854602676	23.2446	1.71352	0.0388952234184107	1191.450841792893	0.038157863353883076	1237.7925884764811
58.0801	0.9781705854602677	23.2527	1.7207	0.03912682341841071	1191.8660243221052	0.03838076763087232	1238.4999557941594
58.2901	0.9834175854602677	23.2316	1.72627	0.03933670341841071	1190.7844994620589	0.03858272450719303	1237.6260361526386
58.4901	0.9888955854602677	23.2549	1.7326	0.039555823418410706	1191.978789947323	0.038793529056233365	1239.1284924809704
58.6901	0.9941625854602677	23.2567	1.73862	0.03976650341841071	1192.0710527315923	0.03899617200196786	1239.4755503250317
58.8901	0.9995275854602677	23.2672	1.7448	0.039981103418410706	1192.6092523064972	0.03920254319821902	1240.2910861607168
59.1001	1.0047625854602678	23.2749	1.75099	0.04019050341841071	1193.0039319947603	0.03940387274239605	1240.951360601773
59.3001	1.0100825854602677	23.2696	1.75671	0.04040330341841071	1192.7322693521896	0.039608429729966504	1240.9225931277558
59.5001	1.0156425854602678	23.2825	1.76311	0.04062570341841071	1193.3934859727865	0.0398221701440751	1241.8759357953802
59.7001	1.0210225854602677	23.2839	1.76947	0.04084090341841071	1193.465245916107	0.04002894742319156	1242.2074447577966
59.9201	1.0266525854602677	23.2835	1.77567	0.04106610341841071	1193.4447430751584	0.04024528753842133	1242.4548683184414
60.1301	1.0325625854602676	23.2995	1.78241	0.041302503418410706	1194.264856713108	0.0404723366787506	1243.590985039989
60.3301	1.0377825854602676	23.2999	1.78794	0.0415113034184107	1194.2853595540569	0.040672834678153226	1243.861701482671
60.5301	1.0432325854602678	23.3066	1.79384	0.04172930341841071	1194.6287821399483	0.0408821239941164	1244.4798090622328
60.7401	1.0484825854602677	23.3078	1.79995	0.041939303418410706	1194.6902906627945	0.041083691556272894	1244.7947692539308
60.9401	1.0537025854602677	23.2992	1.80588	0.04214810341841071	1194.2494795823966	0.041284067029982545	1244.5848301552187
61.1401	1.0589225854602677	23.3104	1.81198	0.04235690341841071	1194.8235591289615	0.04148440236140513	1245.4325852250288
61.3501	1.0648225854602678	23.3189	1.81836	0.04259290341841071	1195.259244499122	0.04171078670910879	1246.1688060600356
61.5401	1.0695125854602676	23.316	1.82375	0.042780503418410706	1195.1105989022437	0.04189070652576234	1246.23803196396
61.7501	1.0751325854602676	23.3219	1.8302	0.043005303418410704	1195.4130158062376	0.042106260778872695	1246.8221152613023
61.9501	1.0802325854602677	23.3187	1.83543	0.043209303418410706	1195.2489930786478	0.04230183030463629	1246.894869481133
62.1501	1.0856125854602676	23.3286	1.84184	0.043424503418410705	1195.7564383921292	0.04250809553436453	1247.6815679386748
62.3601	1.0913625854602678	23.3431	1.84875	0.04365450341841071	1196.499666376521	0.04272849926625759	1248.7322651524821
62.5601	1.0964425854602677	23.3244	1.85389	0.04385770341841071	1195.5411585621673	0.04292318076318597	1247.97484811889
62.7601	1.1018025854602678	23.3424	1.86044	0.04407210341841071	1196.463786404861	0.04312855165262054	1249.194462135679
62.9601	1.1073425854602676	23.3417	1.8666	0.044293703418410706	1196.4279064332004	0.043340775009377684	1249.4221292822626
63.1701	1.1132825854602677	23.349	1.87344	0.04453130341841071	1196.802083280515	0.043568271329315456	1250.0972399828656
63.3801	1.1186025854602677	23.3529	1.87918	0.04474410341841071	1197.0019859797653	0.04377197831791009	1250.5607666324868
63.5801	1.1239125854602676	23.3493	1.88455	0.044956503418410704	1196.8174604112266	0.04397526102743952	1250.6221886614176
63.7801	1.1295225854602677	23.3638	1.89056	0.04518090341841071	1197.5606883956186	0.04418998375344613	1251.6675621957065
63.9801	1.1350225854602676	23.3682	1.89729	0.0454009034184107	1197.7862196460549	0.04440045148074819	1252.1667961201085
64.1801	1.1401625854602677	23.3615	1.90295	0.04560650341841071	1197.4427970601632	0.04459710310425797	1252.053976077639
64.3901	1.1458225854602677	23.3669	1.90965	0.04583290341841071	1197.7195854129714	0.044813604715678405	1252.6145514935429
64.5901	1.1514325854602676	23.3681	1.91536	0.0460573034184107	1197.7810939358174	0.0450281475249782	1252.947661208055
64.7901	1.1569825854602678	23.3748	1.92147	0.04627930341841071	1198.124516521709	0.045240350475600793	1253.572884554854
64.9901	1.1622925854602677	23.3734	1.92694	0.04649170341841071	1198.0527565783884	0.04544333493977322	1253.7522700168402
