Repository: materialdigital/demodata_tensiletest_42CrMoS4

# pmd_referenceproject

This repository contains data from a joint project between Fraunhofer IWM, Freiburg and IWT, Bremen. The provided python scripts generate a structured dataset using the [PMDco v2.0.7](https://github.com/materialdigital/core-ontology) and [TTO v2.0.1](https://github.com/materialdigital/application-ontologies). The resulting ABox is published to [github-pages](https://matttjung.github.io/pmd_referenceproject/) as .ttl and .rdf alongside all references file resources.

**The repo is currently WIP**

File: original_data/46NT9T.csv (part 1 of 2)
Specimen name:	AWA_2_11_Rz
Specimen ID:	46NT9T
Material:	42CrMoS4
Specimen type:	Round Tensile Specimen
Gauge diameter:	4.996	mm
Gauge length:	25	mm
Parallel length:	30	mm
Original cross-section:	19.603550724770926	mm²
Cross-section after fracture:	9.315714430207356	mm²
Yield stress at 0.2% plastic strain:	1099.5010596488153	MPa
Yield stress at 1% plastic strain:	1132.1559819056492	MPa
Ultimate tensile strength:	1186.5503513405888	MPa
Uniform elongation:	4.972937536698853	%
Elongation after fracture:	13.901356236050288	%
Reduction of area:	52.47945353881184	%
Slope of linear-elastic region:	207966.16408097447	MPa
Crosshead seperation speed:	0.029910290304738178	mm/s
Strain rate:	0.000997009676824606	s-1
Test temperature:	RT	Cel
Machine type:	INSTRON 8852TT
Standard:	DIN EN ISO 6892-1
Date:	2022-08-23 00:00:00
Heat treatment batch:	Batch 2
Time	Displacement	Force	Machine Displacement	Engineering Strain	Engineering Stress	True Strain	True Stress
s	mm	kN	mm		MPa		MPa
0	0.001198319113390313	0.197327	0	4.793276453561252e-05	10.065880552478628	4.793161579726873e-05	10.066363037960993
0.23	0.001062897113390313	0.201382	-0.0001297	4.2515884535612516e-05	10.272730834702049	4.2514980761029654e-05	10.273167588940083
0.430001	0.001004859113390313	0.200361	-6.1035e-05	4.019436453561252e-05	10.220648433185376	4.0193556763792276e-05	10.22105924565429
0.640001	0.001149595813390313	0.197286	-0.000297546	4.598383253561252e-05	10.063789094631241	4.5982775311494884e-05	10.06425186622364
0.840001	0.001122693613390313	0.209516	0.000671387	4.490774453561252e-05	10.687655667157118	4.49067362131217e-05	10.688135625667504
1.05	0.002084784113390313	0.291462	0.00694275	8.339136453561251e-05	14.867816758915536	8.338788766917602e-05	14.86905660644273
1.24	0.002718449113390313	0.362678	0.0119553	0.00010873796453561253	18.50062802866229	0.00010873205299176888	18.50263974929676
1.46	0.003656569113390313	0.44839	0.0181961	0.00014626276453561253	22.872897175378395	0.00014625206918039574	22.876242628552205
1.65	0.004627909113390313	0.538741	0.0250702	0.00018511636453561253	27.48180712585145	0.00018509923261568836	27.486894458077458
1.85	0.005203079113390312	0.629788	0.0309601	0.00020812316453561248	32.1262208485631	0.0002081015099143593	32.132907059310675
2.06	0.006085899113390313	0.723306	0.0371552	0.00024343596453561253	36.896683164955164	0.00024340633880904258	36.905665144609586
2.27	0.007015809113390312	0.801245	0.0421753	0.0002806323645356125	40.872442510506616	0.0002805929946391424	40.883912640692685
2.46	0.008152859113390313	0.901211	0.0487289	0.00032611436453561254	45.97182483177577	0.0003260612008042799	45.98681690421733
2.66	0.009163739113390313	0.991694	0.0547714	0.0003665495645356125	50.58746825629407	0.00036648240165574095	50.60601107075437
2.87	0.010196379113390313	1.09719	0.061554	0.0004078551645356125	55.96894233112563	0.00040777201422614336	55.991769553308984
3.07	0.011053849113390312	1.20169	0.0674591	0.0004421539645356125	61.29960928361574	0.00044205624327560867	61.32671314888497
3.27	0.012155219113390313	1.3146	0.0730743	0.0004862087645356125	67.05928015065554	0.0004860906033534062	67.09188496040824
3.48	0.013141719113390312	1.44757	0.0790939	0.0005256687645356125	73.8422350279054	0.0005255306491104888	73.88105158436308
3.68001	0.013955319113390312	1.57028	0.085289	0.0005582127645356124	80.10181533163805	0.0005580570217460721	80.14652918741865
3.88001	0.015025419113390313	1.71635	0.0911636	0.0006010167645356126	87.55301649671203	0.0006008362262940362	87.60563732741223
4.09001	0.015978919113390312	1.86271	0.0969086	0.0006391567645356124	95.01901090021876	0.0006389525908455031	95.07974294379513
4.30001	0.017151419113390316	2.04014	0.104187	0.0006860567645356127	104.06992226270988	0.0006858215351746013	104.14132013686292
4.51001	0.018419019113390313	2.22084	0.110687	0.0007367607645356125	113.28764014132197	0.0007364894895585759	113.37110602968494
4.72001	0.019387719113390316	2.38112	0.11673	0.0007755087645356126	121.4637099896006	0.0007752082129905131	121.55790616127055
4.93001	0.020601719113390315	2.55281	0.123627	0.0008240687645356126	130.2218172534573	0.0008237294062947689	130.32912898551692
5.14001	0.021618019113390313	2.72307	0.129456	0.0008647207645356126	138.90697854849046	0.0008643471089249394	139.02709429718024
5.34001	0.022629519113390315	2.89139	0.135277	0.0009051807645356126	147.49317817952527	0.0009047713354803841	147.6266861673136
5.54001	0.023880219113390316	3.06596	0.141113	0.0009552087645356126	156.39819760436927	0.0009547528429542029	156.54759053347854
5.76001	0.025042219113390315	3.26601	0.148529	0.0010016887645356127	166.60298156461474	0.001001187409118619	166.76986589938616
5.96001	0.026111719113390313	3.43545	0.153694	0.0010444687645356126	175.24631370270012	0.0010439236865472374	175.4293530034626
6.17001	0.027325319113390315	3.6208	0.160423	0.0010930127645356125	184.70123350790627	0.0010924158609931425	184.90311431375588
6.37001	0.028473819113390315	3.79984	0.166435	0.0011389527645356127	193.83427284928263	0.0011383046499036057	194.05504093020605
6.58001	0.029622419113390315	3.99015	0.172653	0.0011848967645356125	203.54220804285575	0.0011841953283958872	203.78338454661215
6.78001	0.030801519113390314	4.17223	0.178993	0.0012320607645356127	212.83032133194092	0.0012313024005082345	213.0925412203575
6.98001	0.03181991911339031	4.33222	0.184067	0.0012727967645356124	220.99159794178684	0.0012719874453934498	221.2728753326367
7.19001	0.033017819113390315	4.54759	0.190826	0.0013207127645356127	231.97787298061735	0.001319841390571164	232.28424911855268
7.39001	0.034335119113390315	4.73875	0.196663	0.0013734047645356127	241.72916766614858	0.0013724625068473528	242.0611596567485
7.59001	0.035470919113390315	4.92282	0.202469	0.0014188367645356125	251.1187931775826	0.0014178311667270957	251.47508975360876
7.79001	0.03630891911339031	5.08506	0.207596	0.0014523567645356125	259.39484491319985	0.001451303114510405	259.77157877089525
7.99001	0.03771281911339031	5.30524	0.214775	0.0015085127645356126	270.626483665346	0.0015073761021247658	271.0347271703765
8.20001	0.038973219113390314	5.5015	0.220863	0.0015589287645356126	280.63793530262546	0.0015577148964813542	281.07542985238865
8.40001	0.040219119113390316	5.69323	0.226456	0.0016087647645356127	290.4183063533521	0.0016074720887235498	290.88552109158945
8.61001	0.04144961911339031	5.89755	0.232666	0.0016579847645356125	300.840907996728	0.0016566118251282577	301.3396976387357
8.81001	0.04271871911339031	6.10396	0.238884	0.0017087487645356125	311.3701229791537	0.001707290514317885	311.9021762921076
9.01001	0.04391001911339031	6.29715	0.244705	0.0017564007645356125	321.2249703337141	0.0017548600964693959	321.7891701171962
9.21001	0.045115619113390314	6.50856	0.250778	0.0018046247645356125	332.00924115118715	0.0018029983856403065	332.6083932498233
9.41001	0.04632441911339032	6.69859	0.256401	0.0018529767645356127	341.70289321799766	0.0018512621208938462	342.3360607395052
9.62001	0.04747401911339032	6.9027	0.263885	0.0018989607645356127	352.11478251630155	0.0018971600178808122	352.783434672913
9.82001	0.04890621911339031	7.10231	0.269707	0.0019562487645356126	362.29712156306283	0.001954337801727895	363.00586485951544
10.02	0.050050819113390314	7.30667	0.275414	0.0020020327645356127	372.72176365311907	0.0020000313677365784	373.4679648360081
10.23	0.051389119113390315	7.53366	0.282242	0.0020555647645356125	384.3007884525997	0.002053454981986856	385.09074361232615
10.43	0.05277571911339032	7.73647	0.288712	0.002111028764535613	394.6463632337913	0.002108803674249398	395.4794730583972
10.63	0.05383821911339032	7.92053	0.294403	0.002153528764535613	404.0354786335553	0.002151213245228102	404.90558065868555
10.84	0.05508271911339031	8.13339	0.300789	0.0022033087645356125	414.8937156431921	0.0022008850392702378	415.8078546032195
11.04	0.056353019113390315	8.33798	0.307121	0.0022541207645356124	425.33009030166045	0.0022515840456570515	426.28883568999123
11.24	0.05725371911339031	8.49814	0.312248	0.0022901487645356124	433.50003880989794	0.002287530370766015	434.4928183882046
11.44	0.058544819113390316	8.68708	0.318062	0.0023417927645356124	443.1380887046681	0.0023390550411472024	444.1758262744869
11.65	0.05993821911339031	8.91294	0.324951	0.0023975287645356127	454.6594708854281	0.0023946592779831638	455.7495300449445
11.85	0.061096819113390315	9.10113	0.33075	0.0024438727645356125	464.2592624049411	0.0024408913639453926	465.3938529720159
12.05	0.06227711911339032	9.3006	0.336349	0.0024910847645356125	474.43445988832104	0.00248798715608724	475.61631634311954
12.25	0.06373521911339032	9.51935	0.342491	0.0025494087645356127	485.5931526716436	0.002546164534753392	486.8311281110632
12.45	0.06461841911339031	9.69656	0.34819	0.002584736764535612	494.6328415773927	0.002581402077420811	495.9113372679645
12.66	0.06587051911339031	9.89694	0.355011	0.0026348207645356127	504.8544592227513	0.002631355709503178	506.18466023497984
12.86	0.06714151911339031	10.1076	0.360565	0.002685660764535612	515.6004716649672	0.0026820608217075	516.9851996218939
13.06	0.06838341911339031	10.3137	0.366905	0.0027353367645356124	526.11387318562	0.002731602538954213	527.5529718052768
13.27	0.06960821911339031	10.5172	0.373192	0.0027843287645356123	536.4946456720481	0.002780459701366543	537.9884231460122
13.47	0.07108021911339031	10.7288	0.379257	0.0028432087645356126	547.2886086112529	0.002839174491540722	548.844664379987
13.68	0.07197921911339031	10.8984	0.384399	0.0028791687645356124	555.9401025360598	0.0028750318967396406	557.5407479142343
13.87	0.07320461911339031	11.0896	0.39035	0.0029281847645356122	565.6934376682715	0.002923905982203228	567.3498925738495
14.09	0.07450191911339031	11.3309	0.397942	0.0029800767645356122	578.0024322676577	0.0029756451379828715	579.7249238859036
14.29	0.07580571911339032	11.5346	0.403885	0.003032228764535613	588.3934069874877	0.0030276408309984014	590.1775504010183
14.51	0.07701641911339031	11.7188	0.409866	0.0030806567645356125	597.789663950633	0.0030759212646257134	599.631248722652
14.72	0.07835581911339032	11.9408	0.416473	0.0031342327645356126	609.1141430267363	0.0031293312959163413	611.0232485311527
14.92	0.07947811911339031	12.1434	0.42218	0.0031791247645356125	619.449005462856	0.0031740820322248495	621.4183111364899
15.12	0.08065261911339032	12.3261	0.427414	0.003226104764535613	628.768745675487	0.0032209120537152166	630.7972195217018
15.32	0.08182041911339032	12.5184	0.432861	0.0032728167645356128	638.578193091409	0.003267472756546474	640.6681425072254
15.54	0.08300831911339031	12.7282	0.439888	0.0033203327645356124	649.2803359299968	0.0033148326311879524	651.4361627027539
15.76	0.08456231911339031	12.9745	0.44693	0.0033824927645356123	661.8443863644305	0.0033767850032372765	664.0830702125568
15.96	0.08583261911339031	13.1764	0.45327	0.003433304764535612	672.1435409836434	0.0034274244292109334	674.4512146053545
16.18	0.08708581911339032	13.3879	0.459618	0.0034834327645356126	682.9324028061474	0.00347737966559227	685.3113519140454
16.4	0.08820351911339032	13.5863	0.46566	0.0035281407645356127	693.0530183408271	0.0035219314764507147	695.4982069468198
16.6	0.08943111911339031	13.7913	0.470963	0.0035772447645356126	703.5103075777695	0.0035708616426133512	706.026936142349
16.81	0.09073561911339031	14.0074	0.477539	0.003629424764535613	714.533820768517	0.003622854295690729	717.1271675127125
17.01	0.09207431911339031	14.2173	0.483841	0.0036829727645356124	725.2410647238057	0.0036762072267825917	727.9121078129062
17.21	0.09310231911339031	14.4139	0.490471	0.0037240927645356124	735.2698601578685	0.003717175499448336	738.0080733240636
17.42	0.09446741911339031	14.6085	0.496307	0.003778696764535612	745.1966332579123	0.0037715754238701483	748.0125053649468
17.62	0.09571481911339032	14.8133	0.502029	0.003828592764535613	755.6437202614527	0.003821282356366808	758.5367723414125
17.82	0.09672401911339032	14.9899	0.508232	0.0038689607645356126	764.6522923553259	0.0038614955846337355	767.610702072961
18.02	0.09807511911339031	15.2125	0.514778	0.003923004764535613	776.007378131635	0.003915329847287213	779.0516587733601
18.24	0.09928781911339031	15.4194	0.521439	0.003971512764535613	786.5615885858954	0.00396364712649294	789.6854279750577
18.45	0.10062011911339032	15.6326	0.527634	0.004024804764535613	797.4371693923154	0.00401672690512334	800.6466983111034
18.65	0.10161631911339031	15.8229	0.533531	0.004064652764535612	807.1445944742185	0.004056414380057012	810.4253569815281
18.86	0.10280931911339032	16.0073	0.539215	0.004112372764535613	816.5510536707657	0.00410394007067324	819.9090159847342
19.06	0.10404231911339032	16.2066	0.545387	0.004161692764535613	826.717579255754	0.004153056872863225	830.1581238236571
19.26	0.10533531911339031	16.4052	0.551727	0.0042134127645356125	836.8483970238357	0.004204561195804827	840.3743847418372
19.46	0.10635931911339032	16.5973	0.55761	0.004254372764535613	846.6476422063556	0.004245348506709958	850.2495968765166
19.66	0.10757331911339031	16.7945	0.56353	0.0043029327645356125	856.7070443406241	0.004293701620535252	860.3933971513259
19.87	0.10894331911339031	17.0143	0.570053	0.004357732764535612	867.9192988493066	0.004348265341480306	871.7014592148751
20.07	0.11009431911339032	17.201	0.575607	0.004403772764535613	877.4430837299756	0.004394104531330676	881.3071436845358
20.27	0.11134631911339031	17.401	0.582153	0.004453852764535612	887.6453171318706	0.004443963714354907	891.5987586815055
20.48	0.11247531911339032	17.59	0.588081	0.004499012764535613	897.2864276966613	0.004488922459562403	901.3233307883132
20.68	0.11357031911339031	17.7909	0.593575	0.004542812764535612	907.5345711488649	0.0045325253347742655	911.6573307829374
20.88	0.11500131911339032	17.9915	0.599876	0.004600052764535612	917.7674112509654	0.004589504856735996	921.9891897682911
21.08	0.11594031911339031	18.1672	0.606216	0.004637612764535612	926.7300732945301	0.004626892170988316	931.0278885117199
21.28	0.11709031911339031	18.3677	0.611595	0.004683612764535612	936.9578122799298	0.004672678777354269	941.3461598493554
21.49	0.11854931911339031	18.5764	0.618347	0.0047419727645356125	947.6038428348071	0.004730765028904798	952.0973544490992
21.69	0.11974231911339031	18.7815	0.62516	0.004789692764535613	958.0662331884505	0.004778258682105211	962.6550760934991
21.9	0.12103231911339031	18.9821	0.631226	0.004841292764535612	968.2990732905511	0.004829611393506289	972.9868925879791
22.1	0.12214131911339031	19.1712	0.637169	0.004885652764535613	977.9452849720427	0.004873756694046599	982.7231860571309
22.3	0.12316531911339032	19.3571	0.64286	0.004926612764535613	987.4282609191041	0.0049145167199536625	992.2929375934114
22.51	0.12445531911339032	19.5525	0.648682	0.004978212764535613	997.3958429527555	0.004965862434791583	1002.3610916694378
22.71	0.1255603191133903	19.7417	0.655304	0.005022412764535612	1007.0471557509483	0.0050098425206140116	1012.104962240481
22.92	0.1268213191133903	19.9201	0.660774	0.005072852764535613	1016.1475479454386	0.005060029196714068	1021.3023148432097
23.12	0.1281533191133903	20.1207	0.667229	0.005126132764535612	1026.380388047539	0.005113038874259386	1031.6417501835863
23.34	0.1294213191133903	20.3045	0.673569	0.005176852764535612	1035.7562405438805	0.005163498929660024	1041.1181981011252
23.55	0.1308413191133903	20.5016	0.679886	0.005233652764535612	1045.810541561448	0.005220004802325092	1051.2839507934714
23.75	0.1321083191133903	20.6711	0.685951	0.005284332764535612	1054.456934369554	0.0052704196709067	1060.0290356966345
23.96	0.1336363191133903	20.8554	0.691673	0.0053454527645356124	1063.8582924494	0.005331216542074874	1069.5450966998478
24.16	0.1352753191133903	21.0361	0.698273	0.005411012764535612	1073.0760103280124	0.00539642583136204	1078.8824383172143
24.36	0.1369993191133903	21.1975	0.70388	0.005479972764535612	1081.3092126833415	0.005465012344030488	1087.2347577188875
24.56	0.1389133191133903	21.3221	0.709839	0.005556532764535612	1087.665204092722	0.005541152185178682	1093.7088514361087
24.76	0.1413693191133903	21.4448	0.715607	0.005654772764535612	1093.9242742847846	0.005638844555749455	1100.1101674774745
24.97	0.1445763191133903	21.5457	0.722626	0.005783052764535612	1099.0713010360407	0.0057663951054565095	1105.4272883619187
25.17	0.1482873191133903	21.5903	0.728683	0.005931492764535612	1101.3463990846633	0.005913970715126706	1107.8790272820813
25.37	0.1519873191133903	21.6005	0.734528	0.0060794927645356125	1101.8667129881599	0.006061087208358033	1108.565503697254
25.58	0.1567963191133903	21.5869	0.740807	0.0062718527645356115	1101.1729611168312	0.006252266547903551	1108.0793557972436
25.78	0.1621813191133903	21.5659	0.746407	0.006487252764535612	1100.101726609632	0.006466301103982006	1107.2383645768507
25.98	0.1681983191133903	21.5437	0.752884	0.006727932764535613	1098.9692787020217	0.006705401228873274	1106.363070119419
26.18	0.1733963191133903	21.5453	0.758598	0.006935852764535611	1099.0508965692368	0.00691191038122843	1106.6737517685717
26.38	0.1789173191133903	21.5543	0.765312	0.007156692764535611	1099.5099970723222	0.007131205171207526	1107.3788523129044
26.59	0.1846123191133903	21.5552	0.771362	0.007384492764535611	1099.5559071226307	0.007357360886074287	1107.6755697629803
26.79	0.1893383191133903	21.5528	0.776978	0.007573532764535612	1099.433480321808	0.007544997549627091	1107.7600758074527
27	0.1944343191133903	21.5766	0.782547	0.007777372764535611	1100.6475460966333	0.007747284903294209	1109.2076923449981
27.2	0.1999333191133903	21.5941	0.788689	0.007997332764535611	1101.5402415192993	0.00796552357874698	1110.349625384256
27.4	0.2048343191133903	21.6069	0.79483	0.008193372764535613	1102.1931844570204	0.00815998931066436	1111.2238640758073
27.61	0.2102253191133903	21.6325	0.801125	0.008409012764535612	1103.4990703324631	0.008373853979643516	1112.7784081005418
27.81	0.2149223191133903	21.6657	0.807564	0.008596892764535612	1105.1926410771778	0.008560149914651441	1114.6938636966722
28.01	0.21946231911339031	21.6816	0.813484	0.008778492764535612	1106.0037186326283	0.008740185818522433	1115.7127642741943
28.21	0.2244493191133903	21.7113	0.819298	0.008977972764535613	1107.51875029281	0.008937910374540758	1117.4620234691513
28.41	0.2286853191133903	21.7303	0.825539	0.009147412764535613	1108.4879624659898	0.009105828583798891	1118.6277594031853
28.62	0.2335013191133903	21.7489	0.830978	0.009340052764535612	1109.4367701723659	0.009296704181368421	1119.7989681446916
28.82	0.2383813191133903	21.7661	0.836838	0.009535252764535613	1110.314162244929	0.00949007917592479	1120.901288429978
29.03	0.2433743191133903	21.7872	0.843697	0.009734972764535612	1111.3904978688288	0.009687893215993703	1122.2098540963457
29.23	0.2478563191133903	21.7962	0.850037	0.009914252764535612	1111.849598371914	0.009865428996172274	1122.8727563263205
29.43	0.2524923191133903	21.8221	0.856483	0.010099692764535612	1113.1707875974594	0.010049031689541259	1124.4134705466497
29.63	0.2572303191133903	21.8488	0.862152	0.010289212764535611	1114.5327857566124	0.010236639134857521	1126.0004507223127
29.83	0.2618623191133903	21.8673	0.86866	0.010474492764535612	1115.4764923462876	0.01042001535050552	1127.1605427943784
30.04	0.2666073191133903	21.8735	0.874176	0.010664292764535612	1115.7927615817466	0.010607830261501883	1127.6919022558038
30.24	0.2714463191133903	21.8966	0.880699	0.010857852764535611	1116.9711195396653	0.010799329524589004	1129.0990274978653
30.44	0.2759113191133903	21.9026	0.886124	0.01103645276453561	1117.2771865417221	0.010975995535246695	1129.6079634358832
30.65	0.2809793191133903	21.9234	0.892319	0.011239172764535612	1118.3382188155194	0.011176482549103544	1130.90741526597
30.85	0.2858013191133903	21.9371	0.898872	0.011432052764535612	1119.0370718035492	0.011367200643225973	1131.8299626538787
31.05	0.2905123191133903	21.9529	0.905563	0.011620492764535613	1119.843048242299	0.01155349338284018	1132.856176281814
31.25	0.2951513191133903	21.9582	0.911049	0.011806052764535613	1120.1134074274491	0.011736905032677653	1133.3375254178013
31.45	0.3001553191133903	21.983	0.917152	0.01200621276453561	1121.378484369284	0.01193470994182045	1134.841993042194
31.66	0.3049623191133903	21.9981	0.923073	0.012198492764535612	1122.1487529911271	0.012124690727907115	1135.837276435222
31.86	0.3099483191133903	22.0027	0.928963	0.012397932764535612	1122.3834043593706	0.012321707771037624	1136.2986383426487
32.06	0.3145023191133903	22.0156	0.935318	0.012580092764535613	1123.0414484137928	0.012501620834976978	1137.1694140132568
32.28	0.3204913191133903	22.0398	0.942528	0.012819652764535611	1124.2759186554222	0.012738176607876584	1138.688745544114
32.48	0.3252183191133903	22.0389	0.948097	0.01300873276453561	1124.2300086051137	0.012924845924882546	1138.8548163529292
32.69	0.3306543191133903	22.0524	0.95459	0.013226172764535613	1124.9186593597415	0.013139470596722163	1139.797027894483
32.89	0.3352283191133903	22.0585	0.959869	0.013409132764535613	1125.2298274784994	0.013320026022750673	1140.318183625774
33.09	0.3400713191133903	22.0793	0.96608	0.01360285276453561	1126.2908597522965	0.013511164508337052	1141.611628487549
33.31	0.3453883191133903	22.0874	0.972366	0.013815532764535612	1126.7040502050731	0.013720968268920592	1142.2700669266162
33.52	0.3504673191133903	22.1043	0.978775	0.014018692764535611	1127.5661389275333	0.013921339678104007	1143.373142200852
33.72	0.3551813191133903	22.1086	0.984657	0.014207252764535612	1127.785486945674	0.014107275570462449	1143.808220422886
33.92	0.3601203191133903	22.125	0.991447	0.014404812764535613	1128.6220700846295	0.014302049134103826	1144.8796596861212
34.13	0.3654443191133903	22.1345	0.997849	0.014617772764535613	1129.1066761712195	0.014511963013131936	1145.6117009904106
34.33	0.3705113191133903	22.1407	1.00423	0.014820452764535611	1129.4229454066783	0.014711703018148475	1146.1615048202607
34.53	0.3750843191133903	22.1558	1.00967	0.015003372764535611	1130.1932140285212	0.014891935408954456	1147.1499241145395
34.73	0.38000031911339033	22.171	1.01611	0.015200012764535612	1130.9685837670652	0.015085649991460328	1148.1593206766133
34.93	0.3846703191133903	22.1699	1.02141	0.015386812764535612	1130.9124714833547	0.015269636214731838	1148.3136099351473
35.14	0.3896933191133903	22.1937	1.02777	0.015587732764535612	1132.1265372581804	0.01546749196934746	1149.7738231766
35.34	0.3945253191133903	22.1966	1.03437	0.015781012764535612	1132.2744696425077	0.015657787306921047	1150.142907500894
35.54	0.3995863191133903	22.209	1.04014	0.015983452764535614	1132.9070081134253	0.015857062374582225	1151.0147737642176
35.7501	0.4051003191133903	22.2227	1.04723	0.016204012764535612	1133.605861101455	0.016074128963769578	1151.9748249446952
35.9501	0.4100473191133903	22.237	1.05312	0.016401892764535613	1134.3353207896905	0.01626883468619895	1152.940567080308
36.1501	0.4148773191133903	22.241	1.05907	0.016595092764535614	1134.5393654577285	0.016458898913501607	1153.3671514725168
36.3501	0.4199583191133903	22.2472	1.06511	0.016798332764535615	1134.8556346931873	0.01665880120306859	1153.9193172844716
36.5701	0.4250903191133903	22.2552	1.07106	0.017003612764535613	1135.263724029263	0.016860669434287923	1154.5673087782811
36.7701	0.4301083191133903	22.2652	1.07733	0.01720433276453561	1135.7738356993577	0.017058014057872366	1155.3140667139826
36.9801	0.4350343191133903	22.28	1.08337	0.017401372764535614	1136.528800971098	0.017251702692560184	1156.3059622944268
37.1801	0.4400063191133903	22.2806	1.08971	0.017600252764535612	1136.5594076713037	0.017447161996511716	1156.5631405282295
37.3801	0.4447733191133903	22.2968	1.09544	0.01779093276453561	1137.385788576857	0.01763452647161949	1157.6209426687662
37.5901	0.4499573191133903	22.3064	1.10167	0.017998292764535614	1137.8754957801482	0.01783824107833505	1158.3553120827905
37.7901	0.4550023191133903	22.3115	1.10765	0.018200092764535613	1138.1356527318965	0.01803645359249357	1158.8498271902422
37.9901	0.4600193191133903	22.3321	1.11391	0.01840077276453561	1139.1864827722918	0.01823352706334023	1160.1483943782155
38.1901	0.4647713191133903	22.331	1.11954	0.018590852764535613	1139.1303704885813	0.018420155224368833	1160.3077754859453
38.4101	0.4703483191133903	22.3556	1.12645	0.018813932764535614	1140.3852451970142	0.018639139691742194	1161.8403765258192
38.6201	0.4749533191133903	22.3517	1.13194	0.018998132764535613	1140.1863016456773	0.01881992181941492	1161.8477123806467
38.8201	0.4798753191133903	22.3615	1.13838	0.019195012764535613	1140.6862110823702	0.01901311253938575	1162.5816974644258
39.0301	0.4851333191133903	22.373	1.14532	0.019405332764535613	1141.2728395029792	0.019219450187868505	1163.419618728661
39.2301	0.4903883191133903	22.3886	1.15157	0.019615532764535613	1142.068613708327	0.019425627578495662	1164.4708980198702
39.4301	0.4952333191133903	22.3856	1.15757	0.01980933276453561	1141.9155802072985	0.019615681160619857	1164.5361659246328
39.6301	0.4998513191133903	22.3997	1.16287	0.019994052764535614	1142.6348376621322	0.019796796656177347	1165.4807388969455
39.8301	0.5048073191133903	22.4158	1.16974	0.020192292764535612	1143.4561174509847	0.019991131846252844	1166.5451181379544
40.0401	0.5095333191133903	22.4126	1.17471	0.02038133276453561	1143.2928817165546	0.020176413081074016	1166.5947143861447
40.2401	0.5144493191133903	22.4252	1.18027	0.020577972764535612	1143.9356224208739	0.020369106781605636	1167.4754985034328
40.4401	0.5195553191133903	22.4566	1.18677	0.02078221276453561	1145.5373730649715	0.020569208656942766	1169.3441744817349
40.6501	0.5248493191133903	22.4414	1.19299	0.02099397276453561	1144.7620033264272	0.02077663589824385	1168.7951056461375
40.8501	0.5296613191133903	22.4578	1.1989	0.021186452764535613	1145.5985864653826	0.02096514030085562	1169.8697568046503
41.0501	0.5343923191133902	22.4627	1.20495	0.02137569276453561	1145.8485411837291	0.02115043698909179	1170.341847554764
41.2501	0.5392673191133903	22.4711	1.21056	0.021570692764535614	1146.2770349866087	0.02134133774103849	1171.0030247313475
41.4501	0.5444233191133903	22.4873	1.21669	0.02177693276453561	1147.1034158921623	0.021543202561418204	1172.083809854015
41.6601	0.5490953191133903	22.4864	1.22266	0.02196381276453561	1147.0575058418538	0.021726082900746638	1172.2512621303194
41.8601	0.5537583191133904	22.4871	1.22868	0.022150332764535614	1147.0932136587603	0.02190857760235182	1172.5017100532423
42.0701	0.5592953191133903	22.5161	1.23534	0.02237181276453561	1148.5725375020352	0.02212523458633283	1174.2681872575183
42.2701	0.5643023191133903	22.5151	1.24194	0.022572092764535614	1148.5215263350256	0.022321112820546402	1174.4460607695257
42.4701	0.5690673191133903	22.5278	1.24745	0.02276269276453561	1149.1693681560457	0.022507488177676463	1175.3275574177974
42.6801	0.5740023191133903	22.5431	1.25361	0.02296009276453561	1149.9498390112908	0.022700476203237934	1176.352793989553
42.8801	0.5792293191133903	22.5517	1.25966	0.02316917276453561	1150.3885350475723	0.02290484256879451	1177.0420857624306
43.0801	0.5839533191133903	22.552	1.2655	0.023358132764535612	1150.4038383976751	0.023089506609217013	1177.2751239877994
43.2801	0.5885873191133904	22.5553	1.27156	0.023543492764535615	1150.5721752488064	0.023270619368320814	1177.6606629318528
43.4901	0.5939183191133903	22.5747	1.27793	0.023756732764535615	1151.5617918887904	0.023478932734491528	1178.9191376405422
43.6901	0.5984743191133903	22.5857	1.28365	0.023938972764535615	1152.1229147258946	0.023656927931716462	1179.7035538029152
43.8901	0.6032923191133903	22.5873	1.28947	0.02413169276453561	1152.2045325931097	0.023845124563612523	1180.009178375552
44.1001	0.6083253191133903	22.5914	1.29544	0.02433301276453561	1152.4136783778486	0.024041681526595308	1180.4553751238423
44.3001	0.6131113191133903	22.6092	1.30099	0.024524452764535614	1153.3216771506172	0.0242285564105519	1181.6062601442125
44.5001	0.6187343191133903	22.62	1.30811	0.02474937276453561	1153.8725977543195	0.024448068315794772	1182.4302207989242
44.7001	0.6230723191133903	22.6165	1.31345	0.024922892764535614	1153.6940586697863	0.024617383189526224	1182.4474519770952
44.9001	0.6279983191133903	22.6223	1.31921	0.025119932764535613	1153.989923438441	0.024809613320675696	1182.9780727261661
45.1101	0.6338453191133903	22.6398	1.32627	0.025353812764535612	1154.882618861107	0.025037736213274882	1184.163296544728
45.3101	0.6384523191133903	22.6374	1.3317	0.02553809276453561	1154.7601920602842	0.025217443393355087	1184.2505649659129
45.5101	0.6430973191133903	22.6537	1.33792	0.025723892764535614	1155.5916740825387	0.025398600165935856	1185.317990386228
45.7201	0.6479333191133902	22.6541	1.34332	0.02591733276453561	1155.6120785493424	0.02558717114819756	1185.5624613358225
45.9201	0.6531343191133903	22.6683	1.34991	0.02612537276453561	1156.336437120877	0.025789934960229525	1186.546157581875
46.1201	0.6580253191133904	22.6792	1.35616	0.026321012764535613	1156.8924588412804	0.025980575750626733	1187.3430400176367
46.3201	0.6621863191133903	22.6778	1.36153	0.026487452764535614	1156.8210432074673	0.026142734084596483	1187.4622859464457
46.5201	0.6671873191133904	22.7039	1.36759	0.026687492764535616	1158.1524346664144	0.026337593271894204	1189.0606193868034
46.7301	0.6727813191133903	22.7111	1.37426	0.026911252764535612	1158.5197150688825	0.026555513156557936	1189.696931953799
46.9301	0.6777103191133903	22.7093	1.37978	0.027108412764535614	1158.4278949682655	0.02674748795009493	1189.8310365030172
47.1401	0.6825123191133903	22.7069	1.38658	0.02730049276453561	1158.3054681674428	0.02693448090952272	1189.9277782202703
47.3401	0.6869743191133904	22.7196	1.39172	0.027478972764535613	1158.953309988463	0.02710820271611367	1190.8001564290043
47.5401	0.6919273191133903	22.7297	1.39846	0.027677092764535612	1159.4685227752589	0.027301005592680203	1191.5592406376686
47.7501	0.6972923191133903	22.7318	1.40404	0.02789169276453561	1159.5756462259787	0.027509804249568243	1191.9181738877517
47.9501	0.7018873191133903	22.7437	1.40981	0.028075492764535612	1160.1826791133915	0.0276886008780197	1192.755379526379
48.1501	0.7065013191133903	22.7458	1.4154	0.028260052764535613	1160.2898025641114	0.02786810465686234	1193.0796536067257
48.3501	0.7117213191133903	22.7634	1.42165	0.02846885276453561	1161.187599103478	0.02807114551475666	1194.2452778943596
48.5501	0.7165603191133904	22.77	1.42789	0.028662412764535614	1161.5242728057406	0.028259329909029112	1194.8163609489259
48.7601	0.7222333191133903	22.7873	1.43449	0.028889332764535612	1162.4067659950044	0.028479902734391212	1195.987921865582
48.9601	0.7268063191133903	22.7962	1.44049	0.02907225276453561	1162.8607653813888	0.02865767087327953	1196.6677474825178
49.1701	0.7318073191133903	22.7821	1.4465	0.02927229276453561	1162.1415079265553	0.028852040665318938	1196.1600543804004
49.3701	0.7365673191133904	22.7909	1.45252	0.029462692764535614	1162.5904061962387	0.029037008620768377	1196.8434501449951
49.5701	0.7413833191133903	22.7994	1.4585	0.02965533276453561	1163.0240011158191	0.029224117857027533	1197.5138648820505
49.7701	0.7463383191133903	22.8157	1.46436	0.029853532764535614	1163.8554831380736	0.02941659093051515	1198.6006809371204
49.9701	0.7512253191133903	22.8158	1.46981	0.030049012764535612	1163.8605842547745	0.029606386317691327	1198.833445807186
50.1801	0.7560093191133903	22.8243	1.47619	0.030240372764535613	1164.2941791743551	0.029792146630678612	1199.5028691601665
50.3801	0.7613093191133903	22.8306	1.48232	0.03045237276453561	1164.615549526515	0.029997902681606622	1200.080856368071
50.5801	0.7657953191133903	22.8458	1.48782	0.03063181276453561	1165.3909192650588	0.03017202463326016	1201.088955701476
50.7901	0.7708613191133903	22.8362	1.49362	0.03083445276453561	1164.9012120617679	0.030368622563618063	1200.820303460437
50.9901	0.7757353191133903	22.8537	1.49976	0.031029412764535615	1165.7939074844337	0.030557733012508893	1201.9678078381492
51.1901	0.7809053191133903	22.8562	1.50608	0.031236212764535615	1165.9214354019573	0.030758289136931582	1202.3404054249056
51.3901	0.7857173191133903	22.8692	1.51183	0.03142869276453561	1166.5845805730805	0.03094492148816099	1203.2488089397564
51.5901	0.7905833191133903	22.8658	1.51801	0.03162333276453561	1166.4111426052482	0.031133612803909777	1203.2969503081163
51.8001	0.7956353191133902	22.8726	1.52412	0.03182541276453561	1166.7580185409126	0.03132947907011473	1203.8905740773089
52.0001	0.8007743191133903	22.8896	1.53053	0.03203097276453561	1167.625208380074	0.0315286789777449	1205.0253796288812
52.2101	0.8058303191133903	22.8929	1.53577	0.03223321276453561	1167.7935452312051	0.03172462289041337	1205.4352830396938
52.4101	0.8107353191133903	22.8832	1.54192	0.03242941276453561	1167.298736911213	0.031914678154808446	1205.1535494700279
52.6101	0.8154653191133903	22.9037	1.54769	0.032618612764535614	1168.3444658349074	0.03209791844577535	1206.4542415415644
52.8201	0.8207463191133904	22.9118	1.55467	0.032829852764535615	1168.757656287684	0.032302464823244476	1207.1277980610325
53.0201	0.8259643191133903	22.9223	1.5608	0.03303857276453561	1169.2932735412837	0.032504529967501444	1207.9250544422596
53.2201	0.8308903191133903	22.9232	1.56716	0.03323561276453561	1169.3391835915922	0.03269525005874315	1208.2028878878407
53.4201	0.8356143191133903	22.9291	1.57273	0.033424572764535615	1169.640149476948	0.03287811514885298	1208.7348717614625
53.6201	0.8406723191133904	22.9321	1.57877	0.033626892764535614	1169.7931829779764	0.033073872249263794	1209.1296928986615
53.8301	0.8453193191133903	22.9314	1.58501	0.03381277276453561	1169.75747516107	0.033253688863601	1209.3102188583082
54.0301	0.8503173191133903	22.9465	1.59132	0.03401269276453561	1170.527743782913	0.033447051411800176	1210.3405443045663
54.2401	0.8556553191133903	22.9524	1.5975	0.034226212764535614	1170.8287096682689	0.0336535265923876	1210.9017421962017
54.4401	0.8605733191133903	22.9548	1.60321	0.03442293276453561	1170.9511364690916	0.033843718342417416	1211.2587087103236
54.6401	0.8649713191133903	22.9594	1.60925	0.034598852764535615	1171.185787837335	0.03401376971805234	1211.7074724706356
54.8401	0.8703533191133903	22.9806	1.61578	0.03481413276453561	1172.2672245779358	0.03422182872056383	1213.078691369906
55.0401	0.8750383191133903	22.9734	1.62123	0.03500153276453561	1171.899944175468	0.034402907648154325	1212.918238468283
55.2501	0.8798803191133903	22.9673	1.62685	0.03519521276453561	1171.5887760567102	0.03459002029914592	1212.823092302568
55.4501	0.8850443191133903	22.985	1.63393	0.03540177276453561	1172.4916737127778	0.03478953763847259	1213.9999575138677
55.6601	0.8904273191133903	22.9855	1.64013	0.03561709276453561	1172.5171792962824	0.034997473939159765	1214.2788324392898
55.8601	0.8951713191133903	22.9951	1.64594	0.035806852764535615	1173.0068864995735	0.03518069090055528	1215.00857137625
56.0601	0.9003323191133903	22.9996	1.65202	0.03601329276453561	1173.2364367511161	0.035379974608775434	1215.4885440298547
56.2601	0.9050843191133903	23.0072	1.65797	0.03620337276453561	1173.624121620388	0.0355634303291112	1216.1132731808616
56.4601	0.9105913191133903	23.0267	1.66434	0.03642365276453561	1174.6188393770728	0.03577599148759858	1217.4027481132252
56.6601	0.9153973191133903	23.0078	1.67051	0.03661589276453561	1173.6547283205937	0.03596145828292887	1216.629143995371
56.8701	0.9203003191133903	23.026	1.67635	0.036812012764535613	1174.5831315601663	0.03615063293429912	1217.8219007921675
57.0701	0.9250693191133903	23.0158	1.68204	0.03700277276453561	1174.0628176566695	0.03633460307654045	1217.5063973097097
57.2801	0.9303863191133903	23.0347	1.68874	0.03721545276453561	1175.0269287131487	0.03653967311027911	1218.7560878757301
57.4801	0.9354543191133903	23.0429	1.69475	0.03741817276453561	1175.4452202826262	0.03673510038779985	1219.428232610409
57.6801	0.9403863191133903	23.0423	1.70015	0.037615452764535616	1175.4146135824205	0.03692524670462802	1219.628366458375
57.8901	0.9453073191133903	23.0438	1.70598	0.03781229276453561	1175.4911303329347	0.03711493290402892	1219.9391450951987
58.0901	0.9503943191133903	23.0588	1.71276	0.03801577276453561	1176.2562978380772	0.03731097996980532	1220.9725899695434
58.2901	0.9550563191133903	23.0544	1.71895	0.038202252764535614	1176.0318487032353	0.03749061428393659	1220.9589146465403
58.4901	0.9600033191133903	23.0668	1.72533	0.03840013276453561	1176.6643871741528	0.037681194822587465	1221.8484558609412
58.6901	0.9651823191133903	23.0737	1.7309	0.03860729276453561	1177.016364226518	0.03788067412934455	1222.4577795888604
58.9001	0.9708163191133903	23.0768	1.73807	0.03883265276453561	1177.1744988442474	0.03809763347044989	1222.8873074011321
59.1001	0.9758193191133903	23.0783	1.74324	0.03903277276453561	1177.2510155947616	0.03829025422265085	1223.2023869732907
59.3101	0.9806323191133903	23.0773	1.74923	0.03922529276453561	1177.2000044277522	0.038475524766038924	1223.3760192438433
59.5101	0.9857243191133903	23.0789	1.7551	0.039428972764535615	1177.2816222949675	0.038671497712603045	1223.7006273166241
59.7101	0.9906513191133903	23.0787	1.76112	0.03962605276453561	1177.2714200615655	0.03886108384492786	1223.9220394711049
59.9101	0.9958243191133903	23.0964	1.76749	0.03983297276453561	1178.1743177176331	0.03906009714419728	1225.104503227155
60.1101	1.0009343191133904	23.1079	1.77367	0.04003737276453562	1178.7609461382422	0.03925664785813702	1225.9554375390555
60.3201	1.0066983191133905	23.104	1.78004	0.04026793276453562	1178.5620025869052	0.03947830763118218	1226.0202580659113
60.5201	1.0118283191133903	23.1039	1.78617	0.04047313276453561	1178.5569014702041	0.0396755450520844	1226.2567914139674
60.7201	1.0165183191133904	23.0962	1.79145	0.04066073276453561	1178.1641154842314	0.039855831388889075	1226.0691317367011
60.9301	1.0215883191133903	23.1095	1.7973	0.04086353276453561	1178.8425640054572	0.04005068859425554	1227.0142357439236
61.1301	1.0268383191133905	23.1092	1.80386	0.04107353276453562	1178.8272606553546	0.04025242379959774	1227.2458607696099
61.3301	1.0315783191133905	23.1299	1.81046	0.041263132764535616	1179.8831918124506	0.04043452691833229	1228.5688686028518
61.5301	1.0363283191133905	23.1143	1.81576	0.04145313276453562	1179.0874176071027	0.04061698096036545	1227.9642848701633
61.7301	1.0412783191133903	23.1231	1.82188	0.04165113276453561	1179.5363158767864	0.04080708186301627	1228.6653395699618
61.9401	1.0466883191133904	23.1257	1.82831	0.041867532764535614	1179.6689449110106	0.04101480738461431	1229.0587731133776
62.1401	1.0519283191133904	23.1308	1.83405	0.04207713276453561	1179.9291018627591	0.04121596435790024	1229.5771353345776
62.3501	1.0567483191133904	23.1299	1.83997	0.04226993276453562	1179.8831918124506	0.041400962339991236	1229.7567750003686
62.5501	1.0617683191133904	23.1447	1.84608	0.04247073276453562	1180.6381570841909	0.04159360020995863	1230.7807247453275
62.7501	1.0670583191133904	23.1478	1.8528	0.04268233276453562	1180.7962917019202	0.04179655893200576	1231.1954319514712
62.9601	1.0725983191133903	23.1519	1.85915	0.042903932764535614	1181.005437486659	0.042009065127022974	1231.6752153711375
63.1601	1.0777783191133905	23.1503	1.86523	0.04311113276453562	1180.923819619444	0.042207721411059974	1231.8347831918604
63.3601	1.0828283191133905	23.1513	1.87101	0.04331313276453562	1180.9748307864534	0.04240135412897675	1232.1265504238818
63.5601	1.0875183191133904	23.1367	1.87608	0.043500732764535616	1180.230067748115	0.04258114975292223	1231.5709405258956
63.7601	1.0925483191133905	23.1483	1.88226	0.04370193276453562	1180.821797285425	0.04277394368131846	1232.4259920772906
63.9701	1.0975883191133904	23.1622	1.88773	0.04390353276453562	1181.5308525068565	0.042967083624622475	1233.404231002201
64.1701	1.1028083191133904	23.1667	1.89418	0.04411233276453561	1181.760402758399	0.04316708210561399	1233.8906108928293
64.3801	1.1086683191133904	23.1789	1.9006	0.044346732764535615	1182.3827389959147	0.043391553827232275	1234.8175503475663
64.5801	1.1135283191133905	23.1735	1.90655	0.04454113276453562	1182.1072786940638	0.04357768157852907	1234.7596759362998
64.7801	1.1192783191133904	23.1899	1.91296	0.044771132764535614	1182.9438618330191	0.04379784972162951	1235.9055985241378
