Repository: materialdigital/demodata_tensiletest_42CrMoS4

# pmd_referenceproject

This repository contains data from a joint project between Fraunhofer IWM, Freiburg and IWT, Bremen. The provided python scripts generate a structured dataset using the [PMDco v2.0.7](https://github.com/materialdigital/core-ontology) and [TTO v2.0.1](https://github.com/materialdigital/application-ontologies). The resulting ABox is published to [github-pages](https://matttjung.github.io/pmd_referenceproject/) as .ttl and .rdf alongside all references file resources.

**The repo is currently WIP**

File: original_data/46NTA9.csv (part 1 of 2)
Specimen name:	AWA_3_05_Rz
Specimen ID:	46NTA9
Material:	42CrMoS4
Specimen type:	Round Tensile Specimen
Gauge diameter:	5.001	mm
Gauge length:	25	mm
Parallel length:	30	mm
Original cross-section:	19.642808851968347	mm²
Cross-section after fracture:	9.9230897298497	mm²
Yield stress at 0.2% plastic strain:	1085.6115802506465	MPa
Yield stress at 1% plastic strain:	1130.9271687909604	MPa
Ultimate tensile strength:	1185.9098245852815	MPa
Uniform elongation:	5.124140519054482	%
Elongation after fracture:	13.245084783357036	%
Reduction of area:	49.48232808947109	%
Slope of linear-elastic region:	209032.26959740033	MPa
Crosshead seperation speed:	0.029868507910122206	mm/s
Strain rate:	0.0009956169303374069	s-1
Test temperature:	RT	Cel
Machine type:	INSTRON 8852TT
Standard:	DIN EN ISO 6892-1
Date:	2022-09-06 00:00:00
Heat treatment batch:	Batch 3
Time	Displacement	Force	Machine Displacement	Engineering Strain	Engineering Stress	True Strain	True Stress
s	mm	kN	mm		MPa		MPa
0	0.0005044479068242259	0.0832337	0	2.0177916272969038e-05	4.237362417323498	2.0177712701542375e-05	4.237447918467573
0.25	0.00045995850682422593	0.0829172	-0.000297546	1.8398340272969038e-05	4.221249650438415	1.839817102567604e-05	4.221327314425862
0.460001	0.000539427106824226	0.0828862	-0.000267029	2.157708427296904e-05	4.21967146474035	2.1576851490926953e-05	4.219762512947149
0.660001	0.0005147397068242259	0.0823267	-0.000511169	2.0589588272969036e-05	4.191187758351082	2.0589376310338022e-05	4.191274053181401
0.870001	0.0006224779068242259	0.106211	0.00170136	2.4899116272969036e-05	5.407118747650844	2.4898806295163737e-05	5.4072533801292435
1.09	0.000885635906824226	0.187035	0.00848389	3.542543627296904e-05	9.521805227018628	3.542480880693576e-05	9.522142541122902
1.3	0.0015966879068242258	0.297872	0.0149155	6.386751627296903e-05	15.164430008193618	6.386547682998226e-05	15.165398522673936
1.51	0.002024707906824226	0.412168	0.0219345	8.098831627296904e-05	20.98314976774301	8.098503689627405e-05	20.9848491577128
1.72	0.002505227906824226	0.53297	0.0279465	0.00010020911627296904	27.13308488702178	0.00010020409567486504	27.135803869480068
1.93	0.0030513479068242258	0.648457	0.0339203	0.00012205391627296903	33.01243752290651	0.00012204646829974851	33.016466820191894
2.12	0.0038502679068242256	0.783285	0.0399475	0.00015401071627296902	39.87642530673556	0.00015399885784013898	39.882566703559455
2.34	0.004362387906824226	0.920134	0.0464478	0.00017449551627296903	46.84330061623525	0.00017448029370124263	46.851474562160206
2.55	0.005255427906824226	1.07075	0.0530624	0.00021021711627296905	54.51104310332396	0.0002101950237511133	54.52250225761018
2.76	0.006142417906824226	1.22344	0.0592499	0.00024569671627296905	62.28437130453483	0.0002456665377778239	62.299674370039476
2.98	0.0069839979068242256	1.37494	0.064827	0.00027935991627296903	69.99711753862643	0.00027932090255725853	70.01667192752136
3.19	0.007730157906824226	1.53559	0.0709076	0.00030920631627296904	78.17568309972751	0.0003091585218520288	78.19985551472091
3.39	0.008636557906824226	1.69667	0.0770874	0.00034546231627296907	86.37613962373725	0.0003454026579062937	86.40597932500236
3.59001	0.009696487906824227	1.85763	0.0827789	0.0003878595162729691	94.57048704181899	0.00038778431821433754	94.60716710517673
3.80001	0.010655947906824228	2.03716	0.0898895	0.0004262379162729691	103.71021860225771	0.0004261471026968513	103.75442382973095
3.99001	0.011542147906824226	2.20735	0.0956573	0.00046168591627296905	112.37445808463427	0.0004615793721223213	112.42633978928075
4.20001	0.012580947906824227	2.38427	0.102493	0.0005032379162729691	121.38131659113913	0.0005031113345382316	121.44240027197493
4.40001	0.013348447906824226	2.53087	0.107704	0.000533937916272969	128.84460766650434	0.0005337954221435254	128.9134026878448
4.61001	0.014431647906824227	2.71083	0.114151	0.000577265916272969	138.0062301898517	0.0005770993623981733	138.08589648277362
4.83001	0.015591147906824226	2.89693	0.120201	0.0006236459162729691	147.480435299848	0.0006234515299731264	147.5724108710529
5.02001	0.016580047906824224	3.07875	0.126312	0.0006632019162729689	156.73674896507927	0.0006629820950672128	156.8406970773433
5.23001	0.017783247906824225	3.26674	0.132706	0.000711329916272969	166.30717249344153	0.0007110770410593451	166.42547176052688
5.44001	0.019034747906824225	3.46848	0.139236	0.000761389916272969	176.57759774271966	0.0007611002060164095	176.7120421450807
5.64001	0.020079547906824226	3.6594	0.145157	0.0008031819162729691	186.2971852741571	0.0008028595382849609	186.44681580442187
5.85001	0.021064947906824224	3.82743	0.150558	0.000842597916272969	194.85146084982978	0.0008422431299295281	195.01564228472458
6.06001	0.022510947906824223	4.0547	0.157562	0.000900437916272969	206.42159838528852	0.0009000327652430503	206.6074682192123
6.27001	0.023557847906824227	4.24557	0.163773	0.000942313916272969	216.13864045592257	0.0009418702172285526	216.3423109046685
6.46001	0.024922047906824226	4.44003	0.16938	0.000996881916272969	226.0384466122358	0.0009963853594736622	226.26378025204593
6.66001	0.026046447906824224	4.64812	0.175865	0.001041857916272969	236.63214538353694	0.001041315558987597	236.87868245744943
6.87001	0.027226547906824224	4.83331	0.18116	0.0010890619162729688	246.06002310691267	0.001088469318555534	246.32799770719564
7.08001	0.028331947906824227	5.01853	0.186172	0.001133277916272969	255.4894281067704	0.0011326362416065746	255.778968633485
7.28001	0.029799047906824225	5.24565	0.193359	0.001191961916272969	267.05192925981913	0.0011912520936664492	267.37024498916406
7.47001	0.030852747906824227	5.4313	0.199036	0.0012341099162729691	276.5032252225855	0.0012333490285785689	276.8444605947142
7.68001	0.032280047906824226	5.64048	0.204582	0.001291201916272969	287.1524150393993	0.0012903690319494715	287.5231867879606
7.88001	0.033426947906824225	5.86743	0.211212	0.001337077916272969	298.7062616257166	0.0013361848235968416	299.10565517158875
8.09001	0.03475494790682423	6.06238	0.216896	0.001390197916272969	308.63101329790254	0.0013892324858057585	309.06007148948646
8.30001	0.036269747906824225	6.30555	0.224045	0.001450789916272969	321.0106073688204	0.0014497385373462145	321.4763263210077
8.50001	0.037417147906824225	6.48018	0.229134	0.001496685916272969	329.90088377053263	0.0014955669982138673	330.39464177703803
8.71001	0.03876684790682423	6.7116	0.236198	0.001550673916272969	341.6822945526678	0.0015494728629433768	342.21213237448296
8.92001	0.04005474790682422	6.90604	0.242424	0.001602189916272969	351.58108252465973	0.0016009077793110462	352.1443821898331
9.13001	0.041267947906824226	7.11597	0.248962	0.001650717916272969	362.26845425352343	0.00164935697893007	362.86645728146027
9.34001	0.04257224790682423	7.32216	0.254631	0.0017028899162729691	372.765425514298	0.001701441643172846	373.4002039985415
9.54001	0.04382904790682422	7.52223	0.260986	0.001753161916272969	382.9508323727449	0.0017516269217214121	383.62220718786585
9.75001	0.045136047906824225	7.72444	0.266624	0.001805441916272969	393.2451849535744	0.0018038140650491652	393.9551662938621
9.96001	0.04628954790682423	7.93428	0.273155	0.001851581916272969	403.92797485299207	0.0018498698515030047	404.6758805867066
10.16	0.047820847906824226	8.17942	0.280464	0.001912833916272969	416.40786007956115	0.0019110067791130263	417.204379157324
10.36	0.049161947906824224	8.39051	0.286331	0.001966477916272969	427.1542864990621	0.001964546929655935	427.9942759703038
10.57	0.050375447906824224	8.59014	0.292267	0.002015017916272969	437.3172933024396	0.002012990490747225	438.19849548354006
10.77	0.051662647906824226	8.79082	0.298325	0.002066505916272969	447.5337547826872	0.002064373630004806	448.4585859346775
10.97	0.052955547906824225	9.00247	0.303871	0.002118221916272969	458.3086903631855	0.002115981647263162	459.27948987553117
11.17	0.054055847906824224	9.19539	0.309715	0.002162233916272969	468.1300963267561	0.0021598996527289493	469.14230309826195
11.37	0.05538024790682423	9.40668	0.315392	0.002215209916272969	478.8867045894704	0.0022127599562363686	479.94753916624825
11.58	0.056939447906824224	9.65475	0.322128	0.0022775779162729688	491.51575381911465	0.0022749881671820403	492.6352192455133
11.78	0.058001447906824224	9.84535	0.327965	0.002320057916272969	501.21905040141075	0.0023173707373767647	502.3819076270814
11.98	0.05918404790682422	10.0356	0.333817	0.002367361916272969	510.90452875808353	0.0023645641297637948	512.1140246823168
12.18	0.060450947906824225	10.2308	0.339943	0.002418037916272969	520.8420077342861	0.002415119166741926	522.1014234573754
12.39	0.06178404790682422	10.451	0.346207	0.002471361916272969	532.0522171121538	0.0024683131234929058	533.3671106989934
12.59	0.06305404790682423	10.656	0.351967	0.002522161916272969	542.4886064058092	0.0025189866038876677	543.8568505088979
12.8	0.06457374790682423	10.8877	0.358925	0.002582949916272969	554.284271768443	0.0025796198341956353	555.7159602817987
13	0.06574514790682423	11.0842	0.364662	0.002629805916272969	564.287932725532	0.0026263540272354734	565.771900469495
13.2	0.06687424790682424	11.2728	0.37117	0.0026749699162729695	573.8894108756949	0.002671398551690626	575.424547785055
13.41	0.06798434790682423	11.4746	0.377251	0.002719373916272969	584.1628906779371	0.0027156831086346226	585.7514480057013
13.62	0.06931604790682423	11.6837	0.383202	0.002772641916272969	594.8080077574655	0.0027688052348680335	596.4571973719087
13.82	0.07063364790682423	11.8893	0.388985	0.0028253459162729693	605.2749425807608	0.0028213621284547724	606.9850536680037
14.03	0.07192584790682423	12.116	0.395317	0.002877033916272969	616.8160618630615	0.0028729031751534764	618.5906625931434
14.24	0.07310184790682424	12.3036	0.401413	0.0029240739162729695	626.3666307971577	0.002919807127718907	628.1981731242954
14.45	0.07446214790682423	12.5327	0.408104	0.0029784859162729693	638.0299321980184	0.0029740590152261257	639.9302953652308
14.66	0.07579324790682423	12.7564	0.414864	0.0030317299162729693	649.4183238321193	0.003027143490661331	651.387184792657
14.85	0.07701904790682423	12.9553	0.420967	0.0030807619162729694	659.5441669077683	0.0030760260934159975	661.5760654592776
15.06	0.07836014790682423	13.165	0.427048	0.0031344059162729692	670.2198295169367	0.0031295039066366152	672.3205705157781
15.28	0.07939394790682423	13.3484	0.432526	0.0031757579162729694	679.5565797435531	0.003170725848040588	681.7146869312292
15.48	0.08076694790682423	13.5786	0.438698	0.0032306779162729693	691.2758812820871	0.003225470489039395	693.5091710057973
15.68	0.08207244790682423	13.7831	0.444572	0.0032828979162729693	701.686815967709	0.0032775209716682592	703.9903821537256
15.89	0.08324994790682423	13.9774	0.450523	0.0033299979162729693	711.5784766494515	0.0033244657512083854	713.9480314939589
16.09	0.08450654790682423	14.1847	0.45665	0.0033802619162729692	722.1319571400601	0.0033745616728935567	724.5729522933043
16.3	0.08593784790682424	14.4066	0.463531	0.0034375139162729695	733.4287121852411	0.0034316191702956143	735.949883589972
16.51	0.08691884790682423	14.5894	0.469215	0.0034767539162729694	742.7349168822177	0.0034707239797375994	745.3172234132406
16.72	0.08839364790682423	14.8165	0.476105	0.0035357459162729693	754.2963998509451	0.003529509861760702	756.9634002663776
16.93	0.08955114790682424	14.9979	0.481819	0.0035820459162729697	763.5313316454284	0.0035756456692320544	766.2663359338953
17.13	0.09067364790682424	15.2043	0.487831	0.0036269459162729693	774.0389938415769	0.003620384408636077	776.8463914093267
17.34	0.09204744790682423	15.4293	0.494446	0.0036818979162729693	785.4935674565644	0.0036751363220573815	788.3856745858285
17.55	0.09323564790682423	15.6203	0.500031	0.003729425916272969	795.2172277252872	0.003722488849608352	798.1829314634326
17.75	0.09459224790682423	15.8223	0.506195	0.003783689916272969	805.5008893707427	0.0037765497666555326	808.5486549634036
17.96	0.09579524790682423	16.0252	0.512512	0.003831809916272969	815.8303693106582	0.003824487232782324	818.9564762097795
18.17	0.09696554790682423	16.2305	0.518661	0.003878621916272969	826.2820313691334	0.0038711194555034576	829.4868669650243
18.36	0.09826434790682423	16.4307	0.524261	0.0039305739162729695	836.474056425669	0.003922869392817614	839.7618795334947
18.57	0.09940164790682424	16.6254	0.530594	0.00397606591627297	846.386080793838	0.003968182256578553	849.7513676416902
18.77	0.10060444790682423	16.8199	0.536461	0.004024177916272969	856.2879233187941	0.004016102569494043	859.7337782697849
18.98	0.10204744790682423	17.0688	0.543861	0.004081897916272969	868.9592271977735	0.004073589572506852	872.5062300565983
19.18	0.10323844790682424	17.2555	0.549164	0.00412953791627297	878.4639778374099	0.004121034775894215	882.0916281419694
19.39	0.10438244790682423	17.4462	0.554939	0.0041752979162729695	888.1723653413127	0.004166605547015788	891.8807495676135
19.59	0.10547244790682424	17.6301	0.56057	0.00421889791627297	897.5345701759624	0.004210023318384816	901.3211769038606
19.8	0.10680244790682424	17.8612	0.567375	0.00427209791627297	909.2996900089563	0.004262998412744514	913.1843073199112
20	0.10804544790682423	18.0456	0.573227	0.004321817916272969	918.6873494516393	0.0043125056821017235	922.6577488979527
20.21	0.10936844790682423	18.2503	0.579582	0.004374737916272969	929.1084659804746	0.00436519656750072	933.1730720149297
20.41	0.11029444790682423	18.4186	0.584953	0.004411777916272969	937.6764870444855	0.004402074553002996	941.8133074626367
20.61	0.11189644790682424	18.6241	0.591484	0.00447585791627297	948.1383309461739	0.0044658710529950916	952.3820634004611
20.82	0.11306944790682423	18.8521	0.598732	0.004522777916272969	959.7456322093612	0.0045125808905943955	964.0863485599571
21.03	0.11405844790682423	19.0244	0.604263	0.0045623379162729695	968.5172901376385	0.004551961999630952	972.9359932929993
21.24	0.11520944790682423	19.2136	0.610344	0.004608377916272969	978.1493138174412	0.004597791853356399	982.656995514055
21.44	0.11673144790682423	19.433	0.616852	0.004669257916272969	989.3187958224557	0.004658390746145604	993.9381804415674
21.64	0.11762544790682423	19.5838	0.62233	0.0047050179162729695	996.9959056053007	0.004693983916052975	1001.6867892036242
21.84	0.11899944790682424	19.7848	0.628746	0.004759977916272969	1007.2286580346896	0.004748685043097085	1012.023044203572
22.06	0.12032444790682423	19.9831	0.635025	0.004812977916272969	1017.3239555806986	0.004801432568244974	1022.2203133126038
22.25	0.12155244790682423	20.1445	0.64045	0.004862097916272969	1025.5407030538497	0.004850316092353524	1030.526982369221
22.46	0.12340044790682424	20.3821	0.648491	0.00493601791627297	1037.6367327912767	0.004923875719513051	1042.7585262949174
22.65	0.12467844790682424	20.5331	0.653709	0.00498713791627297	1045.3240244173348	0.004974743335882005	1050.5371994942975
22.86	0.12634144790682422	20.6983	0.659866	0.0050536579162729686	1053.7342269115388	0.005040931047258083	1059.0594392290182
23.07	0.1283494479068242	20.8311	0.665878	0.005133977916272969	1060.494970805185	0.00512084398534497	1065.9395285656171
23.28	0.13107944790682421	20.9598	0.672226	0.005243177916272969	1067.046986912958	0.005229480317379101	1072.6417041103655
23.49	0.13410544790682422	21.0502	0.677956	0.005364217916272968	1071.6491800453796	0.005349881744726003	1077.3977397769381
23.7	0.13880144790682422	21.1096	0.685562	0.005552057916272969	1074.673187479736	0.00553670205425729	1080.6398352576891
23.91	0.1430944479068242	21.1272	0.691093	0.005723777916272968	1075.5691896825083	0.0057074593391188725	1081.7255088578365
24.11	0.14823844790682422	21.1368	0.697334	0.005929537916272969	1076.057918156748	0.005912027391773068	1082.438444382564
24.32	0.15359244790682422	21.1706	0.704216	0.006143697916272969	1077.7786496597994	0.00612490234780835	1084.4001961039178
24.53	0.15847744790682422	21.191	0.710869	0.006339097916272969	1078.8171976675583	0.006319090343868359	1085.6559255173322
24.73	0.16278944790682423	21.2128	0.715912	0.006511577916272969	1079.9270185778105	0.006490469177373577	1086.9590475031682
24.94	0.1679044479068242	21.253	0.722847	0.006716177916272968	1081.9735690636883	0.006693724869742844	1089.240296054225
25.14	0.1723194479068242	21.2773	0.728325	0.006892777916272968	1083.2106630141068	0.0068691313208726346	1090.6769935508019
25.34	0.1766424479068242	21.3077	0.734642	0.007065697916272968	1084.7583031825318	0.007040852835988026	1092.4228776649884
25.55	0.1808314479068242	21.3521	0.741119	0.007233257916272968	1087.0186723758893	0.0072072233738880625	1094.8813587929887
25.76	0.18561744790682422	21.3855	0.747299	0.007424697916272969	1088.7190401925143	0.007397270523104427	1096.8024501816383
25.97	0.1902684479068242	21.4245	0.754158	0.007610737916272968	1090.704499619112	0.007581922363186573	1099.0055657098128
26.17	0.19464544790682423	21.4701	0.75985	0.007785817916272969	1093.0259598717494	0.007755664845710655	1101.53606097307
26.38	0.19938044790682422	21.5142	0.767075	0.007975217916272969	1095.271056300287	0.007943583946428015	1104.0060816516682
26.59	0.2035944479068242	21.5238	0.77211	0.008143777916272969	1095.7597847745267	0.008110796299212016	1104.6834091113135
26.79	0.20840844790682422	21.5672	0.778938	0.008336337916272968	1097.9692447518175	0.008301782561931209	1107.1222873977435
26.99	0.21265644790682423	21.576	0.784149	0.008506257916272969	1098.4172458532037	0.008470283565185697	1107.7606662461133
27.19	0.2169454479068242	21.6118	0.789993	0.008677817916272968	1100.2397957883882	0.00864038207277273	1109.787476400477
27.4	0.2220164479068242	21.6347	0.796524	0.008880657916272967	1101.4056168363136	0.00884145679066883	1111.1868233464986
27.6	0.22660944790682422	21.6719	0.802925	0.00906437791627297	1103.2994396739916	0.00902354301922827	1113.300162750009
27.8	0.2311204479068242	21.6976	0.808434	0.009244817916272968	1104.6078065269037	0.009202346148950285	1114.8197045671386
28.01	0.23602844790682423	21.7244	0.815254	0.00944113791627297	1105.9721735174885	0.009396848914525696	1116.413809339227
28.22	0.24113544790682423	21.7327	0.821739	0.009645417916272969	1106.3947200108416	0.009599197843160859	1117.0663594657042
28.43	0.2456434479068242	21.7881	0.827774	0.009825737916272968	1109.2150905809317	0.009777779250435065	1120.1139473537548
28.64	0.25041344790682424	21.7991	0.834099	0.01001653791627297	1109.7750919576645	0.009966704893640358	1120.8911962447937
28.86	0.2552874479068242	21.8319	0.840836	0.010211497916272969	1111.4449142446495	0.010159712808734523	1122.794431670511
29.06	0.26017744790682423	21.8405	0.84726	0.01040709791627297	1111.8827335028222	0.010353316887222403	1123.4542059817993
29.27	0.26497744790682426	21.8719	0.853104	0.01059909791627297	1113.481282887314	0.010543321253338166	1125.2831800325737
29.47	0.26958244790682423	21.8773	0.858772	0.01078329791627297	1113.7561926540736	0.010725572766846644	1125.7661574855565
29.67	0.2744624479068242	21.9104	0.865379	0.01097849791627297	1115.4412877058783	0.010918671677914176	1127.6871575586822
29.89	0.27948044790682425	21.9082	0.871185	0.01117921791627297	1115.3292874305318	0.011117192296842862	1127.7977965831194
30.1	0.2848344479068243	21.9287	0.878021	0.01139337791627297	1116.3729263598975	0.011328962199432746	1129.0921850054115
30.3	0.28969044790682424	21.9632	0.884285	0.01158761791627297	1118.1292943141955	0.011520995640179032	1131.0857493577005
30.51	0.2943884479068242	21.9786	0.890182	0.01177553791627297	1118.9132962416213	0.01170674578591883	1132.0891021865364
30.72	0.30009944790682425	22.0071	0.896858	0.01200397791627297	1120.3642088995198	0.011932501604853827	1133.8130361213323
30.93	0.3051854479068242	22.023	0.90313	0.012207417916272969	1121.1736654349788	0.012133508279456848	1134.8603009256633
31.13	0.3100904479068242	22.0284	0.908997	0.01240361791627297	1121.4485752017385	0.012327323286035112	1135.3585948412897
31.33	0.31513444790682427	22.0305	0.915268	0.01260537791627297	1121.5554845554784	0.012526591537270324	1135.693115292369
31.54	0.32026944790682427	22.0489	0.920967	0.012810777916272971	1122.4922141311042	0.012729414053633358	1136.8722125990832
31.75	0.32544244790682425	22.0725	0.927345	0.01301769791627297	1123.6936716302762	0.012933695909859764	1138.3215763979867
31.96	0.33026044790682424	22.0738	0.933586	0.01321041791627297	1123.7598536111627	0.013123921283868821	1138.6051909148957
32.15	0.3346304479068242	22.0858	0.938797	0.013385217916272969	1124.370764203962	0.013296427330307444	1139.4207119015184
32.36	0.33999144790682423	22.1076	0.945442	0.013599657916272968	1125.4805851142141	0.01350801253092406	1140.7867360631742
32.56	0.34485944790682427	22.1014	0.951225	0.01379437791627297	1125.1649479746013	0.013700101485668238	1140.6858984851067
32.76	0.3498324479068243	22.1263	0.957184	0.01399329791627297	1126.4325874546598	0.013896295597121529	1142.195094233511
32.96	0.35477044790682427	22.1516	0.963341	0.01419081791627297	1127.720590621145	0.014091070814107728	1143.7238681830815
33.17	0.36015144790682424	22.1521	0.969765	0.014406057916272969	1127.7460452291784	0.014303276603608734	1143.9924200715977
33.38	0.3651064479068242	22.166	0.975731	0.01460425791627297	1128.4536833325042	0.014498642786899054	1144.9339119704605
33.57	0.36986244790682427	22.1833	0.982101	0.014794497916272971	1129.3344127704565	0.014686126887803819	1146.0423483869645
33.78	0.37497144790682424	22.1795	0.987854	0.01499885791627297	1129.1409577494035	0.014887487287475226	1146.0767825421312
34	0.38029944790682424	22.2012	0.99427	0.015211977916272969	1130.245687738049	0.015097435926327202	1147.4389601798828
34.2	0.38557044790682427	22.2223	1.00075	0.01542281791627297	1131.3198721970543	0.01530509512845494	1148.7680125910108
34.41	0.39083444790682426	22.2238	1.00641	0.01563337791627297	1131.3962360211542	0.0155124355271956	1149.0837809519217
34.62	0.39599744790682423	22.2328	1.01282	0.01583989791627297	1131.854418965754	0.01571575594806297	1149.782877418254
34.82	0.40073544790682425	22.2419	1.01865	0.01602941791627297	1132.3176928319601	0.01590230337911357	1150.4680863443537
35.02	0.40596144790682426	22.2684	1.02499	0.016238457916272972	1133.6667870577253	0.0161080242914234	1152.0757874704384
35.23	0.4113694479068242	22.2617	1.03156	0.016454777916272968	1133.325695310079	0.016320865065430384	1151.974317933212
35.44	0.41652844790682425	22.2859	1.03715	0.01666113791627297	1134.557698338891	0.016523863821282535	1153.4607206248843
35.65	0.42176544790682424	22.2813	1.04325	0.016870617916272968	1134.3235159449846	0.01672988961865722	1153.4602545759358
35.8501	0.42661644790682424	22.291	1.04919	0.01706465791627297	1134.8173353408306	0.016920692150964214	1154.1826049658782
36.0601	0.43183544790682427	22.3148	1.05516	0.01727341791627297	1136.0289746832161	0.017125928442033856	1155.6520779279144
36.2701	0.43703944790682425	22.3215	1.06184	0.01748157791627297	1136.3700664308624	0.01733053292871891	1156.2356082888937
36.4701	0.44215544790682426	22.3378	1.06818	0.01768621791627297	1137.199886652748	0.01753163674051144	1157.3126516624495
36.6801	0.4470284479068242	22.3394	1.07349	0.01788113791627297	1137.2813413984547	0.017723150914716726	1157.6172259136044
36.8801	0.45207944790682425	22.354	1.07976	0.01808317791627297	1138.024615953027	0.017921621977389165	1158.6037175564038
37.0901	0.4571344479068242	22.3631	1.08615	0.01828537791627297	1138.4878898192333	0.018120210784003304	1159.3055711376783
37.3001	0.46219444790682424	22.3793	1.09201	0.01848777791627297	1139.3126191195124	0.018318956530515584	1160.3759777990012
37.5101	0.46696744790682426	22.3759	1.0974	0.018678697916272972	1139.139527784886	0.018506393348099212	1160.4171709088657
37.7101	0.47279544790682426	22.4107	1.1058	0.01891181791627297	1140.9111685040039	0.0187352126316656	1162.487872781394
37.9101	0.4772204479068242	22.3853	1.11065	0.019088817916272968	1139.6180744159121	0.018908912283503634	1161.372036332531
38.1201	0.48254244790682427	22.4193	1.11662	0.01930169791627297	1141.3489877621769	0.01911778295781314	1163.3789611410064
38.3301	0.48802744790682423	22.4328	1.12325	0.01952109791627297	1142.0362621790762	0.01933300519418929	1164.3300638770083
38.5301	0.4931024479068242	22.4409	1.12897	0.01972409791627297	1142.4486268292155	0.019532098467607662	1164.9823954091066
38.7401	0.4979844479068242	22.4472	1.13515	0.01991937791627297	1142.7693548904351	0.019723582913698905	1165.532609541633
38.9501	0.5033094479068242	22.4524	1.14104	0.020132377916272967	1143.0340828139817	0.01993240114604525	1166.0460769403733
39.1501	0.5088194479068242	22.4622	1.14754	0.02035277791627297	1143.5329931314345	0.020148428202382353	1166.8070661805693
39.3601	0.5139174479068243	22.4819	1.15401	0.02055669791627297	1144.5359046879466	0.020348260682062077	1168.063783534945
39.5601	0.5186204479068243	22.4638	1.15868	0.02074481791627297	1143.614447877141	0.020532574463317316	1167.3385213647714
39.7701	0.5238214479068243	22.4814	1.16506	0.020952857916272973	1144.5104500799134	0.020736365654523074	1168.4912149241275
39.9701	0.5286994479068242	22.4957	1.17134	0.02114797791627297	1145.238451869666	0.020927462976623838	1169.4579293586723
40.1801	0.5338984479068243	22.5114	1.17743	0.021355937916272973	1146.0377265619115	0.021131095389865847	1170.5124371000743
40.3801	0.5390474479068242	22.5351	1.1843	0.02156189791627297	1147.2442749826903	0.021332728560897445	1171.9810389248958
40.5801	0.5435094479068242	22.5232	1.1894	0.02174037791627297	1146.6384553114979	0.021507426159549297	1171.5668086633013
40.7901	0.5490134479068243	22.5466	1.19633	0.02196053791627297	1147.8297309674565	0.021722878429640376	1173.036689295793
40.9901	0.5534374479068243	22.5446	1.20235	0.02213749791627297	1147.7279125353232	0.02189602081062202	1173.135736807522
41.1901	0.5585694479068243	22.5505	1.2077	0.022342777916272972	1148.0282769101163	0.022096834683092703	1173.6784177427207
41.4001	0.5634184479068243	22.554	1.21387	0.022536737916272972	1148.2064591663493	0.022286537791837993	1174.083287210353
41.6101	0.5688324479068243	22.5699	1.2199	0.022753297916272973	1149.0159157018086	0.022498302379759902	1175.159817142311
41.8201	0.5738794479068242	22.5814	1.22622	0.022955177916272967	1149.6013716865743	0.022695671656018157	1175.990675706431
42.0101	0.5787524479068242	22.5842	1.23168	0.02315009791627297	1149.743917491561	0.022886199487495765	1176.3606017601298
42.2201	0.5839224479068242	22.6063	1.23862	0.02335689791627297	1150.869011166633	0.023088299945618004	1177.7497411754541
42.4201	0.5888974479068243	22.6052	1.24387	0.023555897916272973	1150.8130110289599	0.023282739103975856	1177.9214448374767
42.6301	0.5944064479068243	22.6143	1.25067	0.023776257916272973	1151.276284895166	0.0234980046144826	1178.649326777722
42.8301	0.5994494479068242	22.6161	1.25598	0.023977977916272968	1151.3679214840859	0.023695020444920313	1178.9753960789365
43.0401	0.6045224479068243	22.6436	1.26194	0.02418089791627297	1152.7679249259177	0.02389316913646793	1180.642888439705
43.2501	0.6096114479068242	22.6369	1.26846	0.02438445791627297	1152.4268331782716	0.024091903338518444	1180.5281367934908
43.4501	0.6145514479068243	22.6488	1.27398	0.02458205791627297	1153.0326528494643	0.024284781064031133	1181.3765683011636
43.6601	0.6197454479068243	22.6583	1.27993	0.024789817916272973	1153.516290402097	0.024487535872137624	1182.1117492046194
43.8601	0.6246644479068243	22.6567	1.2862	0.02498657791627297	1153.4348356563903	0.024679517788803753	1182.2552250488623
44.0601	0.6294164479068243	22.6663	1.29193	0.025176657916272972	1153.9235641306298	0.024864946926564407	1182.975502966273
44.2701	0.6349224479068243	22.6791	1.29887	0.025396897916272972	1154.5752020962823	0.02507975512032114	1183.8978306405818
44.4901	0.6397894479068242	22.6987	1.30527	0.025591577916272968	1155.5730227311878	0.025269595290442783	1185.1459597803562
44.7001	0.6451184479068243	22.7007	1.31119	0.025804737916272972	1155.6748411633214	0.02547741471482408	1185.4967275559711
44.8801	0.6492094479068242	22.695	1.3168	0.025968377916272968	1155.3846586317416	0.025636925529235532	1185.3881240857547
45.0901	0.6549834479068243	22.7209	1.3234	0.02619933791627297	1156.703207327867	0.02586201434550857	1187.0080655254865
45.2901	0.6598664479068242	22.7113	1.32942	0.02639465791627297	1156.2144788536275	0.02605232962557477	1186.732364500811
45.5001	0.6645724479068242	22.7307	1.33555	0.02658289791627297	1157.2021176453195	0.026235712049793376	1187.96390340718
45.7001	0.6697354479068243	22.7341	1.34135	0.02678941791627297	1157.3752089799461	0.026436864075759497	1188.3806171392437
45.9001	0.6745454479068242	22.7462	1.34715	0.02698181791627297	1157.9912104943521	0.026624226715966166	1189.2359184845554
46.1101	0.6800184479068242	22.7526	1.35391	0.027200737916272966	1158.3170294771785	0.026837372329735508	1189.824107419943
46.3001	0.6844554479068242	22.7587	1.35925	0.02737821791627297	1158.6275756951848	0.027010137654657856	1190.3487339463704
46.5101	0.6904554479068242	22.7815	1.36631	0.027618217916272968	1159.7883058215034	0.02724371470316884	1191.8195919884267
46.7201	0.6952264479068242	22.7695	1.37171	0.02780905791627297	1159.1773952287042	0.02742940845433403	1191.4130265478536
46.9301	0.7006204479068242	22.7938	1.37837	0.028024817916272968	1160.4144891791227	0.027639308683461164	1192.9348939457725
47.1401	0.7055894479068242	22.7893	1.3847	0.028223577916272967	1160.1853977068229	0.027832631631235207	1192.9299806763236
47.3501	0.7110544479068243	22.8032	1.39075	0.02844217791627297	1160.8930358101488	0.02804520871159279	1193.9113620764233
47.5501	0.7160694479068243	22.8105	1.39713	0.02864277791627297	1161.264673087435	0.028240241979486956	1194.5265192206919
47.7601	0.7209724479068242	22.8177	1.40275	0.02883889791627297	1161.6312194431146	0.02843088280307013	1195.1313835969902
47.9701	0.7262874479068242	22.815	1.4095	0.02905149791627297	1161.493764559735	0.02863750216548797	1195.2368982406063
48.1801	0.7311724479068242	22.8234	1.41556	0.029246897916272968	1161.9214019746944	0.028827367736954754	1195.903998604981
48.3801	0.7360034479068243	22.8358	1.42101	0.02944013791627297	1162.5526762539205	0.029015099040648872	1196.7783873777682
48.5901	0.7417184479068243	22.8462	1.42818	0.02966873791627297	1163.0821321010133	0.029237136839254132	1197.5893110534182
48.7801	0.7456014479068243	22.8417	1.43341	0.02982405791627297	1162.8530406287134	0.029387970093547346	1197.5340370605384
48.9901	0.7512604479068242	22.8673	1.44006	0.03005041791627297	1164.1563165600187	0.029607750476834796	1199.1397003925163
49.2001	0.7563284479068243	22.871	1.44592	0.030253137916272974	1164.3446806594652	0.029804537013537302	1199.5697608655348
49.4101	0.7615634479068243	22.8807	1.45272	0.030462537916272972	1164.8385000553112	0.030007767379741285	1200.3224370295807
49.6201	0.7665774479068242	22.8791	1.45904	0.03066309791627297	1164.7570453096048	0.030202379486006112	1200.472104638602
49.8101	0.7714174479068242	22.8911	1.46494	0.03085669791627297	1165.3679559024042	0.030390202082675354	1201.3273628789893
50.0301	0.7769474479068242	22.892	1.47196	0.03107789791627297	1165.4137741968639	0.030604757870521936	1201.6323845015722
50.2401	0.7821104479068243	22.9003	1.47767	0.03128441791627297	1165.836320690217	0.03080503305893569	1202.3088313686599
50.4401	0.7872524479068242	22.9119	1.48404	0.03149009791627297	1166.4268675965893	0.031004453789706638	1203.1577638693773
50.6501	0.7927794479068242	22.9186	1.48998	0.03171117791627297	1166.767959344236	0.031218761529272103	1203.7675456900076
50.8601	0.7973764479068243	22.9206	1.49552	0.03189505791627297	1166.869777776369	0.03139697382316208	1204.0871569192946
51.0701	0.8028514479068243	22.9332	1.50226	0.03211405791627297	1167.5112338988083	0.03160918218904759	1205.0047572821338
51.2701	0.8080144479068242	22.931	1.50881	0.03232057791627297	1167.399233623462	0.031809256337295665	1205.1302515131863
51.4801	0.8131624479068242	22.9394	1.51503	0.03252649791627297	1167.8268710384211	0.032008709365166595	1205.8121893258199
51.6901	0.8184844479068243	22.9408	1.52116	0.032739377916272974	1167.8981439409145	0.03221486199979355	1206.13440264311
51.8901	0.8233294479068243	22.9508	1.5274	0.03293317791627297	1168.4072361015806	0.03240250064563925	1206.8865994867747
52.0901	0.8285994479068243	22.9598	1.53336	0.03314397791627297	1168.8654190461803	0.03260655885337506	1207.606268682142
52.3001	0.8331244479068243	22.9509	1.53851	0.03332497791627297	1168.4123270231873	0.03278173690282214	1207.3496420183362
52.5001	0.8381214479068242	22.978	1.54533	0.033524857916272965	1169.7919667785925	0.032975152019061246	1209.0090762564423
52.7101	0.8436054479068242	22.9807	1.5519	0.03374421791627297	1169.9294216619721	0.03318737403059108	1209.407775013193
52.9201	0.8482594479068243	22.9783	1.55771	0.03393037791627297	1169.8072395434124	0.033367441049722765	1209.4992412703125
53.1201	0.8530874479068242	22.9754	1.56331	0.03412349791627297	1169.6596028168194	0.033554206010556926	1209.5724798362878
53.3301	0.8588424479068243	22.9889	1.57009	0.03435369791627297	1170.3468772337187	0.033776785211733745	1210.5526203114593
53.5401	0.8639414479068243	23.0018	1.57616	0.03455765791627297	1171.0036061209778	0.03397395170713302	1211.4707481600285
53.7501	0.8696284479068243	23.0078	1.58286	0.03478513791627297	1171.3090614173775	0.03419380895009381	1212.0532086613612
53.9501	0.8744184479068242	23.0139	1.58822	0.03497673791627297	1171.6196076353838	0.03437895102154122	1212.5990395892131
54.1501	0.8795274479068242	23.0276	1.59432	0.03518109791627297	1172.3170638954964	0.03457638524334467	1213.5604653093214
54.3601	0.8845834479068242	23.0311	1.60068	0.03538333791627297	1172.4952461517296	0.03477173294384908	1213.9820416515397
54.5701	0.8895134479068243	23.0208	1.60646	0.03558053791627297	1171.9708812262436	0.03496217566754638	1213.6702356024819
54.7601	0.8946954479068242	23.0343	1.61266	0.03578781791627297	1172.658155643143	0.03516231389994541	1214.625032195332
54.9701	0.9000074479068243	23.0286	1.61874	0.036000297916272975	1172.3679731115633	0.03536743140122006	1214.5735694110767
55.1601	0.9048094479068243	23.0594	1.62449	0.03619237791627297	1173.9359769664147	0.035552819567861355	1216.4235114942924
55.3701	0.9102074479068243	23.0468	1.63107	0.03640829791627297	1173.2945208439753	0.03576117615415306	1216.0121773023934
55.5701	0.9153184479068243	23.0507	1.6374	0.036612737916272974	1173.4930667866352	0.0359584148672477	1216.4578608874579
55.7801	0.9203784479068242	23.0598	1.64242	0.03681513791627297	1173.9563406528414	0.0361536471229744	1217.1757052416588
55.9701	0.9250904479068243	23.0453	1.64837	0.03700361791627297	1173.2181570198754	0.036335418070882856	1216.631473434673
56.1801	0.9301634479068243	23.0644	1.65511	0.03720653791627297	1174.1905230467476	0.03653107809123013	1217.8780872634147
56.3801	0.9352454479068243	23.0738	1.66146	0.03740981791627297	1174.669069677774	0.0367270468543984	1218.6132256862973
56.5801	0.9400274479068242	23.0699	1.66683	0.03760109791627297	1174.4705237351143	0.03691141215010092	1218.6319048978546
56.8001	0.9456274479068243	23.064	1.67307	0.03782509791627297	1174.1701593603211	0.03712727142885492	1218.583260608491
57.0101	0.9507924479068243	23.0849	1.68018	0.03803169791627297	1175.2341619761135	0.0373263217690296	1219.9303126052732
57.2201	0.9559734479068243	23.091	1.68567	0.03823893791627297	1175.5447081941195	0.037525948924672606	1220.4962893085576
57.4201	0.9607594479068242	23.074	1.69148	0.03843037791627297	1174.6792515209872	0.03771032108164801	1219.8226190873434
57.6101	0.9662574479068242	23.0907	1.69811	0.03865029791627297	1175.5294354292994	0.037922079828798076	1220.96399831799
57.8201	0.9713214479068243	23.1036	1.70467	0.03885285791627297	1176.186164316559	0.03811708314330391	1221.8843582418363
58.0201	0.9760254479068242	23.1028	1.70992	0.03904101791627297	1176.1454369437056	0.03829818960182206	1222.0633520195674
58.2301	0.9820064479068242	23.122	1.71756	0.039280257916272966	1177.1228938921845	0.038528413873534666	1223.3605847634192
58.4301	0.9875354479068242	23.1303	1.72388	0.03950141791627297	1177.5454403855374	0.03874119235181886	1224.060154941608
58.6301	0.9923284479068243	23.1147	1.72937	0.03969313791627297	1176.7512566148982	0.038925609918713376	1223.460206536861
58.8301	0.9975964479068242	23.1403	1.73558	0.03990385791627297	1178.0545325462035	0.039128264568766565	1225.0634532305485
59.0401	1.0029444479068241	23.1345	1.74185	0.04011777791627297	1177.7592590930171	0.03933395473762731	1225.0083434881449
59.2401	1.007544447906824	23.1268	1.74722	0.040301777916272964	1177.3672581293042	0.03951084213513699	1224.8172518923225
59.4401	1.0128144479068242	23.1441	1.75348	0.04051257791627297	1178.2479875672568	0.0397134551170499	1225.981850968267
59.6501	1.0179344479068242	23.1496	1.75967	0.040717377916272966	1178.5279882556229	0.039910261817902165	1226.514557738332
59.8401	1.0229844479068242	23.1518	1.76572	0.04091937791627297	1178.6399885309697	0.040104339867367694	1226.8692036489
60.0601	1.028484447906824	23.1609	1.77219	0.04113937791627296	1179.1032623971757	0.04031566915882268	1227.6108371112434
60.2701	1.0340044479068242	23.1464	1.77838	0.04136017791627297	1178.36507876421	0.040527722025973496	1227.1024680722207
60.4801	1.0388744479068241	23.1515	1.78471	0.04155497791627297	1178.6247157661496	0.040714767571273326	1227.6024398013853
60.6901	1.0444744479068242	23.1479	1.79104	0.04177897791627297	1178.4414425883099	0.04092980750784814	1227.6755215938276
60.8901	1.049474447906824	23.1568	1.79697	0.04197897791627296	1178.8945346113026	0.04112176838320251	1228.3833222453652
61.1001	1.054694447906824	23.1622	1.80341	0.04218777791627296	1179.1694443780623	0.04132213622815949	1228.915983023139
61.3001	1.059644447906824	23.1674	1.80914	0.04238577791627297	1179.4341723016087	0.04151210314013685	1229.425407195648
61.5001	1.0650044479068241	23.1958	1.81549	0.04260017791627296	1180.8799940379004	0.04171776399857657	1231.1856918816823
61.7001	1.0700344479068242	23.1747	1.82124	0.04280137791627297	1179.805809578895	0.04191072443831689	1230.3031239024956
61.9001	1.075024447906824	23.1723	1.82669	0.04300097791627296	1179.683627460335	0.042102113617690576	1230.4111770729455
62.1201	1.0810044479068242	23.1864	1.83452	0.043240177916272965	1180.4014474068742	0.04233142555545907	1231.4422160053737
62.3301	1.086984447906824	23.2141	1.84111	0.04347937791627296	1181.8116326919194	0.042560684921317884	1233.196067295579
62.5401	1.092034447906824	23.1858	1.84666	0.04368137791627296	1180.3709018772342	0.04275424931262435	1231.9311293235057
62.7501	1.097604447906824	23.1955	1.85359	0.04390417791627296	1180.8647212730805	0.04296770164297164	1232.7096160909039
62.9601	1.1030744479068242	23.2094	1.85996	0.04412297791627297	1181.5723593764062	0.04317727746212681	1233.70685049565
63.1801	1.1087044479068242	23.2111	1.86681	0.04434817791627297	1181.6589050437196	0.0433929376116517	1234.0633244009466
63.3901	1.114404447906824	23.1988	1.87286	0.04457617791627296	1181.0327216861003	0.04361123177847388	1233.67864641292
63.5901	1.119464447906824	23.2038	1.87862	0.04477857791627296	1181.2872677664334	0.04380497580405705	1234.1836317276138
63.7901	1.1247044479068242	23.2178	1.88509	0.04498817791627297	1181.999996791366	0.04400557235400013	1235.1760229440501
64.0001	1.1296744479068241	23.2006	1.89101	0.04518697791627296	1181.1243582750203	0.044195795647052546	1234.4957985687658
64.2001	1.134784447906824	23.2131	1.89652	0.045391377916272964	1181.760723475853	0.04439133962183917	1235.4024710817534
64.4101	1.1403244479068242	23.213	1.90292	0.045612977916272966	1181.7556325542462	0.04460329518301402	1235.6590261243743
64.6201	1.1455444479068242	23.2259	1.90907	0.04582177791627297	1182.4123614415053	0.04480296672439147	1236.592598072934
64.8301	1.151124447906824	23.2196	1.91578	0.04604497791627296	1182.0916333802857	0.04501636463821621	1236.5210165342921
65.0301	1.156334447906824	23.2125	1.92124	0.04625337791627296	1181.730177946213	0.04521557141014548	1236.3891904618238
65.2401	1.161624447906824	23.2329	1.92844	0.046464977916272965	1182.7687259539719	0.04541779642540493	1237.7260486854814
65.4501	1.1673944479068241	23.2226	1.93513	0.04669577791627297	1182.2443610284856	0.045638324161071886	1237.4501811538378
