Repository: materialdigital/demodata_tensiletest_42CrMoS4

# pmd_referenceproject

This repository contains data from a joint project between Fraunhofer IWM, Freiburg and IWT, Bremen. The provided python scripts generate a structured dataset using the [PMDco v2.0.7](https://github.com/materialdigital/core-ontology) and [TTO v2.0.1](https://github.com/materialdigital/application-ontologies). The resulting ABox is published to [github-pages](https://matttjung.github.io/pmd_referenceproject/) as .ttl and .rdf alongside all references file resources.

**The repo is currently WIP**

File: original_data/46NTB1.csv (part 1 of 2)
Specimen name:	AWA_4_05_Rz
Specimen ID:	46NTB1
Material:	42CrMoS4
Specimen type:	Round Tensile Specimen
Gauge diameter:	5.005	mm
Gauge length:	25	mm
Parallel length:	30	mm
Original cross-section:	19.674243628060164	mm²
Cross-section after fracture:	12.86977306647226	mm²
Yield stress at 0.2% plastic strain:	1071.9857286864112	MPa
Yield stress at 1% plastic strain:	1141.0413345153975	MPa
Ultimate tensile strength:	1193.6774009703333	MPa
Uniform elongation:	4.91729757313988	%
Elongation after fracture:	11.126591655183184	%
Reduction of area:	34.58567805820554	%
Slope of linear-elastic region:	218279.67662951836	MPa
Crosshead seperation speed:	0.029964512255798072	mm/s
Strain rate:	0.000998817075193269	s-1
Test temperature:	RT	Cel
Machine type:	INSTRON 8852TT
Standard:	DIN EN ISO 6892-1
Date:	2022-09-13 00:00:00
Heat treatment batch:	Batch 4
Time	Displacement	Force	Machine Displacement	Engineering Strain	Engineering Stress	True Strain	True Stress
s	mm	kN	mm		MPa		MPa
0	0.001087807293580611	0.179775	0	4.351229174322444e-05	9.137581266077135	4.3511345110957604e-05	9.137978863179011
0.23	0.001158873693580611	0.174457	-0.000236511	4.6354947743224446e-05	8.867278625704456	4.635387338579886e-05	8.867689667941775
0.430001	0.001163563893580611	0.173188	-6.1035e-05	4.654255574322444e-05	8.80277805206156	4.6541472672070226e-05	8.803187755849743
0.630001	0.0010653353935806112	0.175135	4.5776e-05	4.261341574322445e-05	8.901739925097589	4.261250781737925e-05	8.902119258641855
0.840001	0.0010812284335806111	0.168598	-0.00012207	4.3249137343224445e-05	8.569478104842569	4.324820212623966e-05	8.569848727378085
1.04	0.0018138372935806112	0.24258	0.0040741	7.255349174322445e-05	12.32982596871084	7.255085986589535e-05	12.330720540637454
1.24	0.002553677293580611	0.347105	0.0101395	0.00010214709174322444	17.64260962515202	0.00010214187508434205	17.644411766415992
1.45	0.003235607293580611	0.44359	0.0156708	0.00012942429174322444	22.546737164895877	0.0001294159171420489	22.54965526038456
1.64	0.003907767293580611	0.546491	0.0215302	0.00015631069174322444	27.77697635199421	0.00015629847649998883	27.78131819038233
1.86	0.004774757293580611	0.66238	0.0278625	0.00019099029174322445	33.66736798233443	0.000190972055419354	33.67379812276761
2.06	0.0052253172935806105	0.775219	0.0341034	0.00020901269174322443	39.40273459328077	0.00020899085163364784	39.41097026490015
2.27	0.005960207293580611	0.89072	0.0404129	0.00023840829174322443	45.27340500803908	0.00023837987700259478	45.28419856318845
2.47	0.006620707293580611	1.00599	0.0467911	0.00026482829174322446	51.13233418362362	0.00026479323092111007	51.14587547233831
2.67	0.007072897293580611	1.11336	0.0526199	0.00028291589174322447	56.5897231450404	0.000282875878589056	56.60573327702748
2.88	0.007682067293580611	1.23084	0.0584488	0.0003072826917432244	62.56098192484149	0.00030723549008611405	62.580205831765454
3.08	0.008365047293580612	1.36987	0.0646973	0.0003346018917432245	69.627581415442	0.0003345459250142244	69.6508789359011
3.29	0.00897375729358061	1.50199	0.0705414	0.0003589502917432244	76.34296028833373	0.00035888588449938793	76.37036361620176
3.48	0.009480337293580611	1.63041	0.0767899	0.00037921349174322447	82.87027602294435	0.00037914160847930356	82.90170154967674
3.71001	0.010445687293580612	1.8136	0.0842438	0.00041782749174322444	92.18143448286743	0.0004177402261439422	92.2199504204227
3.90001	0.011045087293580612	1.92666	0.0895462	0.0004418034917432245	97.92803405423543	0.0004417059253163516	97.97129900162014
4.11001	0.011749107293580611	2.08466	0.095932	0.00046996429174322443	105.95883833759065	0.00046985389311300613	106.00863520800391
4.32001	0.012604907293580611	2.24477	0.101776	0.0005041962917432245	114.09688943764132	0.0005040692275012572	114.1544166661952
4.51001	0.013221207293580612	2.38387	0.10775	0.0005288482917432245	121.1670468795066	0.0005287085007686233	121.23112586526439
4.74001	0.014083907293580611	2.53499	0.113716	0.0005633562917432244	128.8481553814094	0.0005631976661599386	128.92074280042306
4.94001	0.01503300729358061	2.72534	0.121422	0.0006013202917432244	138.52324142784403	0.0006011395711402516	138.60653826379263
5.14001	0.01600120729358061	2.89347	0.127663	0.0006400482917432245	147.0689320870878	0.000639843548194544	147.16306330583865
5.35001	0.01675500729358061	3.05492	0.132706	0.0006702002917432244	155.27509253992136	0.0006699758078214732	155.37915795224205
5.54001	0.017517007293580612	3.20738	0.139099	0.0007006802917432245	163.02431039460706	0.0007004349299144619	163.1385383159756
5.76001	0.01864420729358061	3.38747	0.145493	0.0007457682917432245	172.17790244137566	0.0007454903447516309	172.30630726155533
5.97001	0.01950950729358061	3.55957	0.151276	0.0007803802917432244	180.92537976520754	0.0007800759533661614	181.06657036585247
6.17001	0.02045290729358061	3.72773	0.15728	0.0008181162917432244	189.47259526070766	0.0008177818170236369	189.62760587772934
6.37001	0.02138770729358061	3.91177	0.16378	0.0008555082917432244	198.82695741456016	0.0008551425531046634	198.99705552525037
6.57001	0.02242220729358061	4.09846	0.169838	0.0008968882917432244	208.31601343772212	0.0008964863277659161	208.50284963115706
6.77001	0.02364550729358061	4.28218	0.175583	0.0009458202917432244	217.65411067150708	0.0009453732855671715	217.85997234596152
6.98001	0.02454210729358061	4.47231	0.182007	0.0009816842917432244	227.31801458539528	0.0009812027548378832	227.541169109544
7.18001	0.025627407293580613	4.66206	0.187981	0.0010250962917432245	236.9626039067032	0.0010245712393285133	237.20551339324982
7.40001	0.02666840729358061	4.84757	0.193993	0.0010667362917432244	246.39168303711602	0.0010661677328840712	246.6545179873954
7.60001	0.02787920729358061	5.06126	0.200699	0.0011151682917432243	257.25309169097795	0.001114546953471987	257.53997218178466
7.81001	0.028859307293580612	5.24115	0.20668	0.0011543722917432245	266.39651816270435	0.0011537065163685102	266.7040389218883
8.01001	0.030060307293580613	5.43035	0.213097	0.0012024122917432246	276.01315215264617	0.0012016899730420572	276.3450337594773
8.21001	0.03110390729358061	5.62919	0.21888	0.0012441562917432244	286.11976685962316	0.001243382970659054	286.4757445677536
8.42001	0.03213600729358061	5.82033	0.224663	0.0012854402917432245	295.8350069274745	0.0012846148206915574	296.21528516508727
8.63001	0.03328070729358062	6.03536	0.231964	0.0013312282917432247	306.76452493411927	0.0013303429929636449	307.17289854861474
8.84001	0.03443870729358062	6.22968	0.237938	0.0013775482917432248	316.64139764514204	0.0013766003425592492	317.0775864615633
9.06001	0.03567300729358062	6.41706	0.243805	0.0014269202917432248	326.16552490219965	0.001425903208399968	326.6309371081497
9.28001	0.036832407293580616	6.65558	0.250458	0.0014732962917432247	338.28898969755335	0.0014722120555650153	338.7873896116123
9.48001	0.03814610729358062	6.84156	0.256714	0.0015258442917432246	347.74195792931545	0.0015246813741456849	348.2725580108215
9.70001	0.039271207293580614	7.0652	0.262825	0.0015708482917432245	359.10910394152785	0.0015696158001014167	359.6732098640038
9.90001	0.040394307293580616	7.2426	0.268692	0.0016157722917432245	368.12596900397864	0.0016144683361017295	368.72077674456636
10.11	0.041694207293580615	7.46444	0.275078	0.0016677682917432247	379.40162484081105	0.0016663791105461557	380.0343788405564
10.31	0.042810507293580616	7.66549	0.281502	0.0017124202917432247	389.6205691520045	0.0017109557717927546	390.2877633207009
10.51	0.04409960729358062	7.86566	0.287155	0.0017639842917432248	399.79478493301224	0.0017624302986636263	400.5000166535549
10.73	0.04545560729358061	8.08746	0.293945	0.0018182242917432244	411.0684076548362	0.0018165733228739398	411.81582221920246
10.93	0.04662130729358061	8.29148	0.299789	0.0018648522917432244	421.4383107554067	0.001863115613472028	422.22423095504735
11.14	0.047851307293580614	8.50647	0.30619	0.0019140522917432245	432.365795647043	0.0019122228277432297	433.19336638907254
11.34	0.049036407293580615	8.69392	0.312096	0.0019614562917432245	441.89348085536545	0.001959535148100277	442.7602356036695
11.54	0.050071307293580614	8.88235	0.317566	0.0020028522917432245	451.47097738139473	0.00200084925716765	452.3752070630986
11.76	0.05153890729358061	9.1031	0.324425	0.0020615562917432246	462.6912308342471	0.0020594342006109083	463.64509485230786
11.96	0.052459807293580615	9.29595	0.330086	0.0020983922917432248	472.4933865687094	0.0020961937417146243	473.48486304898483
12.18	0.053907907293580616	9.52344	0.337074	0.0021563162917432248	484.0562199004847	0.002153994778447233	485.09999821357576
12.4	0.05511310729358061	9.73931	0.343544	0.0022045242917432244	495.02843332230674	0.002202097893448423	496.11973552866937
12.6	0.05629790729358061	9.92944	0.349693	0.0022519162917432247	504.6923372361949	0.002249384528417611	505.82886213273497
12.82	0.05758910729358061	10.1363	0.356247	0.0023035642917432243	515.206591502365	0.0023009151550446388	516.3934030094206
13.02	0.05874950729358062	10.3445	0.362434	0.002349980291743225	525.7889551213178	0.002347223406297034	527.0245488034692
13.23	0.06003670729358061	10.5557	0.368462	0.0024014682917432245	536.5238023659042	0.0023985893749288957	537.8122472650515
13.43	0.06129620729358062	10.7593	0.375427	0.0024518482917432246	546.8723577588859	0.0024488474158477942	548.2132058150586
13.63	0.06241160729358061	10.9469	0.380623	0.0024964642917432245	556.40766714849	0.0024933533013386045	557.7967190211783
13.85	0.06370540729358061	11.161	0.387985	0.0025482162917432245	567.2899152311884	0.002544975093623335	568.7354926353221
14.05	0.06491420729358062	11.3683	0.39418	0.0025965682917432247	577.8265337624513	0.0025932030324546953	579.3268998181468
14.26	0.06611960729358062	11.5701	0.400261	0.0026447842917432245	588.0835989800532	0.0026412930042150587	589.6389532448675
14.46	0.06728120729358061	11.7575	0.406044	0.0026912482917432244	597.608742794615	0.0026876333673794537	599.2170563027918
14.66	0.06857040729358062	11.9553	0.41217	0.0027428162917432245	607.6624965113723	0.00273906163512681	609.3292031066851
14.88	0.06971760729358062	12.1596	0.418678	0.0027887042917432246	618.0466314170019	0.0027848230699752483	619.7701807105319
15.08	0.07096620729358061	12.3509	0.424698	0.0028386482917432242	627.7700039448871	0.002834626938022944	629.5520221941929
15.29	0.07233880729358061	12.5862	0.43119	0.0028935522917432244	639.7298029820612	0.0028893740273878235	641.5808946195764
15.49	0.07321010729358061	12.7632	0.436928	0.0029284042917432245	648.7263368944274	0.0029241248684473606	650.6260698835559
15.69	0.07441300729358061	12.9422	0.442848	0.0029765202917432245	657.8245265572159	0.002972099225975116	659.7825546089199
15.91	0.07577080729358061	13.1801	0.449516	0.0030308322917432244	669.9164780699388	0.003026248578860745	671.946882564444
16.11	0.07705460729358062	13.3894	0.456306	0.0030821842917432246	680.5547523516238	0.0030774440993391787	682.6523475189932
16.32	0.07823040729358062	13.5719	0.461494	0.003129216291743225	689.8308395776513	0.003124330484288271	691.9894694794045
16.52	0.07939010729358062	13.7563	0.467384	0.003175604291743225	699.2034997665799	0.003170572709828949	701.4238934012405
16.72	0.08039920729358062	13.9262	0.47319	0.0032159682917432247	707.8391557649472	0.003210808126042775	710.1155440455416
16.92	0.08160360729358061	14.1314	0.479149	0.0032641442917432247	718.2690357582668	0.003258828537216632	720.613569531273
17.14	0.08284050729358061	14.3352	0.486336	0.0033136202917432244	728.627756726291	0.0033081423499014295	731.0421524461066
17.36	0.08418810729358062	14.5571	0.493324	0.003367524291743225	739.906462235636	0.0033618668792403474	742.3981152208323
17.56	0.08543050729358062	14.7505	0.499573	0.003417220291743225	749.7365733014644	0.003411394861894528	752.2985883332123
17.77	0.08663500729358062	14.9577	0.505646	0.0034654002917432246	760.2681090452063	0.0034594096281942033	762.9027423720945
17.97	0.08791120729358061	15.1513	0.511765	0.0035164482917432243	770.1083856860771	0.003510280043436908	772.81643200338
18.17	0.08914610729358062	15.3329	0.517845	0.003565844291743225	779.3387278244144	0.003559501742210885	782.1177283783614
18.38	0.09037550729358061	15.554	0.524406	0.0036150202917432247	790.5767710335906	0.0036085018107922867	793.434722103058
18.58	0.09157250729358062	15.7465	0.530083	0.003662900291743225	800.3611370117292	0.003656208209112109	803.2927800539893
18.78	0.09272300729358061	15.9426	0.536354	0.0037089202917432247	810.3284833406276	0.003702059206457261	813.3339270954672
18.98	0.09392730729358062	16.1289	0.542618	0.0037570922917432247	819.7977164924573	0.0037500520488836175	822.8777721738797
19.19	0.09522140729358061	16.3451	0.549042	0.0038088562917432244	830.786703113099	0.0038016209650113012	833.951050274348
19.39	0.09645640729358061	16.5259	0.554657	0.0038582562917432246	839.9763829512676	0.0038508323105579025	843.2172271157051
19.59	0.09750280729358062	16.7243	0.560966	0.0039001122917432245	850.0606333931515	0.0038925265708443586	853.3759653181752
19.81	0.09889490729358061	16.9331	0.566757	0.003955796291743224	860.6734937372311	0.00394799270242892	864.0781427521584
20.01	0.10008430729358062	17.1238	0.572945	0.004003372291743225	870.3663695399896	0.003995380120214426	873.850770147471
20.22	0.10146780729358061	17.3271	0.579483	0.004058712291743224	880.6996765704082	0.004050497937974089	884.2741831730389
20.42	0.10249980729358062	17.4944	0.585121	0.004099992291743224	889.2031800932266	0.004091610226471635	892.8489062774024
20.63	0.10416380729358062	17.7134	0.591972	0.004166552291743225	900.3344847644596	0.0041578962483184035	904.0857754752903
20.82	0.10511380729358061	17.8828	0.597115	0.0042045522917432245	908.9447268252214	0.0041957378602774835	912.7664324594624
21.04	0.10659080729358061	18.0867	0.604004	0.004263632291743225	919.3085305807666	0.004254568764815094	923.2281241178258
21.25	0.10789980729358062	18.2733	0.609985	0.0043159922917432245	928.7930120951595	0.004306705109693821	932.8016755759872
21.45	0.10924280729358062	18.4468	0.615929	0.004369712291743225	937.611648444287	0.004360192820479188	941.7087415893756
21.65	0.11068580729358062	18.6128	0.621628	0.0044274322917432244	946.0490757293311	0.004417660046745971	950.237643956789
21.85	0.11215180729358061	18.8008	0.628036	0.004486072291743224	955.6047162690196	0.004476039862385482	959.8916281085333
22.07	0.11383780729358062	18.9792	0.634926	0.004553512291743225	964.6724092066813	0.004543176419119223	969.0650568795096
22.29	0.11579280729358062	19.1727	0.641762	0.004631712291743225	974.5076030600311	0.004621018918738058	979.0212419035214
22.49	0.11776780729358062	19.3288	0.647522	0.004710712291743225	982.4418343804854	0.004699651608790398	987.0698352056241
22.71	0.11953080729358062	19.4726	0.653244	0.004781232291743225	989.7508828358426	0.00476983850376076	994.4831117176388
22.93	0.12207380729358061	19.6438	0.660446	0.0048829522917432245	998.4526150719845	0.004871069347069957	1003.3280115569473
23.13	0.12430480729358061	19.7656	0.666283	0.0049721922917432245	1004.6434502726976	0.00495987176678565	1009.6387306920938
23.34	0.1270198072935806	19.9069	0.672958	0.005080792291743224	1011.8254290400274	0.0050679286199519355	1016.9663038804838
23.54	0.1295918072935806	20.0051	0.678062	0.0051836722917432245	1016.8167263857582	0.005170283311986112	1022.0875710761052
23.75	0.13267880729358061	20.124	0.684425	0.005307152291743225	1022.8601607483591	0.005293118988374424	1028.2886353946076
23.95	0.1355848072935806	20.2442	0.691132	0.005423392291743224	1028.9696713487344	0.005408738657496893	1034.5501775327648
24.15	0.1385308072935806	20.3317	0.695862	0.005541232291743224	1033.4171104297066	0.00552593614440864	1039.1435146928595
24.35	0.1422688072935806	20.4454	0.703484	0.005690752291743224	1039.1962398412095	0.005674621130945929	1045.1100482246568
24.55	0.1453968072935806	20.5241	0.708405	0.005815872291743224	1043.196393620324	0.00579902539452835	1049.2634906208268
24.77	0.1486988072935806	20.6156	0.714973	0.005947952291743224	1047.8471442021405	0.005930333054578454	1054.0796890248942
24.97	0.1522208072935806	20.7027	0.721497	0.006088832291743224	1052.274252133028	0.006070370255995127	1058.6813735791857
25.18	0.1557758072935806	20.7795	0.727638	0.006231032291743223	1056.177832949241	0.006211699676570226	1062.758911132171
25.39	0.1596768072935806	20.8582	0.734108	0.006387072291743224	1060.1779867283553	0.006366761384459385	1066.949420171704
25.59	0.1632748072935806	20.9278	0.740112	0.0065309922917432236	1063.7156068430488	0.006509757766455671	1070.6627252719477
25.79	0.1669218072935806	20.9924	0.745644	0.0066768722917432246	1066.9990875816864	0.0066546807054344995	1074.1233042248757
25.99	0.1707258072935806	21.0546	0.751137	0.006829032291743225	1070.1605814198174	0.006805820068813913	1077.4687425876841
26.19	0.1747258072935806	21.131	0.757896	0.006989032291743223	1074.043831085946	0.006964722209131832	1081.5503581041532
26.4	0.1784348072935806	21.1729	0.764145	0.007137392291743224	1076.1735190572913	0.007112041660838118	1083.854591636789
26.6	0.1823038072935806	21.2352	0.769814	0.007292152291743224	1079.3400956829435	0.007265693100989633	1087.2108080352482
26.8	0.1865358072935806	21.3044	0.775673	0.007461432291743224	1082.8573846475524	0.007433733502251181	1090.9370517047143
27	0.1905518072935806	21.3548	0.781258	0.007622072291743224	1085.419109558192	0.00759317106399485	1093.6922524780841
27.22	0.1948808072935806	21.3984	0.787666	0.007795232291743223	1087.6352049173963	0.007765006445215575	1096.113573988405
27.42	0.1990778072935806	21.4546	0.794121	0.007963112291743225	1090.4917315042608	0.007931574030897923	1099.1754396154467
27.64	0.2037368072935806	21.5183	0.80014	0.008149472291743225	1093.7294671552086	0.008116444659607702	1102.642785142453
27.84	0.2082148072935806	21.5547	0.806618	0.008328592291743224	1095.5796018128929	0.008294100944213206	1104.704237639543
28.06	0.2130178072935806	21.6062	0.813393	0.008520712291743225	1098.197237386265	0.008484615922347064	1107.5546600856205
28.27	0.2176178072935806	21.6561	0.820473	0.008704712291743223	1100.7335483592992	0.008667044716142632	1110.3151172076366
28.47	0.2217118072935806	21.6758	0.825516	0.008868472291743224	1101.7348575009582	0.008829378356984894	1111.505562557553
28.67	0.2258628072935806	21.7135	0.831459	0.009034512291743225	1103.651068396417	0.008993945238191118	1113.62201753964
28.87	0.2302298072935806	21.7673	0.837669	0.009209192291743225	1106.3856080827745	0.00916704623688563	1116.574525896426
29.09	0.2353008072935806	21.7962	0.84388	0.009412032291743224	1107.8545336763755	0.009368015094452845	1118.2816963218918
29.31	0.2402178072935806	21.8346	0.851517	0.009608712291743225	1109.8063240844822	0.00956284221661067	1120.4701337521672
29.51	0.2443928072935806	21.8636	0.856888	0.009775712291743224	1111.2803324656045	0.009728239154754511	1122.143889271261
29.72	0.2484408072935806	21.8871	0.862198	0.009937632291743223	1112.4747875330654	0.009888578740350828	1123.5301529054043
29.92	0.2536958072935806	21.9402	0.869125	0.010147832291743224	1115.1737477067754	0.010096688748015203	1126.4903438746585
30.12	0.2579728072935806	21.9523	0.873962	0.010318912291743223	1115.7887649968297	0.010266035757430325	1127.3024913989445
30.33	0.2629988072935806	21.9843	0.88092	0.010519952291743224	1117.4152570035853	0.010465002636172078	1129.170412197329
30.53	0.2676448072935806	22.0051	0.887253	0.010705792291743224	1118.4724768079764	0.01064889105241831	1130.4466108287143
30.73	0.2720608072935806	22.0344	0.892784	0.010882432291743224	1119.961733551662	0.010823644741919805	1132.1496412863812
30.93	0.2768648072935806	22.068	0.898933	0.011074592291743224	1121.669550158755	0.011013718020671335	1134.0915831128264
31.15	0.2822628072935806	22.1019	0.905785	0.011290512291743224	1123.3926151284118	0.011227250186877228	1136.0762932579728
31.35	0.2865308072935806	22.1041	0.911079	0.011461232291743223	1123.5044364538762	0.011396049942816004	1136.381181780878
31.56	0.2913078072935806	22.1407	0.916916	0.011652312291743223	1125.3647366866028	0.011584946904214705	1138.4778380405903
31.76	0.2960288072935806	22.1503	0.922874	0.011841152291743224	1125.8526842886297	0.011771594406520498	1139.1840773813592
31.96	0.3004748072935806	22.1816	0.928902	0.012018992291743224	1127.4435967827371	0.011947337775877101	1140.9943326818443
32.18	0.3061588072935806	22.2087	0.935364	0.012246352291743224	1128.8210322009584	0.012171972359050142	1142.6449722356206
32.38	0.3109358072935806	22.2173	0.942085	0.012437432291743225	1129.258151927774	0.01236072282173695	1143.3032237322748
32.6	0.3160478072935806	22.2464	0.947571	0.012641912291743225	1130.7372430964172	0.012562670465163078	1145.0319241486495
32.81	0.3212668072935806	22.2662	0.954559	0.012850672291743224	1131.743635025597	0.012768803039854438	1146.2873015975772
33.01	0.3258268072935806	22.277	0.960571	0.013033072291743225	1132.292576077877	0.01294887260305684	1147.0498270773041
33.21	0.3306968072935806	22.3049	0.966377	0.013227872291743223	1133.710673796267	0.013141147937702857	1148.7072538050302
33.42	0.3359038072935806	22.3119	0.972855	0.013436152291743225	1134.0664689227447	0.01334668768006457	1149.30395870815
33.62	0.3402958072935806	22.3404	0.978149	0.013611832291743224	1135.515063366261	0.013520023488368942	1150.9715039735506
33.82	0.3453288072935806	22.3552	0.984337	0.013813152291743225	1136.2673159193857	0.013718620232704924	1151.9627493983105
34.02	0.3498578072935806	22.3626	0.989967	0.013994312291743225	1136.643442195948	0.013897295973519474	1152.5499854904
34.23	0.3552088072935806	22.3837	0.996666	0.014208352291743226	1137.7159103629024	0.014108359694647833	1153.88097882526
34.43	0.3602528072935806	22.4033	1.00222	0.014410112291743224	1138.7121367170403	0.014307273392997328	1155.1211064751037
34.63	0.3648008072935806	22.4075	1.00817	0.014592032291743225	1138.9256137929267	0.014486593065944022	1155.5448531272866
34.83	0.3699248072935806	22.4269	1.01432	0.014796992291743225	1139.9116745720223	0.014688584895222762	1156.7789388339327
35.05	0.3752058072935806	22.4503	1.02053	0.015008232291743225	1141.101046851962	0.01489672309311907	1158.226956431468
35.27	0.3806288072935806	22.4491	1.02661	0.015225152291743226	1141.040053401709	0.015110412812214983	1158.4125619857289
35.48	0.3862218072935806	22.4757	1.03332	0.015448872291743222	1142.3920748823243	0.015330753446109631	1160.040744154281
35.68	0.3905808072935806	22.48	1.03896	0.015623232291743222	1142.610634745732	0.015502446021705321	1160.4619061113808
35.8801	0.3961378072935806	22.5089	1.04592	0.015845512291743226	1144.0795603393333	0.015721282763820857	1162.2080870754223
36.0801	0.4008528072935806	22.5155	1.05141	0.016034112291743223	1144.4150243157264	0.015906923682957767	1162.7647033239627
36.2801	0.4053768072935806	22.5254	1.0578	0.016215072291743224	1144.9182202803165	0.016085012080631664	1163.4831519902957
36.4901	0.4105518072935806	22.5349	1.06317	0.016422072291743223	1145.401085094822	0.01628868837501335	1164.2109445172903
36.6901	0.4154018072935806	22.5546	1.06914	0.016616072291743226	1146.4023942364809	0.01647953575395282	1165.4510992945418
36.8901	0.4202008072935806	22.5558	1.07544	0.016808032291743224	1146.4633876867342	0.016668340440724787	1165.7331813282742
37.1101	0.4255638072935806	22.5654	1.08202	0.017022552291743223	1146.951335288761	0.016879292132003006	1166.4753743697986
37.3201	0.4307628072935806	22.5925	1.08813	0.017230512291743223	1148.328770706982	0.017083750470392716	1168.115063705611
37.5301	0.4359398072935806	22.597	1.09495	0.017437592291743225	1148.557496145432	0.017287302096575204	1168.5855734868414
37.7401	0.4414638072935806	22.6242	1.10156	0.017658552291743224	1149.9400143511739	0.017504451543255063	1170.246290226962
37.9401	0.4456798072935806	22.6132	1.10629	0.017827192291743222	1149.3809077238518	0.01767015154958983	1169.8711421823034
38.1401	0.4506178072935806	22.631	1.113	0.018024712291743225	1150.2856439026095	0.01786419316939038	1171.0192116872765
38.3401	0.4559248072935806	22.6501	1.11909	0.018236992291743224	1151.2564563191418	0.018072692892477198	1172.2519114388535
38.5501	0.4610908072935806	22.6531	1.12528	0.018443632291743225	1151.408939944775	0.018275611306110502	1172.6451030505423
38.7501	0.4661028072935806	22.6698	1.13187	0.018644112291743224	1152.2577654608006	0.018472441316187648	1173.7405886290846
38.9501	0.4712008072935806	22.6762	1.1377	0.018848032291743224	1152.5830638621517	0.018672608959751934	1174.306986668742
39.1701	0.4766668072935806	22.6865	1.1435	0.019066672291743223	1153.106590976826	0.018887181238314	1175.0924964644303
39.3701	0.4817178072935806	22.7043	1.14963	0.019268712291743224	1154.0113271555838	0.01908542143194432	1176.2476393999575
39.5801	0.4870758072935806	22.7048	1.15626	0.019483032291743224	1154.0367410931894	0.01929566772736392	1176.5208761857662
39.7801	0.4923788072935806	22.7269	1.16246	0.019695152291743224	1155.160037135355	0.01950371232333772	1177.9110899880716
39.9801	0.4972578072935806	22.7272	1.16905	0.019890312291743224	1155.1752854979184	0.019695084544786214	1178.1520826781757
40.1801	0.5021928072935806	22.7457	1.17473	0.020087712291743224	1156.1156011893238	0.019888616041927164	1179.3393187620109
40.3901	0.5069078072935806	22.7419	1.18029	0.020276312291743225	1155.9224552635217	0.02007348501458573	1179.3602999514835
40.6001	0.5122908072935806	22.7478	1.1869	0.020491632291743223	1156.2223397272674	0.020284503618019204	1179.9152227604575
40.8001	0.5169528072935806	22.7667	1.19239	0.020678112291743225	1157.182986568757	0.02046722237623484	1181.1113463071206
41.0001	0.5217898072935806	22.7747	1.19831	0.020871592291743225	1157.589609570446	0.02065676466378723	1181.7503479425588
41.2001	0.5273008072935806	22.7775	1.20524	0.021092032291743227	1157.7319276210371	0.02087267448529661	1182.150846823602
41.4001	0.5322158072935806	22.8002	1.21139	0.021288632291743225	1158.8857203883292	0.021065194914045692	1183.5568123578282
41.6101	0.5369928072935806	22.8074	1.21778	0.02147971229174322	1159.2516810898494	0.021252274375173984	1184.152073673379
41.8201	0.5420608072935806	22.8119	1.22411	0.021682432291743225	1159.4804065282992	0.0214507118816663	1184.620761936452
42.0401	0.5475148072935806	22.8169	1.2301	0.021900592291743223	1159.734545904355	0.021664219234393673	1185.1334193608561
42.2401	0.5531088072935806	22.8323	1.23676	0.022124352291743223	1160.5172951826057	0.021883159811891692	1186.1929886618866
42.4601	0.5581138072935806	22.8376	1.24245	0.022324552291743224	1160.7866829212246	0.02207900721134606	1186.7007259236586
42.6801	0.5641628072935806	22.8612	1.24983	0.022566512291743224	1161.986220776207	0.022315655515326355	1188.2081971101893
42.8801	0.5691028072935806	22.8548	1.25506	0.022764112291743226	1161.6609223748558	0.02250887611080357	1188.105102056727
43.1001	0.5751458072935806	22.8787	1.26314	0.023005832291743224	1162.8757085924012	0.022745188118187258	1189.6286321204202
43.3101	0.5796738072935806	22.8638	1.26817	0.023186952291743227	1162.1183732517559	0.022922219336201075	1189.0643565297025
43.5101	0.5846168072935806	22.8844	1.27388	0.023384672291743222	1163.1654274811044	0.02311544003587285	1190.3656698238356
43.7101	0.5895138072935806	22.8867	1.28009	0.023580552291743224	1163.2823315940902	0.02330682579880166	1190.7131714443055
43.9101	0.5942688072935806	22.8933	1.28563	0.023770752291743222	1163.6177955704834	0.023492626838536652	1191.2778659512537
44.1301	0.6000048072935806	22.9064	1.2927	0.024000192291743227	1164.283640735749	0.023716714402203895	1192.2266719955378
44.3301	0.6051918072935806	22.923	1.29855	0.024207672291743223	1165.1273834642534	0.02391931102757317	1193.3324053412923
44.5501	0.6103038072935806	22.916	1.30491	0.024412152291743223	1164.7715883377757	0.024118938111354512	1193.2061697373733
44.7701	0.6155868072935806	22.9264	1.3119	0.024623472291743224	1165.3001982399712	0.024325200997381374	1193.993935382896
44.9701	0.6205838072935806	22.9394	1.31769	0.024823352291743227	1165.9609606177155	0.024520258510692738	1194.9040203015484
45.1901	0.6264708072935806	22.9558	1.32471	0.025058832291743226	1166.7945377711778	0.024750008301004555	1196.033046412108
45.4101	0.6318858072935806	22.9674	1.33108	0.025275432291743224	1167.3841411236267	0.024961290924084223	1196.8902799410519
45.6201	0.6373808072935806	22.9779	1.33781	0.025495232291743223	1167.9178338133433	0.025175649364681748	1197.694170284084
45.8201	0.6423698072935806	22.9686	1.34386	0.025694792291743224	1167.4451345738798	0.025370229094729083	1197.4423948187618
46.0201	0.6472628072935807	22.9801	1.34933	0.025890512291743228	1168.0296551388076	0.02556102788838051	1198.2705412822995
46.2201	0.6519418072935806	22.9815	1.35561	0.026077672291743226	1168.1008141641032	0.025743447871229393	1198.5621643995933
46.4201	0.6572538072935806	22.9981	1.36137	0.026290152291743224	1168.9445568926078	0.025950506272958244	1199.6762873139187
46.6301	0.6621788072935806	23.0084	1.36708	0.026487152291743223	1169.4680840072822	0.026142441365152525	1200.443963248716
46.8301	0.6672798072935806	23.0172	1.37312	0.026691192291743226	1169.91536930914	0.026341196627899226	1201.141805396436
47.0301	0.6722158072935805	23.0112	1.3789	0.026888632291743222	1169.6104020578732	0.026533485233625472	1201.0596260834052
47.2501	0.6776508072935806	23.0266	1.38556	0.027106032291743225	1170.3931513361242	0.02674517030229709	1202.117865890276
47.4501	0.6826258072935806	23.03	1.39126	0.027305032291743223	1170.565966111842	0.026938899789110182	1202.5283076161415
47.6701	0.6882618072935806	23.0476	1.39747	0.027530472291743224	1171.4605367155575	0.027158323680124122	1203.711398562476
47.8801	0.6937978072935806	23.0521	1.40433	0.027751912291743227	1171.6892621540076	0.027373807452590278	1204.2058797904829
48.0801	0.6989318072935806	23.0585	1.41062	0.027957272291743225	1172.0145605553587	0.027573602250631987	1204.7808907546926
48.2801	0.7038248072935805	23.0642	1.41647	0.02815299229174322	1172.304279444062	0.02776398114612454	1205.3081527868283
48.4801	0.7087638072935806	23.0648	1.42277	0.028350552291743224	1172.334776169189	0.027956113079111704	1205.5711145444027
48.6901	0.7135478072935806	23.063	1.4283	0.028541912291743222	1172.2432859938087	0.02814218017191979	1205.7013510472289
48.8901	0.7186388072935807	23.08	1.43459	0.028745552291743227	1173.1073598723976	0.028340149589583426	1206.8289788294385
49.0901	0.7235558072935806	23.0899	1.44092	0.028942232291743225	1173.6105558369877	0.02853131561785309	1207.5774651640636
49.3101	0.7289418072935806	23.0786	1.44736	0.029157672291743222	1173.036200847102	0.028740673774186685	1207.2392059777533
49.5101	0.7337798072935806	23.0949	1.45319	0.029351192291743225	1173.864695213043	0.02892869336827215	1208.3190236067296
49.7201	0.7394778072935806	23.1041	1.46021	0.029579112291743224	1174.3323116649851	0.029150089887060124	1209.0680189795462
49.9201	0.7447218072935806	23.1224	1.46612	0.029788872291743224	1175.2624617813485	0.029353802873078767	1210.2722051646329
50.1201	0.7498448072935806	23.119	1.47217	0.029993792291743225	1175.089647005631	0.029552775322162425	1210.3350418020957
50.3301	0.7548398072935806	23.1206	1.4784	0.03019359229174322	1175.1709716059686	0.02974673826176819	1210.6536047957309
50.5301	0.7595128072935806	23.126	1.48379	0.030380512291743225	1175.4454421321086	0.029928163428761336	1211.1560768350769
50.7301	0.7643248072935807	23.1393	1.48962	0.030572992291743227	1176.1214528724163	0.030114950758151834	1212.0790049852385
50.9301	0.7697498072935806	23.1499	1.49639	0.030789992291743222	1176.660228349654	0.030325491068057847	1212.8895877105406
51.1501	0.7749348072935806	23.1424	1.50278	0.030997392291743222	1176.2790192855707	0.03052667573166614	1212.7406014909125
51.3501	0.7802328072935806	23.1545	1.5089	0.031209312291743223	1176.8940365756253	0.030732203140994112	1213.6240900974042
51.5701	0.7856088072935806	23.151	1.5152	0.03142435229174322	1176.7161390123863	0.030940713265182912	1213.6936815120914
51.7801	0.7914258072935806	23.1799	1.52187	0.03165703229174322	1178.1850646059875	0.031166278773868485	1215.4829072418688
51.9801	0.7964868072935806	23.1692	1.52762	0.03185947229174322	1177.6412063412286	0.031362487527420595	1215.1602337242718
52.1801	0.8013328072935806	23.1814	1.53365	0.03205331229174322	1178.261306418804	0.03155032492250622	1216.0284840347233
52.3901	0.8062858072935806	23.1843	1.53999	0.03225143229174322	1178.4087072569162	0.03174227332656645	1216.4140758910135
52.5901	0.8113908072935806	23.1927	1.54595	0.032455632291743225	1178.8356614086895	0.0319400737837533	1217.0955181677639
52.7901	0.8162618072935806	23.1815	1.55196	0.03265047229174322	1178.2663892063251	0.03212877111038993	1216.7373432993984
52.9901	0.8210758072935807	23.2015	1.55761	0.03284303229174323	1179.2829467105473	0.032315225340461995	1218.014174610464
53.2101	0.8266238072935806	23.2043	1.56446	0.03306495229174323	1179.4252647611384	0.032530065500342896	1218.422904872142
53.4101	0.8315578072935806	23.207	1.57044	0.03326231229174323	1179.5625000242085	0.03272109042072496	1218.797476267643
53.6301	0.8372938072935806	23.2206	1.57715	0.033491752291743226	1180.2537591270795	0.03294311974184675	1219.7825256691626
53.8401	0.8430418072935806	23.227	1.58448	0.03372167229174322	1180.5790575284307	0.03316556411862356	1220.3901576208996
54.0401	0.8479448072935806	23.2225	1.58997	0.03391779229174322	1180.3503320899806	0.0333552683721431	1220.385209485299
54.2401	0.8528478072935806	23.2313	1.59622	0.03411391229174322	1180.7976173918382	0.033544936644784466	1221.0792437458429
54.4401	0.8578808072935806	23.2324	1.60197	0.03431523229174323	1180.8535280545705	0.033739596443659224	1221.3747911722876
54.6601	0.8636388072935806	23.2511	1.60891	0.03454555229174322	1181.8040093210184	0.03396225038216276	1222.6300815236095
54.8601	0.8687908072935806	23.2517	1.615	0.034751632291743224	1181.834506046145	0.03416142911996466	1222.9051842299546
55.0801	0.8740708072935806	23.2398	1.62122	0.03496283229174322	1181.2296543311327	0.03436551524328955	1222.528788633546
55.2901	0.8799258072935806	23.2583	1.62826	0.03519703229174322	1182.1699700225383	0.03459177796338748	1223.7788446317506
55.5001	0.8846368072935806	23.256	1.63403	0.03538547229174323	1182.0530659095527	0.034773794376742835	1223.8805719206655
55.7101	0.8897878072935806	23.2712	1.63965	0.035591512291743226	1182.8256496127617	0.0349727729286181	1224.9242032599434
55.9101	0.8955158072935806	23.2817	1.64615	0.035820632291743225	1183.3593423024784	0.03519399399419262	1225.7480221720944
56.1101	0.8999328072935806	23.2753	1.65186	0.03599731229174322	1183.0340439011272	0.03536454952093688	1225.6200898312
56.3301	0.9054558072935806	23.2842	1.6587	0.03621823229174322	1183.486411990506	0.03557777058417473	1226.3501977740998
56.5301	0.9104118072935806	23.289	1.66457	0.036416472291743225	1183.7303857915194	0.03576906333843204	1226.8376705865908
56.7401	0.9162268072935806	23.2968	1.67137	0.036649072291743225	1184.126843218166	0.03599346531316335	1227.5239934978622
56.9401	0.9213138072935806	23.2996	1.67788	0.036852552291743224	1184.2691612687572	0.036189732341113216	1227.912502461913
57.1401	0.9258468072935806	23.2926	1.68325	0.03703387229174322	1183.9133661422793	0.0363645924475421	1227.7582625484802
57.3401	0.9310028072935806	23.3145	1.68972	0.037240112291743226	1185.0264966094026	0.0365634475671767	1229.1570164118277
57.5601	0.9366328072935806	23.3041	1.69627	0.03746531229174322	1184.497886707207	0.03678053862812063	1228.8754699416024
57.7801	0.9424118072935807	23.3111	1.70266	0.03769647229174323	1184.8536818336847	0.03700332607792183	1229.518485820698
57.9801	0.9473508072935806	23.3266	1.70892	0.03789403229174322	1185.641513899457	0.0371936911814047	1230.5702517135944
58.2001	0.9527268072935806	23.311	1.71451	0.03810907229174323	1184.8485990461638	0.0374008585023922	1230.0020799619847
58.4101	0.9580948072935807	23.3303	1.72127	0.03832379229174323	1185.8295770377383	0.03760767472498982	1231.2750634415384
58.6101	0.9632468072935806	23.3333	1.72731	0.03852987229174323	1185.9820606633716	0.03780612876553272	1231.67779800103
58.8101	0.9681818072935806	23.3234	1.73264	0.03872727229174323	1185.4788646987813	0.03799618708460886	1231.3892274880777
59.0201	0.9739008072935806	23.3441	1.73956	0.03895603229174323	1186.5310017156517	0.03821639388938963	1232.753541733641
59.2201	0.9787758072935806	23.3404	1.74535	0.03915103229174322	1186.3429385773702	0.038404064682579835	1232.7894892746945
59.4201	0.9841808072935806	23.3507	1.75147	0.03936723229174322	1186.8664656920448	0.03861209749563106	1233.5901135462238
59.6201	0.9892248072935806	23.3427	1.75755	0.039568992291743224	1186.459842690356	0.03880619676452403	1233.4068630602337
59.8401	0.9949968072935806	23.3545	1.76418	0.03979987229174323	1187.059611617847	0.039028264147450795	1234.3044325629235
60.0401	1.0001868072935807	23.3508	1.77016	0.04000747229174323	1186.871548479566	0.03922789802337695	1234.3552790692204
60.2601	1.0055978072935807	23.3455	1.7762	0.04022391229174323	1186.602160740947	0.03943599026002432	1234.3319419797838
60.4601	1.0109878072935807	23.3653	1.78267	0.04043951229174323	1187.6085526701272	0.039643231852512825	1235.6348633336102
60.6801	1.0162978072935807	23.3532	1.78903	0.040651912291743225	1186.9935353800727	0.039847355513999844	1235.2470924712097
60.8901	1.0212578072935807	23.3613	1.7949	0.04085031229174323	1187.4052411692826	0.04003798706678664	1235.9111160879004
61.0901	1.0262878072935806	23.3705	1.80106	0.041051512291743225	1187.8728576212247	0.04023127187805929	1236.6368348368906
61.2901	1.0318778072935808	23.3863	1.80695	0.04127511229174323	1188.6759380495603	0.04044603165514672	1237.738670871049
61.5001	1.0371178072935807	23.3741	1.81325	0.04148471229174323	1188.0558379719846	0.04064730306266442	1237.3419925967783
61.7001	1.0423378072935807	23.3842	1.81968	0.04169351229174323	1188.569199511617	0.0408477659882415	1238.1248240410418
61.9001	1.0473978072935808	23.3741	1.82523	0.041895912291743234	1188.0558379719846	0.041042046107202204	1237.8305211573525
62.1001	1.0525278072935806	23.3924	1.83138	0.04210111229174322	1188.985988088348	0.04123897537172846	1239.0436206861648
62.3201	1.0579878072935807	23.3823	1.83759	0.04231951229174322	1188.4726265487159	0.04144853000597405	1238.7682084763446
62.5201	1.0635078072935806	23.4084	1.84408	0.042540312291743224	1189.7992340917258	0.041660342808179616	1240.4136650744647
62.7401	1.0688078072935807	23.3887	1.85005	0.04275231229174323	1188.797924950067	0.04186367158633883	1239.6217850893086
62.9501	1.0737678072935808	23.3897	1.85627	0.04295071229174323	1188.848752825278	0.04205391918943464	1239.9106535662743
63.1501	1.0789978072935806	23.4027	1.86212	0.04315991229174323	1189.5095152030226	0.04225448381744238	1240.848641549379
63.3501	1.0847378072935807	23.4121	1.86873	0.04338951229174323	1189.9872972300068	0.042474560081365506	1241.6202656901864
63.5501	1.0898578072935807	23.4119	1.87481	0.04359431229174323	1189.9771316549645	0.042670824181015046	1241.853366352364
63.7701	1.0954978072935808	23.417	1.8809	0.04381991229174323	1190.2363538185414	0.042886976776145926	1242.3924064493142
63.9801	1.1011378072935807	23.4034	1.88702	0.04404551229174323	1189.5450947156703	0.04310308265942892	1241.939217806552
64.1801	1.1062378072935808	23.4035	1.89288	0.04424951229174323	1189.5501775031914	0.043298457353375425	1242.1871927042641
64.3801	1.1115678072935806	23.4132	1.89889	0.04446271229174323	1190.0432078927392	0.04350260227887646	1242.9557566600172
64.5801	1.1164078072935808	23.4187	1.90466	0.04465631229174323	1190.3227612064002	0.04368794356223662	1243.4781861588033
64.8001	1.1221278072935807	23.4206	1.91099	0.04488511229174323	1190.4193341693012	0.043906938982210326	1243.8514396577525
65.0001	1.1272978072935806	23.4275	1.91715	0.045091912291743225	1190.770046508258	0.0441048358951834	1244.4641450050435
65.2201	1.1332878072935808	23.4208	1.92406	0.04533151229174323	1190.4294997443435	0.044334071750686675	1244.393469244458
65.4401	1.1387478072935806	23.4203	1.93039	0.045549912291743225	1190.4040858067378	0.04454297886347319	1244.6268875069677
65.6401	1.1440278072935808	23.435	1.93621	0.04576111229174323	1191.1512555723414	0.044744957429296434	1245.6596619350382
