Repository: materialdigital/demodata_tensiletest_42CrMoS4

# pmd_referenceproject

This repository contains data from a joint project between Fraunhofer IWM, Freiburg and IWT, Bremen. The provided python scripts generate a structured dataset using the [PMDco v2.0.7](https://github.com/materialdigital/core-ontology) and [TTO v2.0.1](https://github.com/materialdigital/application-ontologies). The resulting ABox is published to [github-pages](https://matttjung.github.io/pmd_referenceproject/) as .ttl and .rdf alongside all references file resources.

**The repo is currently WIP**

File: original_data/46NTBH.csv (part 1 of 2)
Specimen name:	AWA_4_13_Rz
Specimen ID:	46NTBH
Material:	42CrMoS4
Specimen type:	Round Tensile Specimen
Gauge diameter:	5.005	mm
Gauge length:	25	mm
Parallel length:	30	mm
Original cross-section:	19.674243628060164	mm²
Cross-section after fracture:	13.070847759022167	mm²
Yield stress at 0.2% plastic strain:	1075.9075047747729	MPa
Yield stress at 1% plastic strain:	1143.675486620504	MPa
Ultimate tensile strength:	1195.7765922165522	MPa
Uniform elongation:	4.794188359048303	%
Elongation after fracture:	11.811540988099626	%
Reduction of area:	33.56365812010165	%
Slope of linear-elastic region:	208673.5486602951	MPa
Crosshead seperation speed:	0.029960657216012175	mm/s
Strain rate:	0.0009986885738670725	s-1
Test temperature:	RT	Cel
Machine type:	INSTRON 8852TT
Standard:	DIN EN ISO 6892-1
Date:	2022-09-13 00:00:00
Heat treatment batch:	Batch 4
Time	Displacement	Force	Machine Displacement	Engineering Strain	Engineering Stress	True Strain	True Stress
s	mm	kN	mm		MPa		MPa
0	0.000996456289763693	0.164678	0	3.985825159054772e-05	8.37023283401502	3.985745727158221e-05	8.37056645686119
0.24	0.001039121789763693	0.165845	-0.000564575	4.1564871590547725e-05	8.429548964386385	4.156400779523187e-05	8.429899337506656
0.450001	0.000983884589763693	0.162954	-0.000320435	3.935538359054772e-05	8.282605577151068	3.9354609187664976e-05	8.282931542270685
0.650001	0.000949361389763693	0.163265	-6.1035e-05	3.797445559054772e-05	8.298413046341723	3.797373457912053e-05	8.298728174059423
0.860001	0.001073905589763693	0.195569	0.0015564	4.2956223590547715e-05	9.94035672716139	4.2955300998476934e-05	9.940783727347533
1.07	0.001631879289763693	0.299214	0.00772858	6.527517159054772e-05	15.208411853416791	6.527304125929792e-05	15.209404585110144
1.28	0.002303716289763693	0.405075	0.0135574	9.214865159054773e-05	20.58910155114001	9.214440616438327e-05	20.59099880908541
1.48	0.0029988062897636928	0.529811	0.0202026	0.0001199522515905477	26.929167393472916	0.00011994505789437956	26.93239760773522
1.7	0.003674676289763693	0.656122	0.0269623	0.00014698705159054773	33.34928713926331	0.00014697625005221838	33.35418905265255
1.91	0.004421286289763693	0.776776	0.0329819	0.00017685145159054773	39.48187359498447	0.0001768358152160723	39.488856021641254
2.12	0.005230506289763692	0.925611	0.039917	0.0002092202515905477	47.046840402029886	0.00020919836808607102	47.05668355381535
2.34	0.005885986289763692	1.04294	0.0455475	0.0002354394515905477	53.01042417267411	0.0002354117400724795	53.02290491786991
2.54	0.006777406289763693	1.2017	0.0523376	0.00027109625159054773	61.07985764118978	0.0002710595116416863	61.096416161643994
2.73	0.0076207462897636925	1.32093	0.057457	0.0003048298515905477	67.1400652026103	0.0003047834004109918	67.1605314987218
2.95	0.008450476289763692	1.48762	0.0644608	0.0003380190515905477	75.61256372155009	0.00033796193602126236	75.63812220862758
3.16	0.009133516289763693	1.61649	0.0698624	0.00036534065159054776	82.16275200000571	0.0003652739309446026	82.19276939335785
3.36	0.010219826289763694	1.79329	0.0772705	0.00040879305159054777	91.1491203373298	0.0004087095184754652	91.1863814643823
3.57001	0.011073756289763695	1.93839	0.083168	0.00044295025159054777	98.52424503046173	0.00044285217808794015	98.56788636958574
3.77001	0.012097156289763693	2.09968	0.0894928	0.00048388625159054776	106.72227302326152	0.00048376921639129203	106.77391446391597
3.97001	0.012760556289763693	2.24414	0.0950851	0.0005104222515905477	114.06486787625832	0.0005102920304630891	114.1230891229471
4.18001	0.013785456289763694	2.41006	0.101486	0.0005514182515905478	122.49822893128555	0.0005512662764117058	122.56577669050577
4.39001	0.014666556289763693	2.57279	0.106979	0.0005866622515905477	130.76944906438933	0.0005864902325666893	130.84616656381672
4.59001	0.01592695628976369	2.73305	0.112785	0.0006370782515905477	138.9151243457217	0.0006368754033900934	139.00362415025936
4.80001	0.01693755628976369	2.92744	0.119644	0.0006775022515905476	148.79555500800913	0.0006772728505474242	148.89636433155374
5.00001	0.017920156289763692	3.10772	0.126366	0.0007168062515905477	157.95880435106793	0.0007165494686911121	158.07203020952053
5.20001	0.018858156289763693	3.26246	0.131615	0.0007543262515905477	165.82390976123494	0.0007540418905353214	165.94899508950922
5.40001	0.02008015628976369	3.45084	0.137741	0.0008032062515905477	175.39886489350363	0.0008028838540722034	175.53974635830798
5.60001	0.02106515628976369	3.62653	0.143341	0.0008426062515905476	184.3288142893434	0.0008422514582296323	184.48413090061186
5.81001	0.02214415628976369	3.81034	0.149277	0.0008857662515905476	193.6714860318974	0.0008853741921626778	193.84303369811985
6.01001	0.023195956289763692	3.978	0.155106	0.0009278382515905477	202.1932875897919	0.0009274080757484312	202.38089025623256
6.21001	0.024327556289763692	4.17221	0.161034	0.0009731022515905477	212.0645692345414	0.0009726290945232085	212.27092974434615
6.41001	0.025658756289763694	4.36688	0.167381	0.0010263502515905477	221.95923170188803	0.0010258239142779575	222.18703961518813
6.62001	0.02673825628976369	4.57134	0.173447	0.0010695302515905476	232.3514990675514	0.0010689587115943321	232.6000060248066
6.82001	0.028010456289763692	4.7618	0.180038	0.0011204182515905476	242.03217618025923	0.0011197910515018032	242.30335344792374
7.02001	0.028941956289763694	4.94345	0.185509	0.0011576782515905477	251.2650597123572	0.0011570086588555584	251.5559438073708
7.23001	0.03023295628976369	5.13689	0.191582	0.0012093182515905477	261.09720389319415	0.001208587615262411	261.4129535073015
7.43001	0.03135965628976369	5.32558	0.197647	0.0012543862515905476	270.68791566677834	0.001253600166457407	271.02746286666246
7.64001	0.032528856289763694	5.53185	0.203804	0.0013011542515905478	281.1721814865738	0.001300308483967324	281.53802986594405
7.84001	0.03373745628976369	5.73639	0.210037	0.0013494982515905476	291.568515082254	0.001348588497207607	291.9619862835763
8.05001	0.03488975628976369	5.91665	0.215881	0.0013955902515905478	300.73074786780853	0.0013946173206188174	301.15044476788637
8.26001	0.03630655628976369	6.13905	0.223358	0.0014522622515905476	312.0348673147592	0.0014512087386281483	312.48802377374045
8.46001	0.03757415628976369	6.33876	0.229637	0.0015029662515905476	322.18570227316974	0.0015018379282270603	322.66993651043134
8.67001	0.03868875628976369	6.53241	0.235054	0.0015475502515905476	332.02852030780105	0.001546354029683196	332.5423511279386
8.86001	0.03993265628976369	6.72731	0.240868	0.0015973062515905476	341.9348731864462	0.0015960319147835405	342.48104789702376
9.07001	0.04111495628976369	6.9392	0.247276	0.0016445982515905478	352.7047916649281	0.001643247380776281	353.28484934862786
9.28001	0.04247535628976369	7.14254	0.253258	0.0016990142515905477	363.04013181035504	0.001697572559616062	363.6569421682001
9.49001	0.04369805628976369	7.3364	0.259407	0.0017479222515905477	372.8936236987807	0.0017463964132642198	373.54541276112
9.70001	0.044851156289763695	7.54591	0.265732	0.0017940462515905478	383.5425718342601	0.001792438872801659	384.2306649475848
9.90001	0.04614495628976369	7.76347	0.272148	0.0018457982515905477	394.600684365189	0.0018440968592939274	395.32903761846666
10.1	0.047323056289763694	7.95356	0.277672	0.0018929222515905479	404.2625551640688	0.0018911329319381994	405.02779275022374
10.3	0.048439556289763694	8.15116	0.283699	0.0019375822515905479	414.3061433057839	0.0019357075602882015	415.1088955357781
10.5	0.04976835628976369	8.34102	0.289543	0.0019907342515905475	423.9563236933651	0.0019887553660153192	424.80030806811993
10.71	0.050911056289763695	8.54148	0.295456	0.0020364422515905477	434.145279558184	0.002034371513883847	435.0293913488049
10.91	0.05214665628976369	8.74526	0.301758	0.0020858662515905475	444.5029839687038	0.002083693852944977	445.43015774169544
11.12	0.05363145628976369	8.96902	0.309555	0.0021452582515905476	455.8762293259416	0.0021429604707430155	456.8542015686071
11.31	0.054711556289763694	9.14765	0.314507	0.002188462251590548	464.95561267490194	0.0021860710561358155	465.97315048190615
11.52	0.055805156289763694	9.34189	0.320915	0.002232206251590548	474.8284191559078	0.0022297185805244526	475.88833412158044
11.72	0.05717575628976369	9.53984	0.327332	0.0022870302515905477	484.88979705394684	0.0022844189785204503	485.9987546884968
11.92	0.058120756289763695	9.7332	0.33345	0.002324830251590548	494.71787500476694	0.002322132014893566	495.8680100865806
12.13	0.05955685628976369	9.93509	0.338928	0.0023822742515905476	504.9795147311377	0.0023794411349009315	506.18251442666246
12.34	0.06087845628976369	10.1481	0.345406	0.0024351382515905478	515.806360429856	0.002432178107038636	517.0624202285525
12.55	0.06197165628976369	10.3335	0.351387	0.0024788662515905476	525.2298484939956	0.002475798930583757	526.5318230397554
12.75	0.0630709562897637	10.5366	0.357979	0.0025228382515905478	535.552989949372	0.002519661237441999	536.9041035181699
12.96	0.06430235628976369	10.7381	0.364113	0.0025720942515905475	545.7948068044103	0.00256879207829298	547.1986424895399
13.15	0.06558035628976369	10.9504	0.369843	0.0026232142515905475	556.5855647117288	0.002619779630272836	558.0456078973102
13.37	0.06703475628976369	11.1667	0.376335	0.0026813902515905475	567.5796341198918	0.0026778017381218883	569.1015366178223
13.58	0.06828825628976369	11.3693	0.382561	0.0027315302515905477	577.8773616376625	0.002727806402495735	579.455851132685
13.78	0.0694530562897637	11.561	0.388702	0.002778122251590548	587.6210653156321	0.0027742704022579415	589.2535484726889
13.99	0.07058725628976369	11.7618	0.394951	0.0028234902515905476	597.8273026580227	0.0028195116901835065	599.5152622192123
14.18	0.07185275628976369	11.9515	0.400658	0.0028741102515905475	607.4693505855702	0.00286998789357345	609.2152844736153
14.4	0.0730783562897637	12.1743	0.407639	0.002923134251590548	618.7938011826053	0.0029188702022355678	620.6026185375141
14.61	0.07428415628976369	12.3657	0.41333	0.0029713662515905475	628.5222564980115	0.002966960468196337	630.3898263193432
14.81	0.07556895628976369	12.5524	0.419266	0.003022758251590548	638.0118207999255	0.0030181989034275577	639.9403762958608
15.01	0.07657835628976369	12.7622	0.425644	0.0030631342515905473	648.6755090192163	0.0030584524141634667	650.662489189061
15.21	0.0779372562897637	12.945	0.430794	0.003117490251590548	657.966844607807	0.0031126409546660787	660.0180498317417
15.43	0.0791866562897637	13.1513	0.437737	0.0031674662515905477	668.452635263859	0.0031624603981588507	670.569936426844
15.64	0.08049095628976369	13.3916	0.445465	0.0032196382515905474	680.6665736770884	0.003214466314559155	682.8580738142782
15.84	0.0816495562897637	13.578	0.450798	0.003265982251590548	690.140889616439	0.003260660515538926	692.3948775130233
16.04	0.08303525628976369	13.7921	0.457878	0.0033214102515905473	701.0231376991376	0.003315906551890203	703.3515231352937
16.25	0.08421735628976369	13.977	0.463661	0.0033686942515905476	710.4212118256717	0.003363032911762623	712.8144036781567
16.46	0.08547795628976369	14.1848	0.469749	0.0034191182515905475	720.98324429454	0.0034132863562937807	723.4483712641984
16.67	0.0866001562897637	14.3759	0.475616	0.003464006251590548	730.696451247383	0.0034580204013005197	733.227588322519
16.88	0.0880734562897637	14.6008	0.482277	0.0035229382515905476	742.1276403823614	0.0035167472407334308	744.742110234227
17.09	0.08916775628976369	14.7927	0.48819	0.0035667102515905473	751.8815096353733	0.003560364624779776	754.5632531237712
17.3	0.09065225628976369	15.0035	0.494957	0.0036260902515905472	762.5960257298751	0.0036195318358243547	765.361267744676
17.51	0.09177355628976369	15.2	0.500778	0.003670942251590548	772.583703208858	0.003664220787465529	775.4198133678577
17.72	0.09307805628976369	15.4253	0.507462	0.0037231222515905476	784.0352234939209	0.003716208586906018	786.9542824805418
17.93	0.0943792562897637	15.6188	0.513725	0.003775170251590548	793.8704173472705	0.003768062180212619	796.8674133304577
18.13	0.0955221562897637	15.8225	0.519508	0.0038208862515905478	804.2240555277734	0.0038136052065199716	807.2969041647378
18.33	0.09665375628976369	16.0128	0.52552	0.0038661502515905475	813.8966001804474	0.0038586958996258674	817.0432467260039
18.54	0.0980597562897637	16.2285	0.532158	0.003922390251590548	824.8601728634837	0.003914717735471732	828.0955963644487
18.74	0.0991928562897637	16.4139	0.538017	0.003967714251590548	834.2836609276234	0.003959863632556499	837.5938600989551
18.95	0.10054695628976369	16.605	0.543587	0.0040218782515905474	843.9968678804663	0.00401381211935681	847.3913205278053
19.16	0.10172345628976369	16.826	0.550537	0.004068938251590547	855.2298283021214	0.0040606825095023625	858.7097056644012
19.38	0.10300245628976369	17.0103	0.556877	0.004120098251590548	864.5974057035287	0.0041116338881634976	868.1596319630975
19.58	0.10430245628976369	17.2235	0.563156	0.004172098251590548	875.4339086985373	0.004163419181261886	879.0863049784015
19.79	0.10558345628976369	17.422	0.56926	0.004223338251590548	885.5232419279424	0.004214444989307388	889.2631061082492
19.99	0.10668745628976369	17.605	0.574623	0.004267498251590548	894.8247430915753	0.004258418304200722	898.6434061181985
20.21	0.10816545628976369	17.8176	0.581902	0.004326618251590548	905.6307493614571	0.004317285349096966	909.5490678908461
20.41	0.1095544562897637	18.0194	0.588577	0.0043821782515905475	915.8878145790591	0.004372604467637924	919.9013982410041
20.62	0.1108864562897637	18.2146	0.594818	0.004435458251590548	925.8094158202675	0.004425650596907672	929.9158048330678
20.81	0.1120284562897637	18.3704	0.600052	0.004481138251590548	933.7283987781583	0.004471127845776364	937.9125648225195
21.02	0.11374245628976369	18.5778	0.606346	0.0045496982515905475	944.2701000969422	0.004539379660313796	948.5662441203824
21.22	0.11525245628976369	18.7546	0.61277	0.004610098251590548	953.2564684342663	0.004599504295620057	957.6510744127125
21.43	0.11671245628976369	18.921	0.618629	0.004668498251590548	961.7142268693949	0.004657634611762362	966.2039880560644
21.63	0.1185484562897637	19.0996	0.624451	0.004741938251590548	970.7920853820989	0.00473073067884608	975.3955215061136
21.84	0.1203534562897637	19.2689	0.630882	0.004814138251590548	979.3972446553396	0.004802587344977704	984.1121983943372
22.06	0.12277345628976369	19.4389	0.637848	0.004910938251590547	988.0379834412283	0.004898918929040339	992.8901769681344
22.27	0.1248204562897637	19.579	0.643906	0.0049928182515905474	995.1589687583047	0.004980395467188344	1000.1276166207552
22.47	0.12715145628976368	19.7172	0.649399	0.005086058251590547	1002.1833811124798	0.005073167946076409	1007.2805441675938
22.67	0.12954145628976368	19.8407	0.655434	0.0051816582515905475	1008.4606237010518	0.005168279656110956	1013.6861220132564
22.88	0.13245145628976368	19.982	0.661232	0.0052980582515905475	1015.6426024683816	0.005284072915972865	1021.023536139056
23.08	0.13500245628976368	20.0883	0.667229	0.005400098251590547	1021.0456056033225	0.0053855700002145715	1026.5593521929352
23.28	0.1379844562897637	20.2094	0.673576	0.005519378251590548	1027.2008612913878	0.005504202299054667	1032.8703713852146
23.49	0.1410104562897637	20.3111	0.67955	0.005640418251590547	1032.3700562003576	0.005624570656016268	1038.1930551077457
23.69	0.14402845628976368	20.4126	0.685593	0.005761138251590548	1037.5290855342853	0.005744606359234858	1043.5064340360946
23.9	0.1474894562897637	20.513	0.692169	0.005899578251590548	1042.6322042054805	0.005882243883378751	1048.783294481819
24.1	0.1507864562897637	20.608	0.698418	0.006031458251590548	1047.460852350536	0.006013341816455203	1053.7785687516637
24.31	0.1540674562897637	20.6919	0.704262	0.006162698251590548	1051.725311080748	0.006143786485287901	1058.2067768164989
24.52	0.1577774562897637	20.7814	0.710602	0.006311098251590548	1056.2744059121424	0.006291266666671513	1062.9406574684945
24.73	0.16123445628976368	20.8541	0.716896	0.006449378251590547	1059.9695924399898	0.006428670000880302	1066.8057372768196
24.94	0.16514545628976368	20.9327	0.723396	0.006605818251590547	1063.9646634315832	0.006584095446329079	1070.9930206243268
25.14	0.1686904562897637	21.005	0.729103	0.006747618251590548	1067.6395188093463	0.006724954967229623	1074.8435427125837
25.35	0.1723804562897637	21.0765	0.735176	0.006895218251590548	1071.2737118869404	0.006871554947711232	1078.6603779375923
25.56	0.1763374562897637	21.1389	0.741402	0.007053498251590548	1074.4453713001137	0.007028738692291263	1082.0239698480086
25.76	0.1801184562897637	21.1983	0.74704	0.0072047382515905475	1077.4645470876535	0.007178908116988922	1085.2273971247885
25.96	0.18393245628976368	21.2696	0.753326	0.007357298251590547	1081.0885745902058	0.0073303653543709225	1089.0424656698528
26.17	0.1880004562897637	21.3232	0.759087	0.007520018251590548	1083.8129487015212	0.007491883873658457	1091.963241857067
26.38	0.19228645628976368	21.3758	0.766029	0.007691458251590547	1086.4864949376256	0.007662029788776993	1094.8431604543553
26.59	0.19642445628976368	21.4414	0.772308	0.007856978251590548	1089.8208035514742	0.007826272927145	1098.383501903109
26.79	0.2002364562897637	21.4732	0.777763	0.008009458251590548	1091.4371299831873	0.00797755279125685	1100.1789501100236
26.99	0.20449945628976368	21.5284	0.783661	0.008179978251590548	1094.2428286948407	0.008146703563817461	1103.1937112355233
27.19	0.2085744562897637	21.5724	0.789093	0.008342978251590548	1096.4792552041295	0.008308367977137679	1105.6271577836176
27.4	0.21285745628976369	21.6257	0.795639	0.008514298251590547	1099.1883809528815	0.008478256052419893	1108.547198662997
27.62	0.2171674562897637	21.6631	0.801842	0.008686698251590548	1101.0893434857771	0.008649185970379164	1110.65417436068
27.82	0.2219984562897637	21.7108	0.808998	0.008879938251590547	1103.513833133347	0.008840743460570224	1113.312967831347
28.02	0.2259074562897637	21.743	0.815048	0.009036298251590547	1105.1504907151448	0.00899571520566502	1115.1369601621384
28.23	0.2302594562897637	21.7905	0.820633	0.009210378251590547	1107.5648147876725	0.009168221373972833	1117.76590567002
28.43	0.2345924562897637	21.8232	0.827072	0.009383698251590548	1109.2268863070758	0.009339944854630194	1119.6355367007327
28.64	0.23893945628976368	21.8615	0.833214	0.009557578251590548	1111.1735939276612	0.009512193549977347	1121.793722502726
28.83	0.2433394562897637	21.8891	0.83902	0.009733578251590548	1112.5764432834876	0.00968651214675703	1123.4057931550637
29.03	0.24776745628976368	21.9171	0.844719	0.009910698251590548	1113.9996237893988	0.00986190937142154	1125.040137913161
29.24	0.2523714562897637	21.9586	0.851189	0.010094858251590549	1116.10898061066	0.010044245504029907	1127.3759425632518
29.46	0.2568674562897637	21.9885	0.857506	0.010274698251590548	1117.628734079472	0.010222272340651	1129.1120320794455
29.64	0.2613384562897637	22.0119	0.863556	0.010453538251590549	1118.818106359412	0.010399277835240838	1130.5137142308122
29.85	0.2658674562897637	22.0392	0.868919	0.010634698251590548	1120.2057073526753	0.010578547594188852	1132.1187570300806
30.05	0.27053545628976366	22.0768	0.874962	0.010821418251590546	1122.116835460613	0.010763285713415397	1134.2597310642834
30.26	0.2753884562897637	22.093	0.881104	0.011015538251590549	1122.940247039033	0.010955309110724747	1135.310038284542
30.45	0.2795474562897637	22.1149	0.886665	0.011181898251590548	1124.053377506156	0.011119842995865947	1136.6224280027866
30.67	0.2847054562897637	22.1368	0.892593	0.011388218251590547	1125.1665079732795	0.011323860645520862	1137.9801497354592
30.88	0.2898624562897637	22.1729	0.899529	0.011594498251590549	1127.0013942684004	0.011527797138929468	1140.0684099637854
31.09	0.2940544562897637	22.1846	0.905029	0.011762178251590547	1127.5960804083704	0.011693541520363756	1140.8590665019285
31.29	0.2988484562897637	22.2026	0.911331	0.011953938251590548	1128.5109821621704	0.01188305426773975	1142.0011327591787
31.48	0.3031894562897637	22.2185	0.917267	0.012127578251590547	1129.319145378027	0.012054628385689338	1143.0150516846186
31.7	0.3080644562897637	22.2482	0.923195	0.012322578251590548	1130.828733271797	0.012247273287295449	1144.7634588266858
31.89	0.3126904562897637	22.2662	0.929245	0.012507618251590549	1131.743635025597	0.012430044169352372	1145.8990523711648
32.09	0.3172454562897637	22.2754	0.934898	0.012689818251590547	1132.2112514775392	0.012609977243735668	1146.5788064811952
32.29	0.3221234562897637	22.3021	0.940895	0.012884938251590547	1133.5683557456757	0.012802633673696554	1148.1743140134158
32.5	0.3269194562897637	22.3129	0.947281	0.013076778251590548	1134.1172967979558	0.012992015337733661	1148.947897199476
32.71	0.3318684562897637	22.3379	0.95295	0.013274738251590548	1135.3879936782337	0.013187400984318145	1150.4599721083107
32.9	0.3366644562897637	22.3545	0.959152	0.013466578251590549	1136.231736406738	0.013376709801393992	1151.532889997
33.11	0.3415444562897637	22.3822	0.965164	0.013661778251590548	1137.6396685500856	0.013569297508015703	1153.18184943203
33.31	0.3463004562897637	22.3856	0.971008	0.013852018251590548	1137.8124833258034	0.013756955911017622	1153.57348261172
33.51	0.3509104562897637	22.4028	0.976372	0.014036418251590547	1138.6867227794344	0.01393881995954133	1154.6698058778995
33.71	0.3558304562897637	22.4118	0.982262	0.014233218251590548	1139.1441736563345	0.014132876999173172	1155.357861300013
33.92	0.3610304562897637	22.4278	0.988815	0.01444121825159055	1139.9574196597123	0.01433793700977534	1156.419793554538
34.12	0.3657734562897637	22.4484	0.994263	0.014630938251590548	1141.004473889061	0.014524938738565396	1157.6984398913205
34.33	0.3703794562897637	22.4742	1.00095	0.014815178251590549	1142.3158330695078	0.014706505520760782	1159.2394457560467
34.54	0.37563645628976366	22.4781	1.00744	0.015025458251590547	1142.514061782831	0.014913694200473466	1159.680859120004
34.74	0.3809034562897637	22.5083	1.01366	0.015236138251590547	1144.0490636142065	0.015121233959014145	1161.4799533140354
34.95	0.3857124562897637	22.4992	1.01948	0.015428498251590548	1143.5865299497852	0.015310689171970055	1161.230352727658
35.16	0.3908374562897637	22.5148	1.02576	0.015633498251590546	1144.3794448030787	0.015512554010216123	1162.2700988525637
35.36	0.3953354562897637	22.5307	1.03177	0.015813418251590546	1145.1876080189354	0.01568968883860756	1163.2969386410773
35.58	0.40078645628976367	22.5503	1.03901	0.016031458251590545	1146.183834373073	0.015904311523004845	1164.558832662473
35.7701	0.4053834562897637	22.5551	1.04415	0.016215338251590546	1146.4278081740863	0.01608527379669938	1165.0175228646588
35.9801	0.4107294562897637	22.5759	1.05105	0.01642917825159055	1147.4850279784775	0.016295679501241164	1166.3372640441673
36.2001	0.41596545628976367	22.5856	1.05783	0.016638618251590548	1147.9780583680251	0.01650171296564507	1167.0788270424127
36.4001	0.4210504562897637	22.6052	1.06342	0.016842018251590547	1148.974284722163	0.016701764047545788	1168.3253305960618
36.6101	0.4262214562897637	22.6048	1.07018	0.017048858251590547	1148.9539535720785	0.016905157457785012	1168.5423066641335
36.8101	0.4301684562897637	22.6112	1.07475	0.017206738251590546	1149.2792519734296	0.01706037885728695	1169.0545992401203
37.0201	0.43547645628976367	22.6305	1.08163	0.017419058251590548	1150.260229965004	0.01726908554048691	1170.2966799152523
37.2201	0.4404644562897637	22.6428	1.08798	0.01761857825159055	1150.885412830101	0.017465170366693986	1171.162377534662
37.4201	0.4451894562897637	22.662	1.09418	0.017807578251590548	1151.861308034154	0.017650880862689462	1172.3731684119516
37.6201	0.4506524562897637	22.6798	1.10063	0.018026098251590548	1152.7660442129118	0.017865554589095778	1173.545918186991
37.8301	0.4553304562897637	22.674	1.1059	0.018213218251590547	1152.4712425366872	0.018049344381395986	1173.4614528056898
38.0301	0.4603414562897637	22.6939	1.11225	0.018413658251590546	1153.4827172533883	0.018246179651478716	1174.7225538080083
38.2401	0.4656134562897637	22.693	1.11861	0.018624538251590547	1153.4369721656983	0.01845322535255134	1174.9192031745972
38.4401	0.4702104562897637	22.6993	1.12402	0.018808418251590547	1153.7571877795283	0.018633726997930495	1175.4575355280647
38.6401	0.4752314562897637	22.7237	1.13093	0.019009258251590548	1154.9973879346794	0.018830839824034638	1176.9530315618424
38.8401	0.4802034562897637	22.727	1.13675	0.019208138251590547	1155.165119922876	0.019025990744610904	1177.3536912497698
39.0401	0.4850194562897637	22.7356	1.14291	0.019400778251590547	1155.6022396496917	0.019214982364351194	1178.0218224481769
39.2601	0.49043045628976367	22.7477	1.14932	0.019617218251590546	1156.2172569397458	0.01942728063850482	1178.899023215388
39.4801	0.4956604562897637	22.7607	1.15565	0.01982641825159055	1156.8780193174905	0.019632434629514302	1179.8147667945507
39.6801	0.5005924562897637	22.7588	1.16173	0.020023698251590547	1156.7814463545892	0.01982586060627491	1179.9444889794318
39.9001	0.5061624562897638	22.7822	1.16899	0.02024649825159055	1157.9708186345292	0.02004426305244863	1181.4156727894062
40.1001	0.5106294562897638	22.7842	1.17475	0.02042517825159055	1158.0724743849514	0.02021938186505711	1181.7263111025245
40.3101	0.5156944562897637	22.8018	1.18073	0.02062777825159055	1158.9670449886669	0.02041790684699825	1182.8739601935943
40.5101	0.5201364562897638	22.803	1.18637	0.020805458251590553	1159.0280384389202	0.020591980627391086	1183.1421479050841
40.7201	0.5258594562897637	22.8291	1.19386	0.02103437825159055	1160.3546459819304	0.020816209772955264	1184.7619845115046
40.9201	0.5309594562897637	22.8213	1.19942	0.02123837825159055	1159.9581885552836	0.02101598720232065	1184.5938193198506
41.1201	0.5359084562897638	22.8445	1.2056	0.021436338251590553	1161.1373952601814	0.021209811504369652	1186.0279292215494
41.3201	0.5405634562897638	22.8354	1.21068	0.02162253825159055	1160.6748615957604	0.021392087211308024	1185.7715981882743
41.5201	0.5454774562897637	22.865	1.21715	0.02181909825159055	1162.179366702009	0.021584468532207784	1187.5370724900513
41.7401	0.5509554562897637	22.8484	1.22311	0.02203821825159055	1161.3356239735049	0.021798886631818108	1186.9293919179802
41.9601	0.5565644562897637	22.8673	1.23007	0.02226257825159055	1162.2962708149946	0.022018384663893036	1188.1719824955453
42.1601	0.5615434562897638	22.8837	1.23586	0.02246173825159055	1163.129847968457	0.022213188431836083	1189.2557661661367
42.3701	0.5662694562897638	22.888	1.24181	0.02265077825159055	1163.3484078318645	0.022398058456358352	1189.6991546470051
42.5701	0.5709634562897637	22.8865	1.24744	0.02283853825159055	1163.272166019048	0.022581642891644778	1189.8396018796846
42.7701	0.5759764562897638	22.9118	1.25336	0.02303905825159055	1164.558111261889	0.022777666349729213	1191.3884334246138
42.9901	0.5815154562897638	22.9178	1.26068	0.02326061825159055	1164.8630785131556	0.02299421332318579	1191.9585138978227
43.2001	0.5869204562897637	22.9309	1.26709	0.02347681825159055	1165.5289236784213	0.02320547637720349	1192.8918343865914
43.4001	0.5915624562897638	22.9204	1.27299	0.02366249825159055	1164.9952309887046	0.02338688073890206	1192.5619286050862
43.6001	0.5964804562897638	22.9454	1.27923	0.023859218251590552	1166.265927868982	0.023579034989594367	1194.092121181402
43.8001	0.6011724562897638	22.9388	1.28503	0.02404689825159055	1165.930463892589	0.023762324642389285	1193.9674751262437
44.0201	0.6067354562897638	22.9556	1.29175	0.02426941825159055	1166.7843721961358	0.023979595772910145	1195.1015501343834
44.2201	0.6116374562897637	22.9541	1.29745	0.02446549825159055	1166.708130383319	0.024171011459751087	1195.2522261073286
44.4301	0.6163904562897637	22.9606	1.30341	0.02465561825159055	1167.038511572191	0.02435657394213849	1195.8125675984193
44.6301	0.6216884562897638	22.9843	1.31007	0.024867538251590552	1168.2431322146945	0.02456337326527174	1197.2944629922015
44.8301	0.6263204562897637	22.9709	1.31532	0.025052818251590548	1167.5620386868657	0.024744141264298344	1196.8127582395443
45.0301	0.6311314562897637	22.9878	1.32133	0.02524525825159055	1168.4210297779332	0.0249318603113681	1197.9181204212664
45.2401	0.6364284562897637	23.0048	1.32798	0.02545713825159055	1169.285103656522	0.025138501705180474	1199.0517561958316
45.4401	0.6412414562897637	23.0132	1.33372	0.02564965825159055	1169.7120578082954	0.02532622474416969	1199.714772343843
45.6401	0.6462344562897637	23.0183	1.33967	0.02584937825159055	1169.971279971872	0.025520931148683812	1200.2143101313625
45.8601	0.6519034562897638	23.0274	1.34595	0.02607613825159055	1170.4338136362933	0.025741952817452427	1200.9542075750096
46.0701	0.6568394562897637	23.0282	1.35201	0.02627357825159055	1170.4744759364619	0.025934356674379388	1201.227028671468
46.2701	0.6616684562897638	23.0334	1.35847	0.02646673825159055	1170.7387808875599	0.026122553884730074	1201.7244177622972
46.4701	0.6667854562897637	23.0463	1.36469	0.02667141825159055	1171.3944604777832	0.026321936473797162	1202.6372120707824
46.6701	0.6716884562897637	23.0488	1.37041	0.026867538251590547	1171.5215301658109	0.02651294332075783	1202.9974296901028
46.8801	0.6772684562897637	23.0668	1.37717	0.02709073825159055	1172.4364319196109	0.0267302797714851	1204.198600413374
47.0801	0.6822374562897637	23.0548	1.38278	0.02728949825159055	1171.8264974170775	0.02692377851829785	1203.8050545695082
47.2801	0.6866434562897638	23.0652	1.38864	0.02746573825159055	1172.3551073192732	0.027095322064995087	1204.5547058348197
47.4801	0.6915664562897638	23.0689	1.39478	0.02766265825159055	1172.5431704575542	0.027286959727087407	1204.9788314671582
47.7001	0.6969584562897637	23.0811	1.4017	0.02787833825159055	1173.1632705351296	0.027496812025006406	1205.8691130154502
47.9201	0.7023534562897638	23.0882	1.40856	0.02809413825159055	1173.5241484491287	0.02770673701501348	1206.4932981172385
48.1201	0.7072004562897638	23.102	1.41444	0.028288018251590552	1174.225573127042	0.027895301188225575	1207.4420875711442
48.3401	0.7128814562897637	23.1127	1.42165	0.02851525825159055	1174.769431391801	0.02811626544233839	1208.2682851140123
48.5401	0.7175244562897638	23.1131	1.42699	0.028700978251590552	1174.7897625418852	0.028296820113460533	1208.5073779667912
48.7601	0.7227144562897637	23.1167	1.4336	0.028908578251590548	1174.9727428926453	0.028498607668391223	1208.9395343740434
48.9701	0.7279114562897637	23.1302	1.43973	0.02911645825159055	1175.658919207995	0.028700626591407104	1209.8899430472247
49.1701	0.7326914562897637	23.1278	1.44586	0.02930765825159055	1175.5369323074885	0.028886399774899183	1209.9891669816795
49.3701	0.7378004562897638	23.1421	1.4519	0.02951201825159055	1176.2637709230073	0.029084921289923914	1210.9776887991718
49.5701	0.7426714562897637	23.1486	1.45783	0.02970685825159055	1176.5941521118796	0.029274158095010255	1211.5470678083175
49.7801	0.7484854562897637	23.164	1.46497	0.02993941825159055	1177.3769013901308	0.029499983280277812	1212.6268808806117
49.9801	0.7531494562897637	23.156	1.47066	0.030125978251590548	1176.9702783884418	0.029681103744537463	1212.4276593979405
50.1801	0.7580684562897637	23.1685	1.47653	0.03032273825159055	1177.6056268285806	0.029872091269751794	1213.313854014504
50.3901	0.7629044562897638	23.1753	1.4823	0.030516178251590552	1177.9512563800163	0.030059820644443954	1213.8978268913938
50.5901	0.7679744562897638	23.1825	1.48864	0.03071897825159055	1178.3172170815362	0.03025659586440331	1214.5139180465387
50.7901	0.7727434562897637	23.1808	1.49462	0.03090973825159055	1178.2308096936774	0.030441653434679996	1214.6496156212686
50.9901	0.7776524562897638	23.1929	1.50057	0.03110609825159055	1178.8458269837317	0.030632107840623292	1215.5151211013651
51.2101	0.7832294562897637	23.2049	1.5078	0.031329178251590546	1179.455761486265	0.030848434630037242	1216.4071412777337
51.4201	0.7884904562897638	23.1915	1.51366	0.03153961825159055	1178.774667958436	0.031052461178974092	1215.9527709904905
51.6201	0.7935954562897638	23.2106	1.5201	0.031743818251590554	1179.7454803749683	0.03125039811488316	1217.1951064871266
51.8201	0.7981564562897637	23.2082	1.52583	0.031926258251590546	1179.6234934744618	0.031427209323760426	1217.2844577667709
52.0301	0.8030024562897637	23.207	1.53141	0.03212009825159055	1179.5625000242085	0.03161503456320744	1217.4501634188778
52.2301	0.8080324562897637	23.2132	1.53821	0.03232129825159055	1179.8776328505173	0.03180995411963354	1218.0128097222596
52.4301	0.8129714562897637	23.2133	1.54428	0.03251885825159055	1179.8827156380385	0.032001310336704926	1218.2511544213735
52.6301	0.8177714562897638	23.2346	1.55029	0.03271085825159055	1180.965349380035	0.03218724606968307	1219.5957395236453
52.8301	0.8229804562897638	23.2427	1.55621	0.032919218251590554	1181.377055169245	0.03238898596791248	1220.2670642857827
53.0501	0.8284604562897637	23.2471	1.56296	0.03313841825159055	1181.6006978201738	0.032601177532126095	1220.75707595091
53.2701	0.8341424562897638	23.2521	1.57001	0.03336569825159055	1181.8548371962293	0.03282114322113818	1221.2882490713014
53.4801	0.8394494562897638	23.2534	1.57574	0.03357797825159055	1181.9209134340038	0.03302654794808792	1221.6074281603908
53.6801	0.8444754562897637	23.2577	1.5816	0.03377901825159055	1182.1394732974118	0.033221037821848126	1222.0709841418507
53.8801	0.8495404562897637	23.2676	1.58816	0.033981618251590545	1182.6426692620018	0.03341699860867412	1222.8307809769053
54.0801	0.8545774562897638	23.2654	1.59431	0.03418309825159055	1182.5308479365372	0.03361183802260428	1222.9534160970884
54.2901	0.8593724562897638	23.274	1.60028	0.03437489825159055	1182.9679676633527	0.03379728121624348	1223.6323711866714
54.4901	0.8642464562897637	23.2748	1.60603	0.03456985825159055	1183.0086299635216	0.03398574444124185	1223.905070611769
54.6901	0.8690124562897638	23.2884	1.61206	0.03476049825159055	1183.6998890663926	0.03416999728413882	1224.8458869906929
54.8901	0.8740054562897638	23.2855	1.61798	0.03496021825159055	1183.5524882282805	0.034362989506739	1224.929741528954
55.1001	0.8795864562897637	23.2985	1.62443	0.03518345825159055	1184.213250606025	0.03457866535899929	1225.8779680697025
55.3001	0.8842854562897637	23.2977	1.63083	0.03537141825159055	1184.1725883058562	0.034760220557220944	1226.0584522088911
55.5101	0.8893094562897638	23.2982	1.63645	0.03557237825159055	1184.1980022434616	0.0349542963220681	1226.322741504044
55.7101	0.8943074562897637	23.3027	1.64228	0.03577229825159055	1184.4267276819116	0.035147330347634606	1226.7963938417042
55.9101	0.8993144562897637	23.3042	1.64819	0.035972578251590545	1184.5029694947282	0.035340674617863485	1227.1125952541186
56.1101	0.9043164562897638	23.314	1.65465	0.03617265825159055	1185.0010826717971	0.03553378849530539	1227.865721863049
56.3101	0.9093434562897638	23.3268	1.66087	0.03637373825159055	1185.6516794744991	0.035727829990318524	1228.7782633212632
56.5201	0.9148294562897638	23.3196	1.66702	0.03659317825159055	1185.2857187729794	0.035939545863903036	1228.6590903591036
56.7201	0.9199354562897637	23.3336	1.6739	0.036797418251590545	1185.997309025935	0.036136556500495125	1229.638948051423
56.9201	0.9251844562897638	23.3367	1.67961	0.03700737825159055	1186.1548754390892	0.036339044218790965	1230.0513575794319
57.1201	0.9297574562897637	23.3237	1.68486	0.03719029825159055	1185.4941130613447	0.03651542085111143	1229.582992701601
57.3301	0.9350204562897637	23.3429	1.69157	0.03740081825159055	1186.4700082653983	0.036718371687107905	1230.8449574054957
57.5301	0.9400334562897638	23.3383	1.69703	0.03760133825159055	1186.236200039427	0.036911643776002534	1230.840268643391
57.7301	0.9451634562897637	23.3478	1.70326	0.03780653825159055	1186.7190648539324	0.03710938803918276	1231.5848045732246
57.9501	0.9505044562897638	23.3456	1.70941	0.03802017825159055	1186.6072435284682	0.037315224103489794	1231.722262442049
58.1601	0.9561594562897637	23.3539	1.71572	0.03824637825159055	1187.0291148927201	0.03753311520247841	1232.4286794165578
58.3601	0.9613184562897638	23.3645	1.72209	0.03845273825159055	1187.5678903699581	0.03773185367069392	1233.2331276143477
58.5601	0.9659714562897638	23.3542	1.7276	0.03863885825159055	1187.0443632552835	0.03791106579673752	1232.910402145454
58.7601	0.9710764562897638	23.3738	1.73415	0.038843058251590554	1188.0405896094214	0.03810764993933387	1234.1877194368742
58.9701	0.9761754562897638	23.3787	1.73999	0.03904701825159055	1188.2896461979558	0.038303964463341965	1234.6888137012234
59.1701	0.9813294562897638	23.3759	1.74584	0.039253178251590554	1188.1473281473648	0.03850235736252288	1234.7858870082844
59.3701	0.9862934562897637	23.3781	1.75188	0.03945173825159055	1188.259149472829	0.038693399389727004	1235.1380384128888
59.5701	0.9913294562897638	23.386	1.75764	0.03965317825159055	1188.6606896869969	0.03888717508524987	1235.794863895814
59.7901	0.9966234562897638	23.3875	1.76434	0.03986493825159055	1188.7369314998136	0.039090837654045425	1236.125855871439
60.0101	1.0022764562897637	23.3972	1.77114	0.040091058251590546	1189.2299618893614	0.039308265331622225	1236.9074495660047
60.2101	1.0071464562897638	23.3896	1.77693	0.040285858251590555	1188.843670037757	0.03949553908862661	1236.7372576121988
60.4201	1.0126064562897636	23.3963	1.78342	0.04050425825159055	1189.1842168016713	0.03970545934831056	1237.3512414277218
60.6201	1.0177764562897638	23.4105	1.78899	0.04071105825159055	1189.9059726296691	0.03990418938747635	1238.3483039953112
60.8201	1.0226764562897637	23.4012	1.7944	0.04090705825159055	1189.4332733902058	0.04009250442857364	1238.089489591159
61.0301	1.0279464562897638	23.4135	1.80093	0.041117858251590554	1190.0584562553024	0.04029499960435129	1238.9911111707147
61.2301	1.0328664562897638	23.406	1.80672	0.04131465825159055	1189.677247191219	0.040484009331222495	1238.8283560886175
61.4301	1.0379364562897637	23.4147	1.81324	0.04151745825159055	1190.1194497055558	0.040678744181942186	1239.5301842731121
61.6301	1.0432264562897637	23.4209	1.81947	0.041729058251590546	1190.4345825318646	0.04088188864809299	1240.1102965710447
61.8501	1.0488164562897637	23.4156	1.82584	0.04195265825159055	1190.165194793246	0.0410965087593003	1240.0957884733448
62.0501	1.0539464562897638	23.4153	1.8322	0.04215785825159055	1190.1499464306823	0.04129342729988449	1240.324119170445
62.2701	1.0592164562897637	23.4146	1.83813	0.04236865825159055	1190.1143669180346	0.04149567946511218	1240.5379158102928
62.4901	1.0646964562897638	23.4308	1.8448	0.04258785825159055	1190.9377784964547	0.04170594764008145	1241.657267793526
62.6901	1.0697464562897638	23.4289	1.8503	0.042789858251590554	1190.8412055335534	0.04189967753278456	1241.7971319184876
62.9101	1.0755464562897636	23.4311	1.85687	0.04302185825159054	1190.953026859018	0.04212213289548189	1242.1900391648494
63.1301	1.0811264562897638	23.4422	1.86386	0.04324505825159055	1191.5172162738613	0.0423361035998881	1243.0444476993976
63.3301	1.0862564562897636	23.438	1.86986	0.043450258251590546	1191.3037391979747	0.04253277821648255	1243.0661943222121
63.5401	1.0919164562897636	23.4478	1.87634	0.04367665825159055	1191.8018523750434	0.042749727170662465	1243.855774584841
63.7401	1.0970264562897638	23.4418	1.88268	0.043881058251590555	1191.4968851237768	0.042945554092272534	1243.7810293464818
63.9401	1.1021964562897637	23.4433	1.88811	0.04408785825159055	1191.5731269365936	0.04314364133297964	1244.1070340533786
64.1501	1.1071064562897637	23.4369	1.89451	0.04428425825159055	1191.2478285352424	0.043331730418279216	1244.0013550157435
64.3501	1.1120464562897638	23.4482	1.90045	0.04448185825159055	1191.822183525128	0.04352093302840215	1244.8366489537937
64.5501	1.1173964562897638	23.4634	1.90686	0.04469585825159055	1192.5947672283369	0.04372579831971572	1245.8988138959633
64.7501	1.1223864562897639	23.4638	1.91251	0.04489545825159055	1192.6150983784212	0.04391684046181368	1246.1580997378862
64.9601	1.1282164562897639	23.457	1.91945	0.045128658251590556	1192.2694688269858	0.044139995782488124	1246.0749902294842
65.1601	1.1333164562897637	23.4554	1.92533	0.04533265825159055	1192.188144226648	0.044335168014604506	1246.2332019404726
65.3601	1.1382964562897637	23.4598	1.93092	0.04553185825159055	1192.411786877577	0.044525711207652516	1246.7045113352126
65.5701	1.1436964562897638	23.4615	1.93673	0.04574785825159055	1192.4981942654356	0.04473228328795678	1247.0524326219684
