Repository: materialdigital/demodata_tensiletest_42CrMoS4

# pmd_referenceproject

This repository contains data from a joint project between Fraunhofer IWM, Freiburg and IWT, Bremen. The provided python scripts generate a structured dataset using the [PMDco v2.0.7](https://github.com/materialdigital/core-ontology) and [TTO v2.0.1](https://github.com/materialdigital/application-ontologies). The resulting ABox is published to [github-pages](https://matttjung.github.io/pmd_referenceproject/) as .ttl and .rdf alongside all references file resources.

**The repo is currently WIP**

File: original_data/46NTC5.csv (part 1 of 2)
Specimen name:	AWA_5_11_Rz
Specimen ID:	46NTC5
Material:	42CrMoS4
Specimen type:	Round Tensile Specimen
Gauge diameter:	5.034	mm
Gauge length:	25	mm
Parallel length:	30	mm
Original cross-section:	19.902897380768227	mm²
Cross-section after fracture:	10.400494592519463	mm²
Yield stress at 0.2% plastic strain:	1077.8005316843687	MPa
Yield stress at 1% plastic strain:	1131.5887691547725	MPa
Ultimate tensile strength:	1185.053590377785	MPa
Uniform elongation:	4.957434961804152	%
Elongation after fracture:	13.157702603706396	%
Reduction of area:	47.743816422581496	%
Slope of linear-elastic region:	206270.8046436583	MPa
Crosshead seperation speed:	0.029813099575939004	mm/s
Strain rate:	0.0009937699858646335	s-1
Test temperature:	RT	Cel
Machine type:	INSTRON 8852TT
Standard:	DIN EN ISO 6892-1
Date:	2022-09-13 00:00:00
Heat treatment batch:	Batch 5
Time	Displacement	Force	Machine Displacement	Engineering Strain	Engineering Stress	True Strain	True Stress
s	mm	kN	mm		MPa		MPa
0	0.0012150061568678729	0.20313	0	4.860024627471492e-05	10.206051717690132	4.859906532102654e-05	10.206547734317104
0.23	0.0011930545568678728	0.204772	-7.63e-06	4.7722182274714915e-05	10.288552268669541	4.772104360766442e-05	10.28904326083625
0.440001	0.001174359956867873	0.203653	-0.000122071	4.697439827471492e-05	10.232329298787715	4.697329501222723e-05	10.232809956299475
0.650001	0.001163351656867873	0.202717	0.00025177	4.653406627471492e-05	10.185300970092998	4.6532983598675816e-05	10.18577493356337
0.860001	0.0015522911568678728	0.237561	0.00196838	6.209164627471491e-05	11.936000847271135	6.2089718668321e-05	11.93674197321368
1.06	0.002244906156867873	0.328332	0.00788879	8.979624627471491e-05	16.496693607899555	8.979221483311274e-05	16.49817494906149
1.27	0.0033224861568678732	0.423346	0.0152054	0.00013289944627471493	21.270571409822512	0.00013289061592576147	21.273398256984827
1.46	0.004042066156867873	0.492702	0.020752	0.00016168264627471494	24.755290175795615	0.0001616695770443364	24.759292676620536
1.68	0.005111696156867873	0.569686	0.0266571	0.00020446784627471492	28.623269723054307	0.0002044469455735885	28.629122261367918
1.89	0.006442406156867873	0.659922	0.0332642	0.00025769624627471494	33.15708197529418	0.00025766304830034223	33.16562643085664
2.11	0.0074682061568678735	0.760297	0.0395279	0.0002987282462747149	38.20031754445259	0.0002986836358762238	38.21172905831978
2.32	0.008487026156867873	0.870989	0.0458069	0.0003394810462747149	43.76191985201206	0.00033942343562240544	43.77677619435041
2.52	0.009804316156867872	0.994413	0.0527115	0.0003921726462747149	49.96322801527789	0.00039209576668192895	49.982822226625075
2.72	0.010509636156867872	1.09922	0.0581589	0.0004203854462747149	55.22914473056342	0.0004202971090692926	55.25236225921835
2.92	0.011516306156867872	1.23775	0.064064	0.00046065224627471485	62.189437865263436	0.00046054617860096555	62.21808556951063
3.14	0.012747806156867872	1.38545	0.0707169	0.0005099122462747149	69.61046793813712	0.0005097822852024473	69.64596316820769
3.36	0.013778106156867873	1.54467	0.0773621	0.0005511242462747149	77.61030821033042	0.0005509724330834357	77.65308113294599
3.57001	0.014776406156867872	1.67831	0.0835342	0.0005910562462747149	84.32490847396508	0.000590881641329135	84.37474923783516
3.77001	0.015619706156867872	1.8313	0.0888138	0.0006247882462747149	92.01172899426938	0.0006245931473577569	92.0692168410644
3.97001	0.016849306156867874	1.99694	0.095932	0.0006739722462747149	100.33413536712514	0.0006737452289768831	100.40175778971656
4.17001	0.017875606156867875	2.16477	0.101753	0.000715024246274715	108.76657597058075	0.0007147687382274512	108.844346709584
4.37001	0.018980206156867872	2.3317	0.10775	0.0007592082462747149	117.15379702721451	0.000758920193479502	117.24274115599995
4.59001	0.020070906156867872	2.49869	0.11409	0.0008028362462747149	125.54403272030305	0.0008025141456399887	125.6448240202744
4.81001	0.021290006156867873	2.68451	0.12075	0.0008516002462747149	134.88036182078636	0.000851237840520184	134.99522597013055
5.01001	0.022529606156867873	2.86255	0.127129	0.0009011842462747149	143.82579306096534	0.0009007784235475863	143.95540659987984
5.23001	0.023650706156867873	3.04513	0.13343	0.0009460282462747149	152.99933179289005	0.0009455810435754241	153.14407348242727
5.44001	0.024851106156867874	3.25453	0.140289	0.000994044246274715	163.52041302010568	0.0009935505114621066	163.6829595458168
5.64001	0.026057306156867875	3.44399	0.145416	0.001042292246274715	173.0396300655129	0.0010417494368560238	173.21998793022843
5.84001	0.027302506156867874	3.62865	0.151878	0.001092100246274715	182.317676194537	0.0010915043386218852	182.51678537360928
6.05001	0.028478306156867875	3.82679	0.158386	0.001139132246274715	192.27301064707046	0.0011384839274381222	192.4920350335869
6.25001	0.029624906156867872	3.99819	0.163811	0.0011849962462747148	200.88482211958603	0.0011842946923939337	201.1228698797313
6.46001	0.030978006156867875	4.22471	0.170555	0.001239120246274715	212.26607961523496	0.0012383531703831305	212.52910281208355
6.66001	0.031958906156867875	4.40713	0.176193	0.001278356246274715	221.43157931661358	0.001277539844622651	221.71464775915547
6.86001	0.03343230615686787	4.62378	0.18261	0.0013372922462747147	232.3169291154496	0.0013363988673824314	232.62760474343403
7.06001	0.03451320615686787	4.80834	0.188507	0.0013805282462747148	241.58995085038237	0.0013795761932785834	241.92347260154742
7.26001	0.03569630615686787	5.00742	0.194534	0.0014278522462747149	251.5925146073742	0.0014268338345685002	251.95175154450226
7.46001	0.03691400615686787	5.19057	0.200706	0.0014765602462747148	260.7946923856194	0.0014754712030877447	261.1797714608354
7.68001	0.038294806156867874	5.42476	0.207367	0.001531792246274715	272.5613209080723	0.0015306202492165676	272.9788282260737
7.88001	0.03946260615686787	5.62249	0.213234	0.0015785042462747147	282.49605534483135	0.001577259717937107	282.94197656774907
8.09001	0.04067200615686787	5.82662	0.219254	0.0016268802462747149	292.7523510034346	0.0016255583101670882	293.2286240203326
8.29001	0.04191550615686787	6.03054	0.224907	0.0016766202462747148	302.99809543444616	0.001675216287600985	303.50610817583424
8.49001	0.04296200615686787	6.21167	0.230705	0.0017184802462747147	312.0987804520468	0.0017170053485761649	312.63511604114007
8.71001	0.04443020615686787	6.45599	0.237633	0.001777208246274715	324.37438009594996	0.0017756308802948603	324.95086091913674
8.92001	0.04572810615686787	6.68409	0.244484	0.0018291242462747147	335.8350230182417	0.0018274534356237883	336.4493070015926
9.12001	0.04709640615686787	6.88029	0.250122	0.001883856246274715	345.69288422540365	0.0018820840145005139	346.34411992464436
9.32001	0.04834860615686787	7.09379	0.256248	0.0019339442462747148	356.41996561036325	0.00193207658368338	357.10926195211283
9.52001	0.04952850615686787	7.3122	0.26226	0.0019811402462747148	367.39374474520645	0.001979180376028547	368.1216032791507
9.74001	0.05079060615686787	7.51813	0.268654	0.0020316242462747147	377.7404794974534	0.002029563288657995	378.5079062143999
9.95001	0.052142606156867874	7.74665	0.274765	0.002085704246274715	389.22222487492866	0.002083532184834109	390.0340273220948
10.15	0.05347910615686787	7.97825	0.281334	0.002139164246274715	400.85872159041645	0.0021368794921677787	401.71622423545006
10.35	0.05445850615686787	8.14845	0.286049	0.002178340246274715	409.41024033383627	0.002175971103069952	410.30207513759245
10.55	0.05582790615686787	8.35816	0.291817	0.002233116246274715	419.946897182735	0.002230626548024872	420.8846874214064
10.77	0.05736310615686787	8.60061	0.298897	0.0022945242462747146	432.1285406571305	0.002291895845368155	433.1200700711755
10.98	0.05843640615686787	8.81041	0.304832	0.002337456246274715	442.66971946071146	0.0023347286450286467	443.7044405615016
11.18	0.05975670615686787	9.02304	0.311012	0.002390268246274715	453.35308861707654	0.002387416099157044	454.4367241091485
11.38	0.06129370615686787	9.23923	0.316948	0.0024517482462747147	464.2153262030926	0.0024487476150705906	465.3534653150049
11.58	0.06260690615686787	9.45312	0.3237	0.0025042762462747148	474.9620027250084	0.0025011457718086367	476.15143878631574
11.78	0.06357790615686787	9.66442	0.329315	0.002543116246274715	485.578547439959	0.002539887998202158	486.81343013279604
11.99	0.06473620615686787	9.87083	0.335739	0.002589448246274715	495.9493992838443	0.0025861014015737182	497.2336345860608
12.19	0.06598990615686787	10.0778	0.341377	0.0026395962462747147	506.34838773464094	0.0026361186304265567	507.6849430382125
12.39	0.06732100615686787	10.291	0.347649	0.0026928402462747148	517.0603959373266	0.002689221047804996	518.4527569812614
12.61	0.06855980615686787	10.517	0.35434	0.0027423922462747148	528.4155265837007	0.0027386387494663113	529.8646492266151
12.81	0.06987750615686787	10.7148	0.360069	0.002795100246274715	538.3537780963237	0.00279120121734272	539.8585308740637
13.03	0.07096780615686787	10.9281	0.366165	0.0028387122462747148	549.0708106931007	0.0028346907115218197	550.6294647274872
13.25	0.07240300615686787	11.1465	0.372917	0.002896120246274715	560.0440873885348	0.0028919345695689134	561.6660424088271
13.46	0.07403950615686787	11.3969	0.379593	0.0029615802462747147	572.6251701931899	0.002957203406941811	574.3210455857538
13.66	0.07521210615686787	11.6011	0.386032	0.0030084842462747147	582.8849829276571	0.0030039678136882016	584.6385832161851
13.86	0.07644570615686787	11.8072	0.391975	0.003057828246274715	593.2402591498594	0.0030531625982301424	595.0542859711152
14.07	0.07760490615686787	11.9981	0.397141	0.0031041962462747146	602.8318274701816	0.0030993881766651684	604.7031357661494
14.27	0.07866860615686787	12.1988	0.403084	0.0031467442462747145	612.9157864114527	0.0031418036085012805	614.8444756357939
14.48	0.08015180615686787	12.4345	0.409523	0.003206072246274715	624.7582832846845	0.003200943755268775	626.7613034773537
14.7	0.08154690615686787	12.6565	0.416664	0.0032618762462747145	635.9124381674059	0.003256567868333865	637.9867058441747
14.9	0.08279440615686787	12.8795	0.422485	0.003311776246274715	647.1168369910405	0.003306304393029431	649.2599431603518
15.11	0.08391830615686786	13.0532	0.427834	0.0033567322462747145	655.8442095276564	0.00335111099642929	658.0457029343104
15.31	0.08514510615686786	13.2538	0.433777	0.0034058042462747147	665.9231440748362	0.0034000176299921227	668.1911479466189
15.51	0.08636060615686787	13.4593	0.440056	0.003454424246274715	676.2482739324905	0.0034484714279388448	678.5843223664643
15.73	0.08781970615686788	13.6847	0.44619	0.0035127882462747152	687.5732582143166	0.003506632816578573	689.9885574742246
15.94	0.08912640615686787	13.9017	0.452888	0.0035650562462747146	698.4761933924724	0.00355871649649699	700.9663003086005
16.14	0.09021760615686787	14.106	0.459389	0.003608704246274715	708.7410305210309	0.0036022084959102005	711.2986672873812
16.34	0.09158280615686787	14.3014	0.465385	0.0036633122462747148	718.5586965754622	0.0036566186601180543	721.1910014482944
16.54	0.09278800615686787	14.523	0.471252	0.003711520246274715	729.6927538818185	0.003704649550242692	732.4010233114108
16.76	0.09422210615686787	14.7372	0.478012	0.0037688842462747147	740.4550060254172	0.003761799796777733	743.2456952327016
16.96	0.09532920615686787	14.9297	0.483727	0.0038131682462747146	750.1269646512006	0.0038059165490193832	752.987324973483
17.17	0.09652450615686788	15.1324	0.489334	0.003860980246274715	760.311411474298	0.0038535457920865156	763.2469588150176
17.37	0.09771070615686787	15.3247	0.494797	0.003908428246274715	769.9733213118986	0.0039008101839116223	772.982706789792
17.57	0.09921200615686787	15.5647	0.501289	0.003968480246274715	782.031867131057	0.003960626599712752	785.1353451477239
17.79	0.10029930615686787	15.737	0.507317	0.004011972246274715	790.6888981503944	0.0040039457465230735	793.8611200652114
17.99	0.10164900615686787	15.9661	0.51371	0.004065960246274715	802.1997850135994	0.0040577165680029835	805.4614974490347
18.21	0.10294300615686787	16.169	0.519638	0.004117720246274715	812.3942806248793	0.004109265637457461	815.7394930021662
18.41	0.10411700615686786	16.3885	0.526581	0.004164680246274715	823.422825655318	0.004156031968723393	826.8521184316563
18.63	0.10556700615686787	16.6209	0.533493	0.0042226802462747145	835.0995175235362	0.00421378975106874	838.6258757598564
18.85	0.10695100615686787	16.8181	0.539742	0.0042780402462747145	845.0076226716114	0.004268915447016105	848.6225992898095
19.06	0.10808500615686788	17.0133	0.545303	0.004323400246274715	854.81523993786	0.004314081201747886	858.5109483567267
19.26	0.10940100615686787	17.23	0.551994	0.004376040246274715	865.7031019337419	0.004366493224125102	869.4914535491288
19.46	0.11067200615686787	17.4389	0.557785	0.004426880246274714	876.199061190501	0.004417110434496836	880.0778895062897
19.66	0.11177700615686786	17.6216	0.563484	0.004471080246274715	885.3786291953353	0.004461114660571238	889.3372280948042
19.88	0.11319900615686787	17.8496	0.570435	0.004527960246274715	896.8342477235356	0.004517739874290892	900.8950775447254
20.08	0.11439500615686787	18.0417	0.576233	0.004575800246274715	906.4861087729535	0.004565363099083867	910.6340081327214
20.3	0.11575700615686788	18.2484	0.582787	0.004630280246274715	916.8715313597038	0.004619593474496591	921.1169034997304
20.51	0.11698700615686787	18.4505	0.588844	0.004679480246274715	927.0258318182533	0.004668565515519906	931.3638308860332
20.71	0.11824900615686787	18.6446	0.594749	0.004729960246274715	936.7781807494977	0.004718809133364481	941.2091043040203
20.91	0.11948000615686787	18.8198	0.599945	0.004779200246274715	945.5809191974831	0.004767816125696725	950.1000397593845
21.12	0.12094100615686787	19.029	0.606766	0.004837640246274715	956.0919516365161	0.004825976466353536	960.7171805408922
21.32	0.12235500615686787	19.2257	0.6129	0.004894200246274715	965.9749348141347	0.0048822625826157465	970.7026095779971
21.52	0.12356600615686787	19.4032	0.618523	0.004942640246274715	974.8932343262204	0.004930465500418315	979.711780862022
21.72	0.12510700615686787	19.564	0.623596	0.005004280246274715	982.9724600250566	0.0049918004534868195	987.891529689392
21.92	0.12671000615686787	19.7598	0.630722	0.005068400246274715	992.8102236558533	0.005055599141607925	997.8421832379346
22.13	0.12836600615686786	19.9371	0.636353	0.005134640246274714	1001.7184743797566	0.005121502932110341	1006.8619383737437
22.33	0.13020900615686787	20.0916	0.642273	0.005208360246274715	1009.4811632508396	0.005194843650599711	1014.7389048108784
22.53	0.13229900615686788	20.2356	0.64798	0.005291960246274715	1016.7162907423348	0.005278007029581578	1022.0967129346831
22.75	0.13480000615686788	20.3896	0.653992	0.005392000246274715	1024.4538576429613	0.005377515457607244	1029.977713095669
22.95	0.13739800615686787	20.5138	0.660454	0.005495920246274715	1030.6941551043756	0.005480872784521023	1036.3587679791308
23.17	0.14070800615686788	20.6365	0.667267	0.005628320246274715	1036.8590866544205	0.005612540433416632	1042.6948616443715
23.39	0.14409800615686788	20.7312	0.673851	0.0057639202462747155	1041.6171878588966	0.005747372414444983	1047.6209862568642
23.59	0.14745300615686788	20.8157	0.679459	0.005898120246274715	1045.8628008660587	0.0058807944281806445	1052.0314254266723
23.81	0.15127400615686787	20.9082	0.687027	0.006050960246274714	1050.5103654005259	0.006032726702984061	1056.8669618598637
24.03	0.15528300615686788	20.9882	0.693108	0.006211320246274715	1054.5298806735786	0.006192109505011646	1061.0799034717081
24.24	0.15908900615686786	21.06	0.699593	0.006363560246274714	1058.1373956311436	0.006343398286130829	1064.8709166970787
24.44	0.16310000615686787	21.1424	0.706078	0.0065240002462747144	1062.2774963623879	0.006502811065551487	1069.2077950102682
24.64	0.16681100615686786	21.1806	0.712082	0.006672440246274714	1064.1968149052705	0.006650278046203126	1071.2976045630019
24.84	0.17065400615686788	21.2318	0.717972	0.006826160246274715	1066.7693046800243	0.006802967499536704	1074.0512428995771
25.04	0.17455400615686786	21.2992	0.723785	0.0069821602462747144	1070.1557462975713	0.006957897835978987	1077.6277452066927
25.25	0.17874800615686787	21.3634	0.730293	0.007149920246274715	1073.381407304196	0.007124480754758564	1081.0559987602553
25.45	0.18253300615686788	21.4134	0.736252	0.007301320246274715	1075.893604349854	0.007274794643962303	1083.749048106131
25.65	0.18635700615686787	21.47	0.741776	0.007454280246274715	1078.737411405539	0.007426634400860435	1086.7786223822968
25.87	0.19070600615686786	21.5185	0.748375	0.007628240246274715	1081.1742425398272	0.007599292342818616	1089.421699410005
26.07	0.19477900615686788	21.5515	0.754478	0.007791160246274715	1082.8322925899615	0.007760965888597954	1091.268812501371
26.28	0.19961000615686786	21.6244	0.761414	0.007984400246274715	1086.495075882531	0.007952693583267213	1095.1700874339838
26.48	0.20397300615686786	21.6413	0.767273	0.008158920246274714	1087.3441984839635	0.008125816196785674	1096.2157530796435
26.68	0.20785900615686786	21.6983	0.773201	0.008314360246274714	1090.2081031160133	0.008279986352980384	1099.2724860287276
26.9	0.21243700615686786	21.7383	0.779465	0.008497480246274714	1092.2178607525398	0.008461579892671697	1101.4989604489128
27.1	0.21668300615686786	21.7799	0.785194	0.008667320246274715	1094.3080086945272	0.008629974661765388	1103.792726653946
27.31	0.22097300615686788	21.8187	0.791481	0.008838920246274716	1096.2574736019578	0.008800085660154907	1105.947205980508
27.51	0.22543100615686787	21.8464	0.797661	0.009017240246274715	1097.6492307652522	0.008976827693562017	1107.546997585201
27.71	0.22917400615686787	21.8738	0.80291	0.009166960246274714	1099.025914746273	0.009125198689864675	1109.1006416163777
27.93	0.23410900615686786	21.913	0.80941	0.009364360246274715	1100.9954772300687	0.00932078644084506	1111.3055955083703
28.13	0.23867800615686788	21.9382	0.815788	0.009547120246274715	1102.2616245410802	0.0095018344979442	1112.785048813428
28.35	0.24353200615686788	21.9774	0.822731	0.009741280246274716	1104.2311870248761	0.00969413986705437	1114.987812474362
28.55	0.24797000615686787	21.9968	0.828392	0.009918800246274714	1105.2059194785916	0.00986993182548522	1116.1682362249
28.77	0.2530320061568679	22.0404	0.835632	0.010121280246274716	1107.3965553024054	0.010070403095964915	1118.6048261823803
28.99	0.2581170061568679	22.0518	0.841888	0.010324680246274715	1107.9693362288153	0.010271744784546882	1119.408765348055
29.2	0.26302300615686786	22.0827	0.848358	0.010520920246274714	1109.521874003032	0.010465960513417206	1121.1950651509153
29.4	0.2678790061568679	22.1225	0.85479	0.010715160246274716	1111.5215828513758	0.010658159734945561	1123.4317147288211
29.6	0.2723210061568679	22.1389	0.860329	0.010892840246274715	1112.3455834823515	0.010833940598905516	1124.462186221874
29.8	0.27707100615686786	22.1566	0.866417	0.011082840246274714	1113.2349012365146	0.011021875599699468	1125.5727058034963
30.02	0.2821030061568679	22.1791	0.873055	0.011284120246274716	1114.3653899070605	0.011220929485167959	1126.9400229650587
30.22	0.2868880061568679	22.1987	0.879333	0.011475520246274715	1115.3501711489585	0.011410175895605999	1128.1493946196642
30.44	0.29212800615686785	22.2417	0.885971	0.011685120246274714	1117.5106606082245	0.011617376447608517	1130.5689070539254
30.65	0.2968960061568679	22.242	0.891693	0.011875840246274716	1117.5257337904984	0.011805875834865205	1130.7972908760953
30.85	0.30233700615686787	22.2491	0.89743	0.012093480246274714	1117.8824657709818	0.012020938384119568	1131.40155528844
31.05	0.30632700615686786	22.2773	0.902924	0.012253080246274715	1119.2993449047328	0.012178618895397236	1133.0142095974534
31.26	0.3115610061568679	22.2938	0.909019	0.012462440246274716	1120.1283699297999	0.012385423257419577	1134.0879028082072
31.46	0.3160960061568679	22.3092	0.916092	0.012643840246274716	1120.9021266198627	0.012564574349125291	1135.0746340405537
31.66	0.32126100615686787	22.3326	0.922264	0.012850440246274715	1122.0778348372305	0.012768573938466322	1136.4970290054757
31.86	0.32603100615686786	22.3326	0.928154	0.013041240246274715	1122.0778348372305	0.012956935441108633	1136.7111214563627
32.06	0.33070400615686785	22.3623	0.933983	0.013228160246274713	1123.5700798823516	0.013141432132895774	1138.4328449469551
32.27	0.33547100615686787	22.3806	0.939789	0.013418840246274715	1124.4895440010623	0.013329605012056581	1139.578889550619
32.47	0.3401590061568679	22.3898	0.945358	0.013606360246274716	1124.9517882574632	0.013514624912637472	1140.2582875481853
32.67	0.3450100061568679	22.41	0.951675	0.013800400246274715	1125.9667158639093	0.013706041854095574	1141.5055072068149
32.89	0.35085400615686785	22.4152	0.959236	0.014034160246274715	1126.2279843566575	0.01393659320733677	1142.033648362958
33.09	0.3550290061568679	22.428	0.964584	0.014201160246274715	1126.871106800346	0.014101268379581441	1142.873983964915
33.31	0.3613780061568679	22.4655	0.972343	0.014455120246274716	1128.7552545845895	0.014351641006791599	1145.0715475182242
33.52	0.3656190061568679	22.454	0.977074	0.014624760246274715	1128.1774492640882	0.014518849801305923	1144.6767739748293
33.72	0.3706110061568679	22.4711	0.983238	0.014824440246274715	1129.036620653703	0.014715632258926265	1145.7739565724398
33.92	0.3759030061568679	22.5061	0.989952	0.015036120246274716	1130.7951585856638	0.014924198310099768	1147.797930564063
34.13	0.38103300615686786	22.4992	0.995857	0.015241320246274715	1130.4484753933627	0.015126338171978783	1147.6780026287458
34.33	0.3856550061568679	22.5118	1.001	0.015426200246274715	1131.0815490488687	0.015308426080161726	1148.5298395193631
34.53	0.39081800615686785	22.5187	1.00718	0.015632720246274715	1131.4282322411696	0.015511787980329303	1149.115533274533
34.73	0.39604000615686785	22.5396	1.0135	0.015841600246274713	1132.4783306062545	0.015717431732385632	1150.4185996072872
34.95	0.4009310061568679	22.5547	1.01982	0.016037240246274717	1133.2370141140434	0.015910002270260036	1151.4110083653613
35.15	0.40562500615686786	22.5676	1.0257	0.016225000246274716	1133.885160951823	0.016094781573632522	1152.2824479675137
35.37	0.41149900615686785	22.5766	1.03279	0.016459960246274715	1134.3373564200415	0.01632596348879711	1153.0085042125797
35.58	0.4163300061568679	22.5929	1.03919	0.016653200246274716	1135.1563326569262	0.016516056204084112	1154.0603183754888
35.7801	0.4214360061568679	22.5912	1.04522	0.016857440246274714	1135.0709179573737	0.016716930491751728	1154.2053081321242
35.9801	0.4262620061568679	22.6025	1.05141	0.017050480246274716	1135.6386744896924	0.016906752261591714	1155.0018592759845
36.1801	0.43124800615686787	22.6154	1.05738	0.017249920246274714	1136.2868213274721	0.017102829498356488	1155.8876783722642
36.3901	0.4362310061568679	22.6146	1.06362	0.017449240246274714	1136.2466261747416	0.017298750354380447	1156.0732665338837
36.5901	0.4413510061568679	22.6365	1.06946	0.017654040246274715	1137.3469684807399	0.017500017781596128	1157.4257376362775
36.7901	0.44679300615686784	22.6647	1.07628	0.017871720246274713	1138.763847614491	0.017713898642310107	1159.1155165256287
36.9901	0.45110400615686785	22.6645	1.08154	0.018044160246274712	1138.7537988263084	0.017883296604244044	1159.3016548533842
37.2001	0.4562440061568679	22.6681	1.08791	0.018249760246274716	1138.9346770135955	0.01808523208971568	1159.719961805262
37.4001	0.46117900615686785	22.6757	1.09402	0.018447160246274713	1139.3165309645358	0.01827907536470859	1160.3336855824684
37.6001	0.46601500615686786	22.7021	1.09981	0.018640600246274716	1140.6429710046432	0.01846899354529256	1161.9052406508638
37.8201	0.4717180061568679	22.7113	1.10668	0.018868720246274714	1141.1052152610443	0.01869291399430241	1162.63641033937
38.0201	0.4768550061568679	22.7185	1.11294	0.019074200246274715	1141.4669716356188	0.018894568318012936	1163.2395412271055
38.2401	0.48203200615686786	22.7187	1.11939	0.019281280246274714	1141.4770204238014	0.01909775172021558	1163.4861587492753
38.4501	0.48707200615686785	22.7298	1.12582	0.019482880246274713	1142.0347281679376	0.019295518587579382	1164.2848540139205
38.6501	0.49235000615686786	22.7441	1.1318	0.019694000246274716	1142.7532165229957	0.019502582528695883	1165.2585986506308
38.8501	0.4970840061568679	22.7477	1.13727	0.019883360246274715	1142.934094710283	0.019688268057680553	1165.6594650531574
39.0501	0.5026620061568678	22.7755	1.14455	0.020106480246274715	1144.330876267669	0.01990701424598102	1167.339342426547
39.2701	0.5077790061568679	22.757	1.15091	0.020311160246274714	1143.4013633607756	0.02010763984009918	1166.6251716778052
39.4801	0.5129710061568679	22.7642	1.15709	0.020518840246274716	1143.76311973535	0.020311164877135014	1167.2318124687806
39.6801	0.5174730061568679	22.7866	1.16241	0.020698920246274715	1144.888584011805	0.020487608570652106	1168.5865415031358
39.8801	0.5224460061568679	22.8009	1.16872	0.020897840246274713	1145.6070723668631	0.020682475651633937	1169.5477859501884
40.0901	0.5277150061568678	22.8076	1.17513	0.021108600246274714	1145.9437067709816	0.0208889000747593	1170.1329743819447
40.2901	0.5326250061568679	22.8194	1.18137	0.021305000246274717	1146.5365852737568	0.021081221552209192	1170.9635475053772
40.4901	0.5375520061568678	22.8309	1.18721	0.021502080246274712	1147.114390594258	0.021274171735800564	1171.7797362724723
40.6901	0.5423130061568678	22.827	1.19369	0.021692520246274712	1146.9184392246968	0.021460585698039603	1171.7979906884045
40.8901	0.5474050061568678	22.8455	1.20011	0.021896200246274714	1147.8479521315903	0.021659921306650103	1172.9814607437402
41.1101	0.5527490061568678	22.8515	1.20651	0.022109960246274714	1148.1494157770692	0.02186907918974338	1173.5349537166837
41.3301	0.5579990061568678	22.8608	1.21251	0.022319960246274712	1148.6166844275617	0.022074515432515665	1174.2537631621929
41.5401	0.5632490061568679	22.8848	1.21899	0.022529960246274718	1149.8225390094774	0.022279909479906417	1175.7279951036317
41.7401	0.5683040061568678	22.8766	1.22498	0.022732160246274714	1149.4105386939893	0.022477634748108218	1175.539123248338
41.9401	0.5733390061568678	22.8951	1.23075	0.022933560246274715	1150.3400516008828	0.022674538864585612	1176.7214444779745
42.1401	0.5782870061568679	22.8986	1.23764	0.023131480246274715	1150.515905394079	0.02286800290087024	1177.1290413327272
42.3601	0.5839160061568679	22.9268	1.24422	0.023356640246274717	1151.93278452783	0.02308804815659778	1178.8380641639362
42.5601	0.5885100061568679	22.9084	1.24937	0.023540400246274715	1151.008296015028	0.023267597979435298	1178.1034919900044
42.7801	0.5938070061568679	22.9179	1.256	0.023752280246274717	1151.4856134537029	0.023474583529449998	1178.8360224440087
43.0001	0.5993780061568679	22.9309	1.26244	0.023975120246274715	1152.1387846855741	0.023692229687650765	1179.7614505888077
43.2101	0.6048870061568679	22.934	1.26934	0.024195480246274714	1152.2945409024048	0.023907407076484657	1180.174860704699
43.4101	0.6098310061568679	22.9589	1.27568	0.024393240246274716	1153.5456150311427	0.024100476577098528	1181.684330353634
43.6101	0.6143480061568679	22.9573	1.28105	0.024573920246274715	1153.4652247256815	0.024276838603735224	1181.8103871649419
43.8101	0.6195110061568678	22.9638	1.28689	0.024780440246274713	1153.791810341617	0.0244783850075007	1182.3832793544286
44.0101	0.6243040061568679	22.9757	1.29303	0.024972160246274716	1154.3897132384836	0.024665451486170283	1183.2173181441262
44.2301	0.6297120061568678	22.9893	1.29977	0.025188480246274715	1155.0730308349025	0.024876478853031497	1184.1675650550922
44.4401	0.6345470061568679	22.9948	1.30601	0.025381880246274715	1155.3493725099252	0.025065109298784062	1184.6743119255807
44.6401	0.6393600061568678	22.9935	1.31147	0.025574400246274713	1155.284055386738	0.025252846114431203	1184.8297522173377
44.8401	0.6441470061568678	23.0054	1.31781	0.025765880246274714	1155.8819582836045	0.025439533815518195	1185.6642743995694
45.0401	0.6493060061568678	23.019	1.32397	0.025972240246274713	1156.5652758800234	0.025640690092369224	1186.6038670856783
45.2601	0.6546900061568679	23.0274	1.33051	0.026187600246274714	1156.987324983694	0.025850576278173137	1187.2860465403735
45.4801	0.6603750061568678	23.0492	1.33741	0.026415000246274713	1158.0826428956009	0.026072148637942886	1188.6733961928946
45.6801	0.6650010061568679	23.0309	1.34266	0.026600040246274714	1157.16317877689	0.026252410347527583	1187.9437659038624
45.9001	0.6706100061568678	23.0605	1.34933	0.026824400246274714	1158.6503994279196	0.02647093311999349	1189.7305014876802
46.1101	0.6761070061568679	23.0646	1.35611	0.027044280246274716	1158.8563995856634	0.026685046128218766	1190.196836821247
46.3101	0.6808240061568679	23.058	1.36172	0.027232960246274716	1158.5247895756368	0.026868740905935593	1190.0748491144739
46.5201	0.6859240061568679	23.0697	1.36764	0.027436960246274716	1159.1126436843206	0.027067312947737336	1190.9151712100418
46.7201	0.6909710061568679	23.0778	1.37417	0.027638840246274717	1159.5196196057173	0.027263782587057576	1191.5673971344208
46.9201	0.6957340061568679	23.0865	1.37974	0.027829360246274713	1159.9567418916617	0.027449161276448183	1192.23759593186
47.1201	0.7007810061568679	23.0901	1.38601	0.028031240246274715	1160.137620078949	0.02764555591585187	1192.6577164261237
47.3201	0.7056800061568679	23.0919	1.39141	0.028227200246274717	1160.2280591725926	0.027836154526157078	1192.978048930204
47.5301	0.7110290061568678	23.0998	1.39783	0.028441160246274712	1160.6249863058067	0.02804421918537184	1193.6345075271604
47.7301	0.7159050061568679	23.1106	1.40414	0.028636200246274716	1161.167620867669	0.02823384744567013	1194.419049378326
47.9301	0.7207740061568678	23.115	1.40951	0.02883096024627471	1161.3886942076867	0.02842316760039371	1194.8726454808614
48.1301	0.7257440061568678	23.1261	1.41605	0.029029760246274714	1161.946401951823	0.028616377955826337	1195.677427419506
48.3501	0.7313450061568678	23.139	1.42296	0.029253800246274712	1162.5945487896026	0.028834073909080868	1196.6048574873016
48.5601	0.7361930061568679	23.1341	1.42873	0.029447720246274716	1162.348353479128	0.02902246450251375	1196.5768626210993
48.7601	0.7410510061568679	23.1449	1.43438	0.029642040246274717	1162.8909880409904	0.029211208096217477	1197.3614495105314
48.9601	0.7459360061568678	23.1561	1.44035	0.029837440246274712	1163.4537201792175	0.029400964782251123	1198.168201034371
49.1701	0.7514060061568679	23.1623	1.44658	0.030056240246274717	1163.7652326128791	0.029613402931748845	1198.7436400345537
49.3701	0.7560630061568678	23.1683	1.45238	0.030242520246274714	1164.0666962583582	0.02979423107578261	1199.2710068879655
49.5701	0.7613460061568679	23.1894	1.45834	0.030453840246274715	1165.1268434116257	0.02999932679467858	1200.6094301675296
49.7701	0.7663870061568678	23.1845	1.46491	0.030655480246274715	1164.8806481011513	0.03019498842081213	1200.5906237982838
49.9701	0.7712770061568679	23.186	1.4711	0.030851080246274715	1164.956014012521	0.030384752551895284	1200.8961654842017
50.1901	0.7768790061568679	23.1844	1.47726	0.031075160246274717	1164.8756237070602	0.030602102713585433	1201.0743203807363
50.4101	0.7822900061568678	23.1993	1.48347	0.03129160024627471	1165.624258426666	0.03081199748588375	1202.0985067587137
50.6101	0.7870770061568678	23.2069	1.48928	0.03148308024627471	1166.0061123776063	0.030997650337221135	1202.7155763812373
50.8201	0.7922830061568679	23.2262	1.49545	0.03169132024627472	1166.97582043723	0.03119951402907142	1203.9588248823654
51.0201	0.7971050061568679	23.2183	1.50137	0.03188420024627472	1166.5788933040162	0.03138645169977572	1203.774328341199
51.2201	0.8021170061568679	23.2382	1.50795	0.03208468024627471	1167.578747728188	0.031580718195288585	1205.0401385113928
51.4201	0.8068110061568678	23.2253	1.51328	0.032272440246274715	1166.9306008904082	0.0317626247061862	1204.5902989791932
51.6301	0.8126100061568678	23.2505	1.52029	0.03250440024627471	1168.19674820142	0.031987307583702905	1206.1682828713554
51.8301	0.8172540061568678	23.2309	1.52589	0.03269016024627471	1167.2119669595218	0.032167203467659534	1205.3683132007982
52.0301	0.8220350061568679	23.2483	1.53193	0.032881400246274714	1168.086211531411	0.0323523725551936	1206.49452177493
52.2501	0.8276140061568679	23.2759	1.53861	0.033104560246274714	1169.4729443006142	0.032568405001817485	1208.1878318416022
52.4501	0.8324570061568679	23.2623	1.54414	0.033298280246274715	1168.7896267041951	0.03275589990530038	1207.7083112431303
52.6601	0.8376730061568679	23.265	1.5499	0.03350692024627472	1168.9252853446608	0.032957796049803104	1208.0923716545583
52.8601	0.8424860061568679	23.264	1.55651	0.03369944024627471	1168.8750414037474	0.03314405708714883	1208.2654760168948
53.0601	0.8472600061568679	23.2739	1.56257	0.03389040024627472	1169.3724564187878	0.033328774574924405	1209.00295700379
53.2801	0.8528630061568678	23.2854	1.56926	0.03411452024627471	1169.950261739289	0.03354552454360823	1209.8625536305285
53.4801	0.8580110061568679	23.2988	1.5753	0.03432044024627472	1170.6235305475254	0.03374463160243615	1210.799845478565
53.6901	0.8635740061568679	23.3002	1.5818	0.03454296024627471	1170.693872064804	0.03395974488715587	1211.133103948096
53.8901	0.8686690061568678	23.3133	1.58752	0.03474676024627471	1171.3520676907665	0.03415672068869845	1212.0527571507957
54.0901	0.8736510061568679	23.3133	1.59351	0.034946040246274714	1171.3520676907665	0.034349290330500666	1212.286184190845
54.3101	0.8790630061568678	23.3236	1.60043	0.03516252024627471	1171.8695802821717	0.03455843878282877	1213.075468124837
54.5101	0.8841660061568679	23.3277	1.60664	0.035366640246274714	1172.075580439916	0.034755605772365625	1213.527955834778
54.7201	0.8890010061568678	23.3244	1.61173	0.03556004024627471	1171.9097754349025	0.03494238206182495	1213.5829342143704
54.9201	0.8942200061568679	23.3447	1.61821	0.03576880024627472	1172.9297274354396	0.035143953146653015	1214.8840165589954
55.1201	0.8990930061568678	23.3321	1.62373	0.035963720246274714	1172.2966537799339	0.03533212415680716	1214.4568026821196
55.3301	0.9043920061568679	23.3378	1.63009	0.03617568024627472	1172.5830442431388	0.035536704988279	1215.002033513882
55.5301	0.9096440061568679	23.348	1.63654	0.03638576024627472	1173.0955324404529	0.03573942998027688	1215.7795052298072
55.7401	0.9143260061568679	23.3445	1.64198	0.03657304024627472	1172.919678647257	0.03592011856942303	1215.8169172600706
55.9401	0.9194120061568679	23.3573	1.64814	0.036776480246274716	1173.5628010909454	0.03611636141091413	1216.7223102630294
56.1401	0.9245900061568678	23.3648	1.65444	0.036983600246274714	1173.939630647794	0.03631611450929522	1217.3561446609315
56.3401	0.9297280061568679	23.3762	1.66034	0.037189120246274715	1174.5124115742042	0.036514285084621026	1218.1914948789793
56.5401	0.9347480061568678	23.3794	1.66597	0.037389920246274716	1174.6731921851263	0.036707866526164354	1218.594129156365
56.7401	0.9398730061568679	23.3727	1.67152	0.03759492024627471	1174.336557781008	0.03690545833181661	1218.4856470130696
56.9601	0.9456820061568678	23.3864	1.67814	0.037827280246274714	1175.0248997715182	0.03712937421834393	1219.4728959515262
57.1801	0.9512780061568679	23.3837	1.68465	0.03805112024627472	1174.8892411310528	0.03734503232318717	1219.595092921385
57.3801	0.9564890061568678	23.3957	1.69117	0.038259560246274714	1175.4921684220108	0.03754581152512313	1220.4659818587768
57.5901	0.9625770061568679	23.408	1.69804	0.03850308024627472	1176.1101688952426	0.037780330382856726	1221.3940331066758
57.7901	0.9677090061568678	23.4073	1.70358	0.03870836024627471	1176.0749981366032	0.03797797997852782	1221.5989328411117
57.9901	0.9726750061568679	23.3953	1.70901	0.03890700024627471	1175.4720708456455	0.038169199204552605	1221.2061629955263
58.2101	0.9784790061568679	23.4101	1.71564	0.039139160246274715	1176.2156811711602	0.03839263986278206	1222.2517752006995
58.4201	0.9837970061568678	23.4153	1.72186	0.039351880246274715	1176.4769496639085	0.038597326817499195	1222.7735296995852
58.6201	0.9891310061568679	23.4243	1.72745	0.03956524024627472	1176.929145132127	0.03880258752620759	1223.4946295121222
58.8201	0.9942600061568678	23.4354	1.73335	0.03977040024627471	1177.4868528762631	0.03899991978625299	1224.3159762998785
59.0201	0.9994840061568678	23.4218	1.73919	0.039979360246274714	1176.803535279844	0.03920086703930502	1223.8513877558867
59.2201	1.0047350061568678	23.4451	1.74552	0.040189400246274716	1177.9742191031207	0.03940281219366269	1225.316296474449
59.4301	1.010315006156868	23.449	1.75191	0.040412600246274716	1178.170170472682	0.03961736548237755	1225.78309059408
59.6301	1.0156850061568679	23.4443	1.75789	0.04062740024627472	1177.9340239503902	0.03982380072697826	1225.7904210051277
59.8301	1.020915006156868	23.4553	1.76416	0.04083660024627472	1178.4867073004352	0.040024813091981866	1226.6120978620118
60.0501	1.0262550061568678	23.4478	1.7706	0.04105020024627471	1178.1098777435864	0.04023001156934277	1226.4715241370748
60.2501	1.031455006156868	23.4517	1.77655	0.04125820024627472	1178.3058291131474	0.040429789854483034	1226.9206069620504
60.4701	1.037085006156868	23.4542	1.78295	0.04148340024627472	1178.4314389654305	0.040646043278166906	1227.316782010827
60.6901	1.042775006156868	23.4584	1.78959	0.041711000246274714	1178.642463517266	0.04086455385101759	1227.8048196033044
60.8901	1.0482950061568679	23.4706	1.79591	0.041931800246274714	1179.2554395964064	0.04107649036986277	1228.703743128896
61.1101	1.0538350061568678	23.4628	1.80175	0.04215340024627471	1178.8635368572839	0.04128914962274043	1228.556643362168
61.3301	1.059655006156868	23.4712	1.80867	0.042386200246274715	1179.2855859609542	0.041512508297157434	1229.2710209550407
61.5301	1.065145006156868	23.4817	1.81446	0.042605800246274715	1179.8131473405424	0.04172315658814391	1230.0800306240624
61.7401	1.0705250061568679	23.4781	1.82034	0.042821000246274714	1179.6322691532553	0.04192954120036143	1230.1453028411804
61.9401	1.0758850061568679	23.4863	1.82673	0.04303540024627472	1180.0442694687429	0.042135116234869444	1230.827946913653
62.1401	1.0811050061568679	23.479	1.83268	0.04324420024627471	1179.677488700077	0.04233528116065203	1230.6916982474456
62.3401	1.086265006156868	23.4818	1.83852	0.043450600246274715	1179.8181717346338	0.042533105970130006	1231.081979477966
62.5601	1.092025006156868	23.4876	1.8452	0.04368100024627472	1180.10958659193	0.042753887449248504	1231.6579537344833
62.7701	1.097785006156868	23.4889	1.85128	0.04391140024627472	1180.1749037151174	0.042974620194665004	1231.9980362727608
62.9701	1.103045006156868	23.4889	1.85766	0.04412180024627472	1180.1749037151174	0.04317614955795511	1232.2463450725022
63.1701	1.1083550061568679	23.4911	1.86373	0.04433420024627471	1180.285440385126	0.0433795534129392	1232.612451446923
63.3701	1.1136750061568679	23.5135	1.8699	0.04454700024627471	1181.4109046615808	0.04358329884440354	1234.0392165224919
63.5801	1.119205006156868	23.5149	1.87632	0.04476820024627472	1181.4812461788595	0.04379504286538655	1234.374035195013
63.7901	1.125035006156868	23.5018	1.88269	0.04500140024627472	1180.8230505528968	0.044018225364464765	1233.9617412708546
63.9901	1.1298950061568678	23.513	1.88844	0.04519580024627471	1181.3857826911244	0.04420423652218208	1234.7794585394213
64.2001	1.1353850061568678	23.5232	1.89452	0.04541540024627471	1181.8982708884387	0.04441431862712443	1235.5746539112172
64.4001	1.140425006156868	23.5076	1.90063	0.045617000246274714	1181.1144654101931	0.0446071420387341	1234.9933642696885
64.6201	1.1465150061568679	23.5186	1.90815	0.04586060024627472	1181.667148760238	0.044840087398554426	1235.8591134936864
64.8301	1.152045006156868	23.5074	1.91354	0.046081800246274715	1181.1044166220106	0.04505156549735125	1235.5318344187788
65.0301	1.157645006156868	23.5237	1.92027	0.04630580024627472	1181.923392858895	0.045265674968085076	1236.6533013950182
65.2301	1.1632450061568678	23.5294	1.92645	0.04652980024627471	1182.2097833221	0.045479738605766554	1237.217768389269
65.4301	1.1682950061568678	23.5277	1.93192	0.04673180024627471	1182.1243686225478	0.045672738850532454	1237.3671684832702
65.6401	1.1739550061568678	23.5335	1.9382	0.04695820024627471	1182.415783479844	0.04588900773544784	1237.9399006148465
