Repository: materialdigital/demodata_tensiletest_42CrMoS4

# pmd_referenceproject

This repository contains data from a joint project between Fraunhofer IWM, Freiburg and IWT, Bremen. The provided python scripts generate a structured dataset using the [PMDco v2.0.7](https://github.com/materialdigital/core-ontology) and [TTO v2.0.1](https://github.com/materialdigital/application-ontologies). The resulting ABox is published to [github-pages](https://matttjung.github.io/pmd_referenceproject/) as .ttl and .rdf alongside all references file resources.

**The repo is currently WIP**

File: original_data/46NT75.csv (part 2 of 2)
Date:	2022-08-18 00:00:00
Heat treatment batch:	Batch 1
Time	Displacement	Force	Machine Displacement	Engineering Strain	Engineering Stress	True Strain	True Stress
s	mm	kN	mm		MPa		MPa
65.1401	0.9901486577626328	23.4746	1.92508	0.03960594631050531	1189.3588545640123	0.03884174357502076	1236.4645375017988
65.3301	0.9951896577626328	23.4778	1.93084	0.039807586310505315	1189.5209850512028	0.0390356828732592	1236.872944331786
65.5401	1.0003346577626329	23.4818	1.93688	0.040013386310505314	1189.7236481601913	0.03923358452285373	1237.3285200967687
65.7401	1.0053616577626328	23.4843	1.94282	0.04021446631050531	1189.8503126033088	0.03942690949960855	1237.6995079140388
65.9501	1.0109316577626328	23.4885	1.94909	0.040437266310505315	1190.0631088677467	0.03964107316511627	1238.1860077273395
66.1601	1.0159516577626329	23.4942	1.95515	0.040638066310505316	1190.351903798055	0.03983405032214235	1238.7255033974366
66.3701	1.0213616577626328	23.4988	1.96115	0.04085446631050531	1190.5849663733914	0.0400419780445706	1239.2256797718871
66.5701	1.0266516577626328	23.5053	1.96745	0.041066066310505314	1190.9142939254973	0.0402452518942812	1239.8204592899704
66.7801	1.0318116577626328	23.5102	1.97353	0.04127246631050532	1191.162556234008	0.04044349055475115	1240.3247727065113
66.9801	1.0370016577626329	23.515	1.97979	0.04148006631050531	1191.4057519647938	0.04064284213150928	1240.825341559011
67.1901	1.0428416577626327	23.5196	1.9866	0.041713666310505305	1191.6388145401306	0.040867113160479085	1241.3464384125039
67.4001	1.0480416577626328	23.5262	1.99258	0.04192166631050531	1191.9732086699612	0.04106676421979306	1241.9427117748855
67.6101	1.0541616577626327	23.5359	1.99944	0.04216646631050531	1192.4646667092577	0.041301687107452245	1242.7466879045214
67.8201	1.0596616577626328	23.5392	2.00594	0.042386466310505314	1192.6318637741729	0.04151276354247498	1243.183314088872
68.0301	1.065241657762633	23.5405	2.01204	0.04260966631050531	1192.697729284594	0.04172686465984445	1243.518181538708
68.2301	1.0712916577626328	23.5426	2.01849	0.04285166631050531	1192.804127416813	0.04195894760216605	1243.9177718586718
68.4201	1.0758616577626328	23.5429	2.02397	0.04303446631050531	1192.819327149987	0.042134220832673805	1244.1516702987428
68.6301	1.0816216577626327	23.5426	2.03105	0.04326486631050531	1192.804127416813	0.042355090386082664	1244.4106385241203
68.8301	1.0868216577626328	23.5452	2.03671	0.043472866310505315	1192.9358584376553	0.04255444461966677	1244.7961995285234
69.0401	1.0919316577626328	23.5469	2.04226	0.04367726631050531	1193.0219902589754	0.04275030978284684	1245.1299294418059
69.2501	1.0974016577626329	23.5499	2.04852	0.04389606631050531	1193.1739875907167	0.042959931162256146	1245.5496320699688
69.4401	1.1019916577626327	23.5538	2.05367	0.04407966631050531	1193.37158412198	0.04313579527562197	1245.9750053345163
69.6401	1.1070516577626328	23.5574	2.06	0.04428206631050531	1193.5539809200695	0.043329631427158344	1246.4070174483395
69.8401	1.1120516577626327	23.5617	2.06606	0.04448206631050531	1193.7718437622318	0.04352113222659061	1246.8732820760774
70.0601	1.1176316577626328	23.5667	2.07166	0.044705266310505316	1194.0251726484673	0.043734803827374616	1247.4043859731644
70.2601	1.1228716577626328	23.5706	2.07766	0.044914866310505314	1194.2227691797307	0.04393541445265591	1247.8611252023995
70.4701	1.1287516577626329	23.5766	2.08381	0.04515006631050531	1194.526763843213	0.044160479231574505	1248.4597264404074
70.6701	1.1337516577626328	23.5788	2.0904	0.04535006631050531	1194.638228553157	0.04435182100428171	1248.8151514351073
70.8801	1.1390716577626327	23.582	2.09597	0.04556286631050531	1194.8003590403475	0.04455536845708537	1249.2388880670464
71.0801	1.144381657762633	23.587	2.10227	0.04577526631050532	1195.0536879265828	0.044758491995471966	1249.7575887467738
71.2901	1.149841657762633	23.5913	2.10902	0.04599366631050532	1195.271550768745	0.04496731047191814	1250.246471625243
71.4801	1.1551016577626327	23.5933	2.11548	0.04620406631050531	1195.3728823232393	0.04516843868979984	1250.603970243882
71.6901	1.1610416577626328	23.5965	2.12199	0.04644166631050531	1195.5350128104299	0.0453955196498662	1251.0576509378977
71.9101	1.1663716577626329	23.5977	2.12762	0.04665486631050531	1195.5958117431264	0.04559923696286587	1251.3761745014021
72.1101	1.1722016577626329	23.6013	2.13456	0.046888066310505315	1195.7782085412157	0.045822017205230034	1251.8459364759535
72.3101	1.1776016577626327	23.6028	2.14046	0.04710406631050531	1195.8542072070863	0.046028321705997896	1252.1838030810657
72.5101	1.1830016577626328	23.6049	2.14657	0.04732006631050531	1195.9606053393054	0.046234583653997394	1252.5535404887135
72.7201	1.1883316577626328	23.6066	2.15245	0.047533266310505314	1196.0467371606253	0.04643813012421186	1252.8987452378922
72.9201	1.1936416577626328	23.6093	2.15873	0.04774566631050531	1196.1835347591923	0.046640871627904604	1253.2961146559255
73.1201	1.1990816577626329	23.6116	2.16388	0.04796326631050531	1196.3000660468606	0.04684853405410791	1253.6785247019413
73.3301	1.205051657762633	23.6133	2.17096	0.04820206631050532	1196.3861978681807	0.047076378678114233	1254.0544847107963
73.5201	1.2097916577626329	23.6155	2.17635	0.048391666310505316	1196.4976625781242	0.047257243475682546	1254.3981782069043
73.7301	1.2155316577626327	23.6178	2.18281	0.04862126631050531	1196.6141938657925	0.04747622162059121	1254.7950912566716
73.9401	1.2209316577626328	23.6195	2.18869	0.04883726631050531	1196.7003256871124	0.04768218516876554	1255.1438981865622
74.1401	1.2261916577626328	23.6225	2.19495	0.04904766631050531	1196.8523230188537	0.04788276814396487	1255.5551363812356
74.3401	1.2316116577626328	23.6248	2.20105	0.049264466310505316	1196.968854306522	0.048089410423157786	1255.9368861042296
74.5401	1.2369916577626328	23.6275	2.20688	0.04947966631050531	1197.105651905089	0.04829448544627213	1256.3380400997726
74.7401	1.2424416577626327	23.6296	2.21264	0.04969766631050531	1197.2120500373078	0.04850218586052114	1256.710695002978
74.9501	1.2483516577626328	23.6335	2.21907	0.049934066310505315	1197.4096465685714	0.04872736820781186	1257.201179261165
75.1601	1.2539716577626328	23.6346	2.22536	0.05015886631050531	1197.465378923543	0.04894145397265281	1257.5288847764275
75.3501	1.259451657762633	23.6363	2.23134	0.050378066310505315	1197.5515107448632	0.04915016251511319	1257.8818401634137
75.5601	1.2647516577626328	23.6384	2.23744	0.05059006631050531	1197.657908877082	0.04935197423936332	1258.2475019044746
75.7701	1.2708616577626328	23.6399	2.24396	0.05083446631050531	1197.7339075429527	0.049584578358434155	1258.6200715148948
75.9801	1.2763516577626328	23.6414	2.25028	0.05105406631050531	1197.8099062088233	0.049793533302895515	1258.9629725877887
76.1901	1.2823116577626328	23.6424	2.25671	0.05129246631050531	1197.8605719860702	0.05002032750387304	1259.3017950193482
76.4001	1.287751657762633	23.6431	2.26238	0.051510066310505316	1197.8960380301435	0.05022728940105653	1259.5997423821677
76.6001	1.2930816577626327	23.6445	2.26847	0.051723266310505306	1197.966970118289	0.0504300248726028	1259.9297347449067
76.8101	1.2990616577626328	23.6448	2.27509	0.051962466310505315	1197.9821698514631	0.05065743526696131	1260.232277992956
77.0001	1.3038316577626328	23.6454	2.28038	0.05215326631050531	1198.0125693178113	0.050838794112926716	1260.4928378887757
77.2101	1.3099316577626328	23.6491	2.2866	0.052397266310505314	1198.2000326936259	0.05107067260414005	1260.9824388999298
77.4101	1.3152116577626327	23.6496	2.29209	0.05260846631050531	1198.2253655822492	0.051271337141472015	1261.262164359876
77.6101	1.3204916577626329	23.6491	2.29807	0.05281966631050532	1198.2000326936259	0.05147196142062569	1261.4885585937398
77.8301	1.3264416577626328	23.6507	2.3048	0.05305766631050531	1198.281097937221	0.05169799547999519	1261.85909657776
78.0301	1.3318616577626328	23.6525	2.31082	0.05327446631050531	1198.3722963362657	0.05190385095493004	1262.214940864875
78.2401	1.3373616577626328	23.6541	2.31685	0.05349446631050531	1198.453361579861	0.05211270157674538	1262.5639845556066
78.4501	1.3432516577626328	23.6545	2.32353	0.05373006631050531	1198.4736278907599	0.05233631324919376	1262.8676953887223
78.6601	1.3485216577626329	23.6557	2.32925	0.05394086631050531	1198.5344268234564	0.052536344475548995	1263.1844121092786
78.8701	1.3546316577626327	23.6573	2.33628	0.05418526631050531	1198.6154920670515	0.05276820916079078	1263.5627917086022
79.0701	1.3600516577626327	23.6586	2.34205	0.05440206631050531	1198.6813575774727	0.05297384446686511	1263.892100277569
79.2901	1.3661016577626328	23.6618	2.34876	0.054644066310505314	1198.8434880646635	0.05320333209856634	1264.3531711223864
79.4901	1.3719516577626327	23.6674	2.35508	0.05487806631050531	1199.1272164172472	0.053425183291631644	1264.9329993145245
79.7001	1.3783216577626327	23.6709	2.36187	0.05513286631050531	1199.3045466376116	0.053666698629110984	1265.4256438729642
79.9101	1.3841516577626327	23.671	2.3684	0.05536606631050531	1199.3096132153364	nan	nan
80.1101	1.3899016577626329	23.6701	2.37475	0.055596066310505315	1199.2640140158142	nan	nan
80.3201	1.3961516577626327	23.6681	2.38165	0.05584606631050531	1199.16268246132	nan	nan
80.5101	1.4012916577626329	23.6663	2.38732	0.056051666310505316	1199.0714840622752	nan	nan
80.7201	1.4074116577626328	23.6635	2.39401	0.05629646631050531	1198.9296198859834	nan	nan
80.9201	1.4128316577626328	23.6606	2.39934	0.05651326631050531	1198.782689131967	nan	nan
81.1301	1.4183016577626328	23.6593	2.40516	0.056732066310505314	1198.716823621546	nan	nan
81.3501	1.4240516577626328	23.66	2.41156	0.05696206631050531	1198.7522896656187	nan	nan
81.5501	1.4294416577626328	23.66	2.41762	0.05717766631050531	1198.7522896656187	nan	nan
81.7501	1.4348416577626328	23.662	2.42362	0.05739366631050531	1198.853621220113	nan	nan
81.9501	1.4402316577626328	23.6625	2.42963	0.057609266310505315	1198.8789541087363	nan	nan
82.1501	1.4457716577626327	23.6639	2.4354	0.05783086631050531	1198.9498861968823	nan	nan
82.3601	1.4517916577626329	23.6648	2.44204	0.05807166631050532	1198.9954853964045	nan	nan
82.5601	1.4573316577626327	23.666	2.44764	0.05829326631050531	1199.0562843291011	nan	nan
82.7601	1.4627716577626328	23.6661	2.4534	0.05851086631050531	1199.0613509068257	nan	nan
82.9601	1.468541657762633	23.6661	2.45927	0.058741666310505314	1199.0613509068257	nan	nan
83.1801	1.474641657762633	23.6667	2.4661	0.058985666310505315	1199.091750373174	nan	nan
83.4001	1.4801216577626328	23.6661	2.47193	0.05920486631050531	1199.0613509068257	nan	nan
83.5901	1.4859216577626329	23.6656	2.47851	0.059436866310505314	1199.0360180182024	nan	nan
83.8001	1.4920716577626327	23.6663	2.48526	0.05968286631050531	1199.0714840622752	nan	nan
84.0001	1.4978116577626328	23.6659	2.49119	0.05991246631050531	1199.0512177513765	nan	nan
84.2001	1.5033816577626329	23.6654	2.49739	0.060135266310505316	1199.025884862753	nan	nan
84.4101	1.5091216577626327	23.6644	2.50309	0.06036486631050531	1198.9752190855058	nan	nan
84.6201	1.515381657762633	23.6641	2.51002	0.06061526631050532	1198.9600193523318	nan	nan
84.8201	1.5209616577626328	23.6627	2.51556	0.06083846631050531	1198.8890872641857	nan	nan
85.0201	1.5266116577626327	23.6623	2.522	0.06106446631050531	1198.868820953287	nan	nan
85.2401	1.532941657762633	23.6605	2.52827	0.061317666310505316	1198.7776225542423	nan	nan
85.4401	1.5385916577626328	23.6617	2.53454	0.06154366631050531	1198.8384214869388	nan	nan
85.6501	1.5442916577626329	23.6604	2.54053	0.06177166631050532	1198.7725559765174	nan	nan
85.8601	1.550631657762633	23.66	2.54753	0.06202526631050532	1198.7522896656187	nan	nan
86.0701	1.5563316577626327	23.659	2.55253	0.06225326631050531	1198.7016238883716	nan	nan
86.2801	1.562631657762633	23.6585	2.55935	0.06250526631050532	1198.676290999748	nan	nan
86.4801	1.5683816577626328	23.6567	2.56549	0.06273526631050531	1198.5850926007033	nan	nan
86.6801	1.5741716577626328	23.6553	2.5719	0.06296686631050531	1198.5141605125575	nan	nan
86.8801	1.579881657762633	23.6542	2.57768	0.06319526631050532	1198.4584281575858	nan	nan
87.0801	1.5857616577626328	23.6526	2.58381	0.0634304663105053	1198.3773629139903	nan	nan
87.2901	1.5913916577626328	23.6509	2.58891	0.06365566631050532	1198.2912310926704	nan	nan
87.4901	1.5971616577626329	23.6505	2.59526	0.06388646631050532	1198.2709647817715	nan	nan
87.6901	1.6028816577626328	23.6499	2.60141	0.0641152663105053	1198.2405653154233	nan	nan
87.8901	1.6088516577626328	23.6489	2.60709	0.06435406631050532	1198.1898995381764	nan	nan
88.1001	1.6151016577626327	23.6474	2.61415	0.0646040663105053	1198.1139008723057	nan	nan
88.3001	1.6208516577626328	23.6456	2.62033	0.06483406631050531	1198.022702473261	nan	nan
88.5101	1.6265416577626328	23.6424	2.62612	0.0650616663105053	1197.8605719860702	nan	nan
88.7001	1.6323416577626328	23.64	2.63209	0.06529366631050532	1197.7389741206773	nan	nan
88.9101	1.6381316577626328	23.6383	2.63797	0.06552526631050531	1197.6528422993572	nan	nan
89.1201	1.6443516577626327	23.6363	2.64439	0.06577406631050531	1197.5515107448632	nan	nan
89.3201	1.6500716577626329	23.6348	2.65044	0.06600286631050531	1197.4755120789926	nan	nan
89.5201	1.6558816577626327	23.6328	2.65636	0.0662352663105053	1197.3741805244983	nan	nan
89.7201	1.6618016577626329	23.6311	2.66206	0.06647206631050531	1197.2880487031784	nan	nan
89.9201	1.6674516577626328	23.6289	2.66808	0.06669806631050532	1197.176583993235	nan	nan
90.1301	1.6731316577626327	23.6285	2.67417	0.06692526631050531	1197.156317682336	nan	nan
90.3301	1.6790516577626329	23.6255	2.67974	0.06716206631050531	1197.0043203505948	nan	nan
90.5301	1.6850016577626328	23.6243	2.68609	0.06740006631050531	1196.9435214178986	nan	nan
90.7301	1.6907916577626327	23.6209	2.69231	0.06763166631050531	1196.7712577752582	nan	nan
90.9401	1.6967516577626327	23.6192	2.69809	0.06787006631050531	1196.6851259539383	nan	nan
91.1401	1.7032316577626327	23.6169	2.70554	0.06812926631050531	1196.5685946662702	nan	nan
91.3601	1.7090616577626327	23.6152	2.71131	0.06836246631050531	1196.48246284495	nan	nan
91.5501	1.7149116577626329	23.612	2.71714	0.06859646631050531	1196.3203323577595	nan	nan
91.7601	1.7213716577626328	23.6097	2.72341	0.06885486631050532	1196.2038010700912	nan	nan
91.9701	1.7274016577626328	23.6074	2.7295	0.06909606631050531	1196.087269782423	nan	nan
92.1701	1.7332616577626327	23.606	2.73508	0.06933046631050531	1196.0163376942771	nan	nan
92.3801	1.7399416577626328	23.6034	2.74191	0.0695976663105053	1195.8846066734347	nan	nan
92.5701	1.7453316577626328	23.5998	2.74711	0.06981326631050531	1195.7022098753453	nan	nan
92.7801	1.7519116577626328	23.5944	2.7542	0.0700764663105053	1195.428614678211	nan	nan
92.9801	1.7578316577626327	23.5905	2.76014	0.07031326631050532	1195.2310181469475	nan	nan
93.2001	1.763791657762633	23.5866	2.76618	0.07055166631050531	1195.0334216156841	nan	nan
93.3901	1.7698716577626328	23.5834	2.77197	0.07079486631050531	1194.8712911284933	nan	nan
93.5901	1.7757016577626328	23.5799	2.77808	0.07102806631050532	1194.6939609081285	nan	nan
93.7901	1.7816716577626328	23.5757	2.78375	0.07126686631050531	1194.481164643691	nan	nan
94.0001	1.7884616577626329	23.5722	2.79048	0.07153846631050531	1194.303834423326	nan	nan
94.2001	1.7943916577626329	23.5693	2.79697	0.07177566631050532	1194.1569036693097	nan	nan
94.4001	1.8004016577626327	23.5642	2.80285	0.0720160663105053	1193.8985082053496	nan	nan
94.6001	1.8061716577626328	23.5529	2.80866	0.07224686631050531	1193.3259849224578	nan	nan
94.8001	1.8117016577626328	23.544	2.81401	0.07246806631050531	1192.875059504959	nan	nan
95.0101	1.8171416577626327	23.5418	2.81935	0.07268566631050531	1192.7635947950153	nan	nan
95.2101	1.8228116577626328	23.5409	2.82499	0.07291246631050531	1192.717995595493	nan	nan
95.4101	1.8285216577626329	23.5404	2.83038	0.07314086631050531	1192.6926627068694	nan	nan
95.6101	1.8343816577626328	23.5413	2.83678	0.07337526631050531	1192.7382619063917	nan	nan
95.8201	1.841001657762633	23.5396	2.84375	0.07364006631050532	1192.6521300850716	nan	nan
96.0201	1.8473416577626327	23.5358	2.85	0.07389366631050531	1192.4596001315329	nan	nan
96.2301	1.8533316577626329	23.5321	2.85601	0.07413326631050532	1192.2721367557187	nan	nan
96.4401	1.8602616577626327	23.5255	2.86289	0.07441046631050531	1191.9377426258882	nan	nan
96.6501	1.866691657762633	23.5205	2.86863	0.07466766631050531	1191.6844137396529	nan	nan
96.8501	1.872961657762633	23.513	2.87514	0.07491846631050532	1191.3044204102998	nan	nan
97.0501	1.8794216577626328	23.5053	2.8815	0.07517686631050531	1190.9142939254973	nan	nan
97.2601	1.8866416577626328	23.4956	2.88844	0.07546566631050532	1190.4228358862008	nan	nan
97.4701	1.8926016577626328	23.4872	2.89415	0.07570406631050532	1189.9972433573255	nan	nan
97.6701	1.8988816577626328	23.4802	2.90046	0.07595526631050531	1189.642582916596	nan	nan
97.8701	1.9051516577626328	23.4717	2.90625	0.07620606631050532	1189.2119238099958	nan	nan
98.0601	1.9113716577626327	23.4635	2.91206	0.07645486631050531	1188.79646443657	nan	nan
98.2701	1.9177116577626327	23.4522	2.91835	0.0767084663105053	1188.2239411536782	nan	nan
98.4701	1.9228316577626328	23.4107	2.9226	0.07691326631050531	1186.1213113979245	nan	nan
98.6801	1.9279116577626327	23.3985	2.92766	0.07711646631050531	1185.5031889155105	nan	nan
98.8801	1.9334216577626329	23.4282	2.93354	0.07733686631050532	1187.0079624997484	nan	nan
99.0801	1.9406216577626327	23.4621	2.94129	0.0776248663105053	1188.725532348424	nan	nan
99.2801	1.9482916577626328	23.4481	2.94861	0.07793166631050531	1188.016211466965	nan	nan
99.4901	1.9553816577626328	23.4114	2.95521	0.07821526631050531	1186.1567774419977	nan	nan
99.6901	1.960781657762633	23.3627	2.95976	0.07843126631050532	1183.6893540900655	nan	nan
99.8901	1.9657016577626327	23.3501	2.96439	0.07862806631050531	1183.0509652967526	nan	nan
100.09	1.9708616577626328	23.3502	2.96954	0.07883446631050531	1183.0560318744772	nan	nan
100.29	1.9765116577626327	23.3691	2.97578	0.07906046631050531	1184.0136150644466	nan	nan
100.5	1.9845216577626328	23.3905	2.98375	0.07938086631050531	1185.097862697534	nan	nan
100.71	1.9921516577626328	23.3771	2.99081	0.07968606631050532	1184.4189412824232	nan	nan
100.9	1.9995016577626328	23.3473	2.99734	0.0799800663105053	1182.9091011204607	nan	nan
101.12	2.006931657762633	23.315	3.00425	0.08027726631050532	1181.2725965153804	nan	nan
101.33	2.012901657762633	23.2799	3.00941	0.08051606631050533	1179.4942277340083	nan	nan
101.55	2.018481657762633	23.2579	3.01455	0.08073926631050533	1178.3795806345727	nan	nan
101.75	2.023651657762633	23.2524	3.01942	0.08094606631050531	1178.100918859714	nan	nan
101.96	2.029271657762633	23.2534	3.02489	0.08117086631050531	1178.151584636961	nan	nan
102.15	2.035051657762633	23.2542	3.03074	0.08140206631050532	1178.1921172587588	nan	nan
102.35	2.041211657762633	23.2528	3.03701	0.08164846631050532	1178.1211851706128	nan	nan
102.57	2.048601657762633	23.2483	3.04408	0.08194406631050531	1177.893189173001	nan	nan
102.76	2.055731657762633	23.2387	3.05069	0.08222926631050533	1177.4067977114291	nan	nan
102.97	2.063171657762633	23.2242	3.05757	0.08252686631050532	1176.6721439413466	nan	nan
103.18	2.071371657762633	23.2004	3.06574	0.08285486631050532	1175.4662984428662	nan	nan
103.38	2.078411657762633	23.1684	3.07243	0.08313646631050531	1173.8449935709602	nan	nan
103.59	2.0831516577626332	23.0714	3.07568	0.08332606631050533	1168.9304131779948	nan	nan
103.8	2.087771657762633	23.1017	3.08076	0.08351086631050532	1170.4655862285808	nan	nan
104.02	2.095521657762633	23.1718	3.08955	0.08382086631050532	1174.0172572136003	nan	nan
104.22	2.103591657762633	23.0852	3.09595	0.08414366631050532	1169.6296009040043	nan	nan
104.42	2.108001657762633	23.0301	3.0993	0.08432006631050531	1166.837916577691	nan	nan
104.62	2.113981657762633	23.0961	3.10649	0.08455926631050532	1170.1818578759971	nan	nan
104.83	2.122211657762633	23.1135	3.11502	0.08488846631050531	1171.0634424000962	nan	nan
105.04	2.129971657762633	23.0301	3.12119	0.08519886631050533	1166.837916577691	nan	nan
105.24	2.135421657762633	22.9922	3.1258	0.08541686631050531	1164.917683620027	nan	nan
105.45	2.140661657762633	22.982	3.13072	0.08562646631050531	1164.400892692107	nan	nan
105.65	2.146291657762633	22.9907	3.13633	0.08585166631050532	1164.8416849541563	nan	nan
105.85	2.152791657762633	22.9972	3.14298	0.08611166631050532	1165.1710125062623	nan	nan
106.06	2.160511657762633	22.9849	3.15016	0.08642046631050532	1164.5478234461234	nan	nan
106.26	2.166961657762633	22.9658	3.15679	0.08667846631050531	1163.5801071007045	nan	nan
106.46	2.174971657762633	22.9394	3.16438	0.08699886631050532	1162.2425305813817	nan	nan
106.67	2.181901657762633	22.918	3.17082	0.08727606631050533	1161.1582829482945	nan	nan
106.87	2.188471657762633	22.8701	3.17598	0.08753886631050532	1158.7313922181602	nan	nan
107.08	2.194091657762633	22.8288	3.18092	0.08776366631050532	1156.6388956178562	nan	nan
107.29	2.1990016577626332	22.8224	3.1851	0.08796006631050533	1156.3146346434748	nan	nan
107.49	2.204401657762633	22.8268	3.19078	0.08817606631050533	1156.537564063362	nan	nan
107.69	2.210381657762633	22.8403	3.19717	0.08841526631050532	1157.2215520561974	nan	nan
107.89	2.217661657762633	22.844	3.20482	0.08870646631050531	1157.4090154320115	nan	nan
108.1	2.226211657762633	22.8191	3.21285	0.08904846631050532	1156.1474375785594	nan	nan
108.3	2.233761657762633	22.7841	3.21935	0.08935046631050532	1154.3741353749122	nan	nan
108.5	2.240521657762633	22.7424	3.22534	0.08962086631050532	1152.2613724637097	nan	nan
108.72	2.246511657762633	22.7071	3.23058	0.08986046631050533	1150.472870526888	nan	nan
108.91	2.2520116577626332	22.6918	3.23561	0.09008046631050533	1149.6976841350079	nan	nan
109.12	2.258241657762633	22.6831	3.24135	0.09032966631050533	1149.2568918729582	nan	nan
109.33	2.264091657762633	22.6764	3.24722	0.09056366631050532	1148.917431165403	nan	nan
109.53	2.270271657762633	22.6688	3.25356	0.09081086631050532	1148.5323712583254	nan	nan
109.74	2.277591657762633	22.6572	3.26024	0.09110366631050532	1147.9446482422593	nan	nan
109.94	2.284411657762633	22.6387	3.26674	0.09137646631050533	1147.0073313631885	nan	nan
110.14	2.291251657762633	22.6169	3.27358	0.09165006631050533	1145.9028174192026	nan	nan
110.34	2.297931657762633	22.596	3.27943	0.09191726631050531	1144.8439026747387	nan	nan
110.54	2.304901657762633	22.5768	3.28572	0.09219606631050531	1143.871119751595	nan	nan
110.76	2.312381657762633	22.5459	3.29261	0.09249526631050532	1142.3055472346607	nan	nan
110.98	2.318391657762633	22.5096	3.29809	0.09273566631050531	1140.466379520592	nan	nan
111.17	2.324041657762633	22.4886	3.30325	0.09296166631050533	1139.402398198404	nan	nan
111.37	2.329761657762633	22.4782	3.30847	0.09319046631050533	1138.8754741150342	nan	nan
111.58	2.336211657762633	22.467	3.31463	0.09344846631050531	1138.308017409867	nan	nan
111.79	2.342151657762633	22.4571	3.32031	0.09368606631050533	1137.8064262151213	nan	nan
111.99	2.348621657762633	22.4475	3.3265	0.09394486631050532	1137.3200347535492	nan	nan
112.2	2.356081657762633	22.4318	3.33387	0.09424326631050532	1136.5245820507703	nan	nan
112.41	2.362961657762633	22.4123	3.34031	0.09451846631050533	1135.5365993944524	nan	nan
112.61	2.370161657762633	22.3907	3.34719	0.09480646631050532	1134.442218605916	nan	nan
112.82	2.378151657762633	22.3651	3.35432	0.09512606631050533	1133.145174708391	nan	nan
113.03	2.385271657762633	22.3441	3.36073	0.09541086631050533	1132.0811933862026	nan	nan
113.24	2.392821657762633	22.3122	3.3675	0.09571286631050531	1130.464955092021	nan	nan
113.46	2.398581657762633	22.2354	3.37183	0.09594326631050532	1126.5738233994462	nan	nan
113.65	2.402561657762633	22.2158	3.37539	0.09610246631050533	1125.580774165404	nan	nan
113.86	2.407891657762633	22.2427	3.38054	0.09631566631050532	1126.94368357335	nan	nan
114.05	2.414941657762633	22.3034	3.38922	0.09659766631050531	1130.019096252247	nan	nan
114.27	2.424421657762633	22.2437	3.39753	0.09697686631050532	1126.9943493505968	nan	nan
114.46	2.430781657762633	22.1763	3.40271	0.09723126631050531	1123.5794759641446	nan	nan
114.67	2.4364616577626332	22.1501	3.40768	0.09745846631050532	1122.2520326002714	nan	nan
114.87	2.442101657762633	22.1394	3.41279	0.09768406631050532	1121.7099087837275	nan	nan
115.07	2.448011657762633	22.136	3.41901	0.09792046631050531	1121.5376451410878	nan	nan
115.27	2.454021657762633	22.128	3.42482	0.09816086631050532	1121.1323189231111	nan	nan
115.51	2.4622216577626332	22.1138	3.43261	0.09848886631050532	1120.412864886203	nan	nan
115.69	2.468521657762633	22.0976	3.43877	0.09874086631050533	1119.5920792948002	nan	nan
115.88	2.475551657762633	22.0745	3.44505	0.09902206631050532	1118.421699840393	nan	nan
116.08	2.482711657762633	22.0507	3.45199	0.09930846631050531	1117.215854341913	nan	nan
116.28	2.489621657762633	22.0225	3.45774	0.09958486631050531	1115.7870794235455	nan	nan
116.49	2.496471657762633	21.9955	3.46465	0.09985886631050532	1114.4191034378748	nan	nan
116.7	2.503001657762633	21.9513	3.47008	0.10012006631050532	1112.1796760835543	nan	nan
116.9	2.508531657762633	21.9286	3.47488	0.10034126631050531	1111.029562940046	nan	nan
117.11	2.513951657762633	21.9182	3.48019	0.10055806631050532	1110.5026388566762	nan	nan
117.32	2.520121657762633	21.9113	3.48641	0.10080486631050531	1110.1530449936715	nan	nan
117.53	2.526141657762633	21.9078	3.49195	0.10104566631050532	1109.9757147733071	nan	nan
117.73	2.532751657762633	21.8974	3.49843	0.10131006631050532	1109.4487906899374	nan	nan
117.93	2.539591657762633	21.8787	3.50492	0.10158366631050532	1108.5013406554172	nan	nan
118.13	2.546691657762633	21.8587	3.51171	0.10186766631050531	1107.4880251104757	nan	nan
118.33	2.553831657762633	21.8348	3.51839	0.10215326631050532	1106.2771130342712	nan	nan
118.53	2.561691657762633	21.8054	3.52607	0.10246766631050531	1104.7875391832072	nan	nan
118.73	2.568131657762633	21.7813	3.53184	0.10272526631050533	1103.566493951553	nan	nan
118.94	2.575691657762633	21.7523	3.53874	0.10302766631050533	1102.097186411388	nan	nan
119.14	2.581721657762633	21.7065	3.54381	0.10326886631050533	1099.776693813472	nan	nan
119.35	2.586811657762633	21.6753	3.54832	0.10347246631050533	1098.1959215633638	nan	nan
119.56	2.592331657762633	21.6654	3.55397	0.10369326631050532	1097.6943303686178	nan	nan
119.77	2.597891657762633	21.6652	3.55928	0.10391566631050532	1097.684197213168	nan	nan
119.97	2.604751657762633	21.6699	3.5657	0.10419006631050533	1097.9223263662295	nan	nan
120.18	2.611701657762633	21.665	3.57321	0.10446806631050531	1097.6740640577189	nan	nan
120.39	2.620041657762633	21.6404	3.58044	0.10480166631050532	1096.427685937441	nan	nan
120.6	2.627811657762633	21.6088	3.58795	0.10511246631050533	1094.8266473764336	nan	nan
120.8	2.635301657762633	21.5787	3.59472	0.10541206631050531	1093.301607481297	nan	nan
121	2.642261657762633	21.5303	3.60094	0.10569046631050533	1090.8493838625388	nan	nan
121.21	2.648291657762633	21.4812	3.60563	0.10593166631050532	1088.361694199708	nan	nan
121.43	2.653891657762633	21.4653	3.61079	0.10615566631050533	1087.5561083414796	nan	nan
121.64	2.659051657762633	21.4628	3.61651	0.10636206631050532	1087.429443898362	nan	nan
121.85	2.665301657762633	21.4622	3.62237	0.10661206631050532	1087.3990444320136	nan	nan
122.07	2.673451657762633	21.4861	3.63069	0.10693806631050531	1088.6099565082186	nan	nan
122.28	2.682161657762633	21.4574	3.63843	0.10728646631050533	1087.1558487012278	nan	nan
122.48	2.690491657762633	21.3964	3.64534	0.10761966631050532	1084.0652362891567	nan	nan
122.68	2.696151657762633	21.3162	3.64989	0.10784606631050533	1080.0018409539416	nan	nan
122.89	2.701221657762633	21.2884	3.65432	0.10804886631050532	1078.593332346473	nan	nan
123.09	2.706181657762633	21.2939	3.65931	0.10824726631050532	1078.8719941213321	nan	nan
123.3	2.712691657762633	21.337	3.66682	0.10850766631050533	1081.0556891206807	nan	nan
123.52	2.721391657762633	21.3203	3.67534	0.10885566631050532	1080.2095706406546	nan	nan
123.71	2.729381657762633	21.2805	3.68214	0.10917526631050531	1078.1930727062215	nan	nan
123.91	2.735751657762633	21.2108	3.6873	0.10943006631050531	1074.6616680321008	nan	nan
124.13	2.741721657762633	21.1773	3.69217	0.10966886631050532	1072.964364494324	nan	nan
124.34	2.747111657762633	21.1707	3.69734	0.10988446631050533	1072.6299703644934	nan	nan
124.56	2.753381657762633	21.1702	3.70358	0.11013526631050531	1072.6046374758698	nan	nan
124.76	2.759661657762633	21.1708	3.70985	0.11038646631050533	1072.635036942218	nan	nan
124.97	2.768331657762633	21.1627	3.71841	0.11073326631050533	1072.224644146517	nan	nan
125.18	2.776641657762633	21.1278	3.72545	0.11106566631050532	1070.456408520594	nan	nan
125.38	2.784111657762633	21.0778	3.73232	0.11136446631050533	1067.9231196582407	nan	nan
125.58	2.788631657762633	20.9786	3.73518	0.11154526631050532	1062.8970745553318	nan	nan
125.8	2.7934316577626332	20.986	3.73989	0.11173726631050533	1063.27200130696	nan	nan
126	2.801551657762633	21.0787	3.74954	0.11206206631050533	1067.9687188577632	nan	nan
126.2	2.809851657762633	20.9882	3.75605	0.11239406631050532	1063.3834660169036	nan	nan
126.39	2.815311657762633	20.9187	3.75997	0.11261246631050532	1059.8621944982324	nan	nan
126.6	2.820291657762633	20.9053	3.76484	0.11281166631050532	1059.1832730831215	nan	nan
126.81	2.826371657762633	20.9303	3.77101	0.11305486631050533	1060.4499175142982	nan	nan
127.02	2.834831657762633	20.9624	3.78043	0.11339326631050532	1062.076288963929	nan	nan
127.23	2.842871657762633	20.8666	3.78653	0.11371486631050531	1057.2225075036602	nan	nan
127.43	2.848451657762633	20.7919	3.79081	0.11393806631050532	1053.4377739433041	nan	nan
127.63	2.853221657762633	20.7944	3.79573	0.11412886631050531	1053.5644383864217	nan	nan
127.83	2.859501657762633	20.8282	3.8031	0.11438006631050532	1055.2769416573728	nan	nan
128.03	2.866971657762633	20.8239	3.81018	0.11467886631050533	1055.0590788152103	nan	nan
128.25	2.875191657762633	20.7907	3.81742	0.11500766631050531	1053.3769750106078	nan	nan
128.45	2.883611657762633	20.7449	3.82497	0.11534446631050532	1051.056482412692	nan	nan
128.66	2.889591657762633	20.6748	3.82941	0.11558366631050532	1047.5048114276728	nan	nan
128.86	2.894481657762633	20.6464	3.83355	0.11577926631050532	1046.065903353856	nan	nan
129.07	2.900181657762633	20.642	3.83884	0.11600726631050533	1045.8429739339688	nan	nan
129.27	2.905661657762633	20.6425	3.84517	0.11622646631050532	1045.8683068225923	nan	nan
129.47	2.912701657762633	20.6754	3.85245	0.11650806631050532	1047.5352108940208	nan	nan
129.67	2.921831657762633	20.6494	3.86047	0.11687326631050532	1046.2179006855972	nan	nan
129.88	2.929921657762633	20.5751	3.86758	0.11719686631050533	1042.45343343614	nan	nan
130.08	2.935081657762633	20.4774	3.87095	0.11740326631050532	1037.5033869991014	nan	nan
130.28	2.939131657762633	20.4555	3.8747	0.11756526631050532	1036.3938064773906	nan	nan
130.48	2.945011657762633	20.5228	3.88139	0.11780046631050531	1039.8036132861182	nan	nan
130.68	2.952921657762633	20.5357	3.88939	0.11811686631050533	1040.4572018126053	nan	nan
130.89	2.962321657762633	20.4855	3.89761	0.11849286631050532	1037.9137797948026	nan	nan
131.09	2.968431657762633	20.3778	3.90182	0.11873726631050532	1032.4570755852935	nan	nan
131.3	2.972641657762633	20.3374	3.9053	0.11890566631050532	1030.4101781845118	nan	nan
131.5	2.978911657762633	20.4223	3.91314	0.11915646631050532	1034.711702672788	nan	nan
131.7	2.987521657762633	20.4061	3.92142	0.11950086631050531	1033.8909170813854	nan	nan
131.91	2.993951657762633	20.2901	3.92562	0.11975806631050531	1028.0136869207256	nan	nan
132.11	2.998751657762633	20.278	3.93035	0.11995006631050532	1027.4006310160362	nan	nan
132.31	3.006151657762633	20.3326	3.93894	0.12024606631050531	1030.166982453726	nan	nan
132.51	3.014801657762633	20.296	3.94628	0.12059206631050533	1028.3126150064834	nan	nan
132.72	3.0216716577626332	20.2241	3.95221	0.12086686631050533	1024.6697456224192	nan	nan
132.92	3.027751657762633	20.1884	3.95773	0.12111006631050532	1022.860977374699	nan	nan
133.12	3.033421657762633	20.1704	3.96293	0.12133686631050532	1021.9489933842518	nan	nan
133.33	3.039891657762633	20.1558	3.96889	0.12159566631050532	1021.2092730364445	nan	nan
133.52	3.045441657762633	20.1425	3.97449	0.12181766631050532	1020.5354181990585	nan	nan
133.73	3.052451657762633	20.1228	3.98097	0.12209806631050531	1019.5373023872914	nan	nan
133.94	3.059171657762633	20.1023	3.98725	0.12236686631050532	1018.4986539537264	nan	nan
134.14	3.065831657762633	20.0798	3.99342	0.12263326631050532	1017.3586739656673	nan	nan
134.33	3.072881657762633	20.0541	3.99981	0.12291526631050533	1016.0565634904177	nan	nan
134.54	3.080021657762633	20.0277	4.0061	0.12320086631050532	1014.7189869710952	nan	nan
134.74	3.086821657762633	19.9831	4.01196	0.12347286631050532	1012.4592933058759	nan	nan
134.94	3.092741657762633	19.9473	4.01718	0.12370966631050533	1010.6454584804309	nan	nan
135.15	3.099131657762633	19.927	4.02302	0.12396526631050532	1009.6169432023155	nan	nan
135.35	3.105091657762633	19.9127	4.02883	0.12420366631050532	1008.8924225876824	nan	nan
135.55	3.111391657762633	19.8965	4.03483	0.12445566631050532	1008.07163699628	nan	nan
135.75	3.117891657762633	19.8772	4.04063	0.12471566631050532	1007.0937874954113	nan	nan
135.97	3.125311657762633	19.8538	4.0481	0.12501246631050533	1005.90820830783	nan	nan
136.17	3.132321657762633	19.8281	4.05395	0.12529286631050532	1004.6060978325804	nan	nan
136.38	3.139711657762633	19.8002	4.06076	0.12558846631050533	1003.1925226473874	nan	nan
136.58	3.1469416577626332	19.7683	4.06741	0.12587766631050534	1001.5762843532058	nan	nan
136.79	3.154471657762633	19.7276	4.07431	0.12617886631050532	999.5141872192501	nan	nan
136.99	3.159831657762633	19.653	4.07838	0.12639326631050532	995.7345202366189	nan	nan
137.19	3.164001657762633	19.6251	4.08232	0.12656006631050531	994.3209450514257	nan	nan
137.4	3.169551657762633	19.6805	4.08829	0.12678206631050531	997.1278291109134	nan	nan
137.61	3.178401657762633	19.7011	4.09756	0.1271360663105053	998.1715441222028	nan	nan
137.81	3.187961657762633	19.5916	4.10535	0.1275184663105053	992.623641513649	nan	nan
138.02	3.193611657762633	19.5286	4.10918	0.12774446631050532	989.4316975470839	nan	nan
138.22	3.198601657762633	19.5107	4.11368	0.1279440663105053	988.5247801343613	nan	nan
138.44	3.204471657762633	19.514	4.11926	0.12817886631050532	988.6919771992766	nan	nan
138.62	3.210491657762633	19.5333	4.12551	0.12841966631050533	989.6698267001449	nan	nan
138.84	3.219671657762633	19.5101	4.13383	0.12878686631050532	988.4943806680132	nan	nan
139.05	3.228901657762633	19.4582	4.14225	0.1291560663105053	985.8648268288903	nan	nan
139.25	3.236011657762633	19.3872	4.14803	0.12944046631050532	982.2675566443485	nan	nan
139.46	3.241521657762633	19.3389	4.15205	0.12966086631050533	979.820399603315	nan	nan
139.66	3.246711657762633	19.3208	4.15665	0.12986846631050533	978.903349035143	nan	nan
139.86	3.251971657762633	19.3135	4.16155	0.13007886631050533	978.5334888612396	nan	nan
140.06	3.257551657762633	19.3105	4.16735	0.13030206631050534	978.3814915294982	nan	nan
140.26	3.264231657762633	19.3033	4.17379	0.1305692663105053	978.0166979333194	nan	nan
140.46	3.271411657762633	19.2778	4.17997	0.13085646631050532	976.7247206135191	nan	nan
140.68	3.279681657762633	19.2421	4.18761	0.1311872663105053	974.915952365799	nan	nan
140.87	3.287151657762633	19.2093	4.19465	0.13148606631050533	973.254114872095	nan	nan
141.07	3.295111657762633	19.1738	4.20155	0.13180446631050532	971.4554797798241	nan	nan
141.29	3.303171657762633	19.13	4.20872	0.13212686631050533	969.2363187364026	nan	nan
141.5	3.308891657762633	19.046	4.21293	0.13235566631050533	964.9803934476489	nan	nan
141.71	3.313601657762633	19.0067	4.21706	0.13254406631050533	962.989228401839	nan	nan
141.92	3.318281657762633	19.0332	4.22206	0.13273126631050533	964.3318714988865	nan	nan
142.12	3.326721657762633	19.0899	4.23107	0.13306886631050532	967.2046210687953	nan	nan
142.33	3.335951657762633	18.9804	4.23817	0.1334380663105053	961.6567184602412	nan	nan
142.52	3.341051657762633	18.9204	4.24187	0.13364206631050532	958.6167718254173	nan	nan
142.73	3.346721657762633	18.9	4.24715	0.13386886631050532	957.5831899695771	nan	nan
142.93	3.352361657762633	18.9073	4.25267	0.1340944663105053	957.9530501434806	nan	nan
143.13	3.359071657762633	18.9014	4.25962	0.1343628663105053	957.6541220577228	nan	nan
143.35	3.367191657762633	18.8701	4.2667	0.13468766631050533	956.0682832298899	nan	nan
143.56	3.374881657762633	18.8354	4.27391	0.13499526631050532	954.3101807594165	nan	nan
143.76	3.382701657762633	18.7974	4.27991	0.13530806631050532	952.384881224028	nan	nan
143.96	3.390181657762633	18.7566	4.28699	0.13560726631050532	950.3177175123475	nan	nan
144.16	3.396721657762633	18.6939	4.29218	0.13586886631050532	947.1409732789564	nan	nan
144.37	3.402201657762633	18.6403	4.29665	0.13608806631050532	944.4252876185136	nan	nan
144.58	3.406841657762633	18.6278	4.30181	0.1362736663105053	943.7919654029253	nan	nan
144.8	3.413251657762633	18.6567	4.3088	0.13653006631050532	945.2562063653655	nan	nan
145.01	3.4227016577626332	18.6564	4.31806	0.13690806631050534	945.2410066321914	nan	nan
145.22	3.431491657762633	18.5795	4.32506	0.13725966631050532	941.3448083618919	nan	nan
145.43	3.4380216577626332	18.4881	4.32946	0.13752086631050534	936.7139563215098	nan	nan
145.64	3.443181657762633	18.4645	4.33378	0.1377272663105053	935.5182439784792	nan	nan
145.84	3.448351657762633	18.461	4.33896	0.1379340663105053	935.3409137581144	nan	nan
146.03	3.454281657762633	18.4634	4.34465	0.13817126631050533	935.4625116235075	nan	nan
146.25	3.462251657762633	18.4506	4.3521	0.1384900663105053	934.813989674745	nan	nan
146.46	3.470231657762633	18.4123	4.35959	0.1388092663105053	932.8734904061822	nan	nan
146.66	3.478361657762633	18.3672	4.36631	0.1391344663105053	930.5884638523395	nan	nan
146.86	3.486371657762633	18.3216	4.37339	0.13945486631050533	928.2781044098731	nan	nan
147.07	3.493381657762633	18.2489	4.37933	0.1397352663105053	924.5947024040113	nan	nan
147.27	3.498841657762633	18.2151	4.38364	0.13995366631050532	922.8821991330605	nan	nan
147.48	3.503941657762633	18.2017	4.3886	0.14015766631050533	922.2032777179496	nan	nan
147.69	3.509931657762633	18.189	4.39413	0.14039726631050534	921.559822346912	nan	nan
147.89	3.5161116577626332	18.1833	4.39948	0.14064446631050534	921.2710274166037	nan	nan
148.1	3.523221657762633	18.1637	4.40672	0.14092886631050533	920.277978182561	nan	nan
148.3	3.531031657762633	18.1284	4.41349	0.14124126631050532	918.4894762457396	nan	nan
148.5	3.5388216577626332	18.087	4.42067	0.14155286631050534	916.3919130677111	nan	nan
148.71	3.547561657762633	18.0406	4.42772	0.14190246631050532	914.0410210034473	nan	nan
148.91	3.554331657762633	17.9514	4.43281	0.14217326631050534	909.5216336730086	nan	nan
149.11	3.5577316577626332	17.8703	4.43497	0.14230926631050533	905.4126391382715	nan	nan
149.32	3.563731657762633	17.9785	4.44261	0.14254926631050532	910.8946762364043	nan	nan
149.51	3.573221657762633	17.9588	4.4516	0.14292886631050533	909.8965604246371	nan	nan
149.73	3.578921657762633	17.7785	4.45394	0.1431568663105053	900.7615207869908	nan	nan
149.94	3.584661657762633	17.8522	4.46027	0.1433864663105053	904.4955885700997	nan	nan
150.14	3.593041657762633	17.8527	4.46851	0.1437216663105053	904.520921458723	nan	nan
150.34	3.601521657762633	17.7767	4.47537	0.14406086631050533	900.6703223879462	nan	nan
150.55	3.608071657762633	17.6916	4.48033	0.1443228663105053	896.3586647442207	nan	nan
150.76	3.612901657762633	17.6683	4.48486	0.14451606631050531	895.1781521343639	nan	nan
150.97	3.618931657762633	17.6641	4.49046	0.14475726631050534	894.9653558699264	nan	nan
151.17	3.6254516577626332	17.669	4.49721	0.14501806631050532	895.2136181784368	nan	nan
151.37	3.633881657762633	17.6481	4.50497	0.14535526631050533	894.154703433973	nan	nan
151.57	3.642901657762633	17.592	4.51276	0.14571606631050532	891.3123533304126	nan	nan
151.77	3.650561657762633	17.4924	4.51836	0.1460224663105053	886.2660419166049	nan	nan
151.98	3.655061657762633	17.4243	4.52148	0.14620246631050532	882.8157024860794	nan	nan
152.19	3.660351657762633	17.4527	4.52772	0.14641406631050533	884.2546105598963	nan	nan
152.39	3.669031657762633	17.4857	4.53701	0.14676126631050532	885.9265812090495	nan	nan
152.6	3.677731657762633	17.3726	4.54353	0.1471092663105053	880.196281802406	nan	nan
152.81	3.683221657762633	17.2972	4.54708	0.14732886631050532	876.3760821979772	nan	nan
153.01	3.687921657762633	17.2914	4.55208	0.1475168663105053	876.082220689944	nan	nan
153.22	3.695241657762633	17.3245	4.55949	0.14780966631050532	877.7592579168221	nan	nan
153.41	3.703661657762633	17.2855	4.56718	0.14814646631050532	875.7832926041865	nan	nan
153.62	3.712471657762633	17.2254	4.57496	0.14849886631050532	872.7382793916378	nan	nan
153.82	3.718721657762633	17.1308	4.57935	0.14874886631050532	867.9452968640651	nan	nan
154.03	3.723921657762633	17.0909	4.58376	0.1489568663105053	865.9237323519072	nan	nan
154.22	3.728301657762633	17.0936	4.58781	0.14913206631050532	866.0605299504741	nan	nan
154.43	3.735191657762633	17.1013	4.59489	0.14940766631050534	866.4506564352766	nan	nan
154.64	3.743141657762633	17.0877	4.60271	0.14972566631050532	865.7616018647166	nan	nan
154.84	3.752361657762633	17.034	4.61095	0.15009446631050533	863.040849626549	nan	nan
155.04	3.760881657762633	16.9585	4.61795	0.15043526631050533	859.2155834443954	nan	nan
155.24	3.766851657762633	16.8615	4.62214	0.15067406631050534	854.3010030514298	nan	nan
155.44	3.771011657762633	16.8192	4.62515	0.15084046631050532	852.1578406738787	nan	nan
155.64	3.776111657762633	16.8707	4.6315	0.15104446631050533	854.7671282021029	nan	nan
155.85	3.7860416577626332	16.8717	4.64079	0.15144166631050532	854.81779397935	nan	nan
156.05	3.795301657762633	16.7759	4.64813	0.1518120663105053	849.9640125190809	nan	nan
156.25	3.800621657762633	16.6781	4.6517	0.15202486631050532	845.0088995043177	nan	nan
156.47	3.805781657762633	16.661	4.65662	0.15223126631050532	844.1425147133928	nan	nan
156.68	3.811921657762633	16.7012	4.66346	0.15247686631050533	846.1792789587249	nan	nan
156.88	3.821261657762633	16.6768	4.67258	0.15285046631050533	844.9430339938964	nan	nan
157.08	3.829761657762633	16.5723	4.67924	0.15319046631050534	839.6484602715778	nan	nan
157.28	3.835891657762633	16.5093	4.68362	0.15343566631050531	836.4565163050125	nan	nan
157.49	3.841941657762633	16.485	4.68916	0.15367766631050533	835.2253379179089	nan	nan
157.7	3.847911657762633	16.4681	4.69456	0.15391646631050532	834.3690862824334	nan	nan
157.89	3.854381657762633	16.447	4.70012	0.15417526631050532	833.3000383825204	nan	nan
158.09	3.861571657762633	16.4167	4.70679	0.15446286631050532	831.7648653319341	nan	nan
158.3	3.8693516577626332	16.3753	4.71429	0.15477406631050533	829.6673021539056	nan	nan
158.5	3.877421657762633	16.3289	4.72141	0.15509686631050532	827.3164100896417	nan	nan
158.7	3.8859616577626332	16.2767	4.72842	0.15543846631050534	824.6716565173448	nan	nan
158.9	3.892491657762633	16.1563	4.73227	0.15569966631050533	818.5714969367979	nan	nan
159.11	3.896121657762633	16.1246	4.73549	0.15584486631050531	816.9653917980658	nan	nan
159.31	3.903401657762633	16.1913	4.74376	0.1561360663105053	820.344799140445	nan	nan
159.52	3.912581657762633	16.137	4.75204	0.15650326631050532	817.5936474359294	nan	nan
159.73	3.922291657762633	16.0303	4.75954	0.15689166631050533	812.1876090036673	nan	nan
