Repository: materialdigital/demodata_tensiletest_42CrMoS4

# pmd_referenceproject

This repository contains data from a joint project between Fraunhofer IWM, Freiburg and IWT, Bremen. The provided python scripts generate a structured dataset using the [PMDco v2.0.7](https://github.com/materialdigital/core-ontology) and [TTO v2.0.1](https://github.com/materialdigital/application-ontologies). The resulting ABox is published to [github-pages](https://matttjung.github.io/pmd_referenceproject/) as .ttl and .rdf alongside all references file resources.

**The repo is currently WIP**

File: original_data/46NT93.csv (part 2 of 2)
Date:	2022-08-18 00:00:00
Heat treatment batch:	Batch 1
Time	Displacement	Force	Machine Displacement	Engineering Strain	Engineering Stress	True Strain	True Stress
s	mm	kN	mm		MPa		MPa
65.3801	1.1418996055173993	23.4825	1.9231	0.04567598422069597	1196.9112418574257	0.044663551135761544	1251.5813408540791
65.5901	1.1477196055173993	23.4874	1.92976	0.04590878422069597	1197.1609965720047	0.044886157462288634	1252.1212024410622
65.8001	1.1533196055173993	23.5043	1.93631	0.04613278422069597	1198.0223954855526	0.0451003023475864	1253.290504148049
66.0101	1.1590796055173993	23.4919	1.94248	0.04636318422069597	1197.390363146618	0.04532051782652247	1252.9051931372708
66.2101	1.1641996055173993	23.4924	1.94811	0.046567984220695975	1197.4158483215751	0.04551622421547773	1253.1770906518257
66.4201	1.1694696055173992	23.4895	1.95395	0.046778784220695965	1197.2680343068241	0.0457176241974495	1253.274777338
66.6101	1.1745796055173994	23.4913	1.96009	0.04698318422069597	1197.3597809366695	0.04591287084318125	1253.6155561028693
66.8301	1.1803796055173992	23.5047	1.96662	0.04721518422069597	1198.0427836255183	0.04613443533720935	1254.6085943586727
67.0401	1.1863896055173992	23.5135	1.97278	0.04745558422069597	1198.491322704762	0.0463639702165588	1255.3664286071514
67.2401	1.1917796055173993	23.5077	1.97932	0.04767118422069597	1198.1956946752605	0.046569781152687895	1255.3151023685698
67.4501	1.1972696055173992	23.5133	1.98555	0.04789078422069597	1198.4811286347792	0.04677936693837292	1255.8773297588036
67.6601	1.2024096055173992	23.5123	1.9916	0.04809638422069597	1198.4301582848652	0.046975551346135735	1256.0703156394038
67.8501	1.2080996055173994	23.5244	1.9982	0.048323984220695976	1199.0468995188257	0.04719268337205982	1256.9896229710478
68.0501	1.2134696055173992	23.5233	2.00354	0.04853878422069597	1198.99083213392	0.047397560871898274	1257.1883894174612
68.2601	1.2191296055173992	23.5194	2.00975	0.04876518422069597	1198.7920477692553	0.047613457093224475	1257.2513628210284
68.4601	1.2245796055173992	23.5228	2.01563	0.04898318422069597	1198.965346958963	0.04782129899081755	1257.6944874232845
68.6701	1.2299596055173994	23.5226	2.02216	0.04919838422069597	1198.9551528889804	0.04802642899862181	1257.9418091641958
68.8801	1.2358496055173993	23.5198	2.02857	0.049433984220695976	1198.8124359092208	0.04825095617597078	1258.0745109495313
69.0901	1.2411796055173994	23.5381	2.0349	0.04964718422069597	1199.7451933126486	0.048454092675824734	1259.3091639429363
69.3001	1.2473396055173993	23.5368	2.04124	0.04989358422069597	1199.6789318577603	0.04868881067209792	1259.5352136822
69.5001	1.2526696055173994	23.5478	2.04713	0.05010678422069598	1200.2396057068152	0.048891858256218716	1260.3797526430997
69.7101	1.2580396055173992	23.5189	2.05266	0.05032158422069597	1198.766562594298	0.04909638796451641	1259.090395134841
69.9201	1.2636996055173992	23.5217	2.05849	0.05054798422069597	1198.9092795740576	0.04931191776634456	1259.511726920013
70.1201	1.2694396055173993	23.5401	2.06491	0.050777584220695976	1199.8471340124765	0.04953044649350791	1260.7724729117556
70.3401	1.2752996055173993	23.5466	2.07217	0.05101198422069597	1200.1784412869183	0.04975349451362506	1261.401924995866
70.5501	1.2806596055173993	23.5435	2.07806	0.051226384220695975	1200.0204332021847	0.0499574675777284	1261.4931409860858
70.7501	1.2859996055173992	23.5414	2.08397	0.05143998422069597	1199.9133954673648	0.050160638184288515	1261.636921596408
70.9501	1.2916796055173994	23.5383	2.08945	0.05166718422069597	1199.7553873826314	0.050376699452390324	1261.7433700023023
71.1601	1.2977296055173992	23.5445	2.09671	0.05190918422069597	1200.0714035520987	0.050606783802736	1262.3661311170738
71.3601	1.3030596055173993	23.5451	2.1022	0.05212238422069597	1200.1019857620472	0.050809442359696276	1262.6541625679567
71.5701	1.3087796055173992	23.5711	2.10885	0.05235118422069597	1201.4272148598134	0.051026883913092534	1264.3233523126974
71.7801	1.3144096055173993	23.5498	2.1151	0.05257638422069597	1200.3415464066434	0.05124085802244946	1263.4511647465833
71.9801	1.3199296055173992	23.5552	2.12077	0.05279718422069597	1200.6167862961793	0.05145060702293025	1264.0059719407186
72.1801	1.3255296055173993	23.5586	2.12723	0.053021184220695974	1200.7900854858872	0.05166335091784712	1264.4573978188198
72.4001	1.3315896055173992	23.5476	2.13366	0.05326358422069597	1200.2294116368323	0.051893519226237236	1264.157931987707
72.6101	1.3366996055173992	23.5476	2.13926	0.053467984220695965	1200.2294116368323	0.05208756388166782	1264.4032588794457
72.8101	1.3423896055173994	23.5769	2.14574	0.05369558422069597	1201.7228428893147	0.05230358887782257	1266.250053009612
73.0101	1.3480296055173993	23.5577	2.15157	0.05392118422069597	1200.7442121709646	0.05251766954394718	1265.4897620373695
73.2101	1.3537496055173992	23.5586	2.15733	0.05414998422069597	1200.7900854858872	0.05273474001511891	1265.8128496673162
73.4201	1.3596896055173993	23.5499	2.16427	0.05438758422069597	1200.3466434416348	0.05296010948878804	1265.6305976058466
73.6201	1.3652796055173992	23.565	2.17092	0.05461118422069597	1201.1162957253373	0.05317215323597623	1266.7106790216737
73.8201	1.3706496055173993	23.5596	2.17604	0.05482598422069598	1200.8410558358012	0.053375809456655314	1266.6783486146187
74.0201	1.3764196055173992	23.5686	2.1822	0.055056784220695966	1201.299788985028	0.05359458938544829	1267.4394922515444
74.2301	1.3815796055173992	23.5568	2.18771	0.05526318422069597	1200.6983388560418	0.05379019953343027	1267.0527523497267
74.4301	1.3873896055173993	23.5642	2.19439	0.055495584220695976	1201.0755194454061	0.054010404707431015	1267.7299070902047
74.6401	1.3932196055173993	23.5653	2.2007	0.05572878422069597	1201.1315868303116	0.054231319172453614	1268.06918985344
74.8501	1.3988296055173992	23.5664	2.20693	0.05595318422069597	1201.1876542152172	0.054443851176986774	1268.3979283151468
75.0501	1.4042396055173993	23.5687	2.21265	0.05616958422069598	1201.3048860200195	0.05464876350877977	1268.7816819900545
75.2601	1.4106496055173994	23.5749	2.21924	0.056425984220695974	1201.6209021894867	0.05489149809091102	1269.4235442556892
75.4601	1.4162596055173993	23.5586	2.22528	0.05665038422069597	1200.7900854858872	0.05510388984749395	1268.815305197065
75.6601	1.4218296055173993	23.5655	2.23137	0.056873184220695976	1201.1417809002944	0.05531472260484008	1269.4545386806117
75.8701	1.4273596055173994	23.5744	2.23744	0.05709438422069597	1201.5954170145299	0.05552399733933406	1270.1997674313848
76.0701	1.4330396055173993	23.5763	2.24322	0.05732158422069597	1201.6922606793664	0.05573890301945148	1270.5751648072574
76.2701	1.4382496055173992	23.559	2.24858	0.05752998422069597	1200.8104736258529	0.055935985409331104	1269.8930812255946
76.4801	1.4443296055173993	23.5667	2.25523	0.057773184220695974	1201.2029453201912	0.056165928809123446	1270.6002643666172
76.6901	1.4500296055173993	23.5629	2.26067	0.05800118422069597	1201.0092579905177	0.056381452736706174	1270.6692172139872
76.9001	1.4564296055173993	23.5619	2.2678	0.05825718422069597	1200.9582876406037	0.05662338917042933	1270.922735845054
77.1001	1.4618596055173994	23.5779	2.27336	0.05847438422069597	1201.7738132392292	nan	nan
77.3101	1.4676096055173993	23.5703	2.27948	0.058704384220695974	1201.386438579882	nan	nan
77.5001	1.4734696055173993	23.5689	2.28567	0.05893878422069597	1201.315080090002	nan	nan
77.7101	1.4792296055173992	23.5555	2.29135	0.05916918422069597	1200.6320774011535	nan	nan
77.9101	1.4847296055173993	23.5633	2.29753	0.05938918422069597	1201.0296461304836	nan	nan
78.1201	1.4906996055173993	23.5604	2.3039	0.05962798422069597	1200.8818321157325	nan	nan
78.3201	1.4964896055173993	23.5675	2.30949	0.05985958422069597	1201.2437216001226	nan	nan
78.5301	1.5021996055173992	23.5573	2.31549	0.060087984220695966	1200.7238240309991	nan	nan
78.7301	1.5079596055173994	23.5515	2.32179	0.06031838422069598	1200.4281960014973	nan	nan
78.9501	1.5141696055173992	23.5556	2.32822	0.06056678422069597	1200.637174436145	nan	nan
79.1701	1.5202696055173992	23.5587	2.33409	0.06081078422069597	1200.7951825208786	nan	nan
79.3801	1.5267996055173993	23.5637	2.34147	0.06107198422069597	1201.050034270449	nan	nan
79.5801	1.5325996055173994	23.5534	2.34707	0.061303984220695974	1200.5250396663341	nan	nan
79.7901	1.5382196055173993	23.5421	2.3532	0.06152878422069597	1199.949074712305	nan	nan
79.9801	1.5440396055173993	23.5501	2.35906	0.06176158422069597	1200.3568375116176	nan	nan
80.2001	1.5506296055173994	23.5565	2.36592	0.06202518422069597	1200.6830477510678	nan	nan
80.4001	1.5563996055173992	23.5549	2.3717	0.06225598422069597	1200.6014951912052	nan	nan
80.6101	1.5618496055173994	23.5424	2.3772	0.06247398422069597	1199.9643658172793	nan	nan
80.8101	1.5676096055173994	23.5414	2.38325	0.06270438422069598	1199.9133954673648	nan	nan
81.0201	1.5739896055173992	23.5345	2.3898	0.06295958422069597	1199.5617000529578	nan	nan
81.2301	1.5797196055173992	23.5353	2.39589	0.06318878422069597	1199.6024763328892	nan	nan
81.4401	1.5860396055173993	23.5311	2.40229	0.06344158422069597	1199.38840086325	nan	nan
81.6501	1.5919996055173993	23.5379	2.40834	0.06367998422069597	1199.7349992426657	nan	nan
81.8601	1.5983996055173992	23.5454	2.41528	0.06393598422069596	1200.1172768670215	nan	nan
82.0601	1.6041896055173992	23.5312	2.42093	0.06416758422069596	1199.3934978982413	nan	nan
82.2601	1.6101596055173992	23.5207	2.42727	0.06440638422069597	1198.8583092241436	nan	nan
82.4601	1.6157696055173993	23.5085	2.43306	0.06463078422069597	1198.2364709551916	nan	nan
82.6701	1.6217696055173993	23.5243	2.43919	0.06487078422069598	1199.041802483834	nan	nan
82.8801	1.6281496055173992	23.5165	2.44575	0.06512598422069597	1198.6442337545043	nan	nan
83.0901	1.6340196055173992	23.518	2.452	0.06536078422069597	1198.7206892793754	nan	nan
83.3001	1.6403296055173993	23.5056	2.45858	0.06561318422069597	1198.088656940441	nan	nan
83.5001	1.6465896055173992	23.5211	2.46481	0.06586358422069596	1198.8786973641093	nan	nan
83.7101	1.6527896055173992	23.5107	2.4709	0.06611158422069596	1198.3486057250027	nan	nan
83.9101	1.6585296055173993	23.4951	2.47674	0.06634118422069597	1197.553468266343	nan	nan
84.1201	1.6649296055173992	23.4887	2.48347	0.06659718422069597	1197.227258026893	nan	nan
84.3201	1.6705896055173992	23.4828	2.48917	0.06682358422069597	1196.9265329623997	nan	nan
84.5201	1.6765396055173993	23.4659	2.49473	0.06706158422069597	1196.0651340488519	nan	nan
84.7301	1.6826996055173993	23.4878	2.50185	0.06730798422069598	1197.1813847119702	nan	nan
84.9401	1.6895896055173993	23.4762	2.50851	0.06758358422069598	1196.5901286529668	nan	nan
85.1501	1.6954496055173993	23.461	2.51392	0.06781798422069597	1195.8153793342728	nan	nan
85.3601	1.7021196055173993	23.455	2.52094	0.06808478422069597	1195.5095572347884	nan	nan
85.5701	1.7078396055173992	23.4324	2.52664	0.06831358422069597	1194.3576273267302	nan	nan
85.7701	1.7138296055173994	23.4324	2.53265	0.06855318422069598	1194.3576273267302	nan	nan
85.9801	1.7203696055173994	23.4333	2.53929	0.06881478422069598	1194.4035006416527	nan	nan
86.1801	1.7265296055173993	23.4345	2.54511	0.06906118422069597	1194.4646650615496	nan	nan
86.3901	1.7322896055173993	23.4266	2.55107	0.06929158422069598	1194.0619992972286	nan	nan
86.6001	1.7391996055173993	23.404	2.55722	0.06956798422069597	1192.91006938917	nan	nan
86.8001	1.7452296055173993	23.3941	2.56383	0.06980918422069597	1192.4054629250209	nan	nan
87.0101	1.7514496055173994	23.3926	2.56981	0.07005798422069598	1192.3290074001497	nan	nan
87.2101	1.7573696055173993	23.388	2.5761	0.07029478422069597	1192.0945437905448	nan	nan
87.4201	1.7641096055173993	23.3869	2.58306	0.07056438422069597	1192.0384764056394	nan	nan
87.6301	1.7702696055173992	23.368	2.58905	0.07081078422069596	1191.0751367922633	nan	nan
87.8301	1.7764496055173993	23.3447	2.5946	0.07105798422069597	1189.8875276392653	nan	nan
88.0401	1.7831896055173992	23.3392	2.60113	0.07132758422069597	1189.6071907147377	nan	nan
88.2401	1.7894896055173992	23.3365	2.60721	0.07157958422069596	1189.4695707699696	nan	nan
88.4501	1.7956496055173994	23.3272	2.61375	0.07182598422069597	1188.9955465157686	nan	nan
88.6601	1.8024696055173992	23.3073	2.62101	0.07209878422069597	1187.9812365524785	nan	nan
88.8601	1.8084596055173994	23.2907	2.62718	0.07233838422069598	1187.1351287439047	nan	nan
89.0601	1.8146696055173992	23.2781	2.63261	0.07258678422069596	1186.492902334987	nan	nan
89.2701	1.8208396055173992	23.2722	2.63829	0.07283358422069597	1186.1921772704943	nan	nan
89.4701	1.8269596055173993	23.2747	2.64457	0.07307838422069597	1186.3196031452794	nan	nan
89.6801	1.8338496055173992	23.2532	2.65094	0.07335398422069597	1185.2237406221266	nan	nan
89.8801	1.8401596055173992	23.2411	2.6573	0.07360638422069597	1184.6069993881663	nan	nan
90.0901	1.8464496055173993	23.2101	2.66304	0.07385798422069598	1183.02691854083	nan	nan
90.2901	1.8527996055173992	23.2108	2.66971	0.07411198422069597	1183.0625977857696	nan	nan
90.5001	1.8596596055173993	23.1946	2.67583	0.07438638422069598	1182.2368781171615	nan	nan
90.7001	1.8656096055173992	23.1797	2.68185	0.07462438422069596	1181.4774199034416	nan	nan
90.9001	1.8717396055173994	23.1652	2.68787	0.07486958422069598	1180.7383498296872	nan	nan
91.1101	1.8778696055173993	23.1367	2.69315	0.07511478422069598	1179.2856948571361	nan	nan
91.3101	1.8842996055173993	23.1379	2.6998	0.07537198422069596	1179.346859277033	nan	nan
91.5201	1.8912596055173994	23.1258	2.7063	0.07565038422069598	1178.7301180430727	nan	nan
91.7301	1.8975496055173993	23.1116	2.71299	0.07590198422069597	1178.0063390742926	nan	nan
91.9301	1.9035996055173994	23.0915	2.71877	0.07614398422069597	1176.9818350410196	nan	nan
92.1401	1.9107596055173992	23.0897	2.72568	0.07643038422069597	1176.8900884111742	nan	nan
92.3401	1.9171096055173993	23.0502	2.73109	0.07668438422069597	1174.876759589568	nan	nan
92.5401	1.9234896055173993	23.0387	2.73734	0.07693958422069597	1174.290600565556	nan	nan
92.7401	1.9298296055173993	23.0328	2.74325	0.07719318422069597	1173.9898755010631	nan	nan
92.9501	1.9357596055173993	23.0164	2.74916	0.07743038422069598	1173.1539617624721	nan	nan
93.1501	1.9420496055173992	22.9964	2.75517	0.07768198422069597	1172.1345547641906	nan	nan
93.3601	1.9489996055173993	22.9885	2.76209	0.07795998422069597	1171.7318889998692	nan	nan
93.5601	1.9553596055173992	22.9734	2.76817	0.07821438422069597	1170.9622367161667	nan	nan
93.7701	1.9617496055173993	22.9469	2.77361	0.07846998422069597	1169.6115224434434	nan	nan
93.9701	1.9678996055173992	22.9393	2.77963	0.07871598422069596	1169.2241477840964	nan	nan
94.1601	1.9741896055173993	22.8961	2.78518	0.07896758422069597	1167.0222286678081	nan	nan
94.3701	1.9801696055173992	22.8988	2.7913	0.07920678422069596	1167.1598486125763	nan	nan
94.5701	1.9866996055173993	22.8863	2.79782	0.07946798422069597	1166.52271923865	nan	nan
94.7701	1.9931996055173993	22.868	2.80397	0.07972798422069598	1165.5899618352223	nan	nan
94.9801	2.000249605517399	22.8457	2.81042	0.08000998422069597	1164.4533230321383	nan	nan
95.1801	2.0061296055173994	22.811	2.81603	0.08024518422069597	1162.6846518901198	nan	nan
95.3801	2.012539605517399	22.7939	2.8224	0.08050158422069596	1161.813058906589	nan	nan
95.5801	2.0190696055173993	22.7861	2.82819	0.08076278422069598	1161.4154901772592	nan	nan
95.8001	2.025959605517399	22.7717	2.83435	0.08103838422069597	1160.6815171384962	nan	nan
96.0101	2.0323496055173993	22.7652	2.84067	0.08129398422069598	1160.3502098640547	nan	nan
96.2201	2.0386796055173995	22.733	2.84681	0.08154718422069598	1158.7089645968213	nan	nan
96.4101	2.0450396055173994	22.713	2.85303	0.08180158422069597	1157.6895575985397	nan	nan
96.6201	2.052459605517399	22.6964	2.86022	0.08209838422069597	1156.843449789966	nan	nan
96.8201	2.058769605517399	22.6749	2.86579	0.08235078422069597	1155.7475872668133	nan	nan
97.0201	2.065199605517399	22.665	2.87166	0.08260798422069597	1155.2429808026636	nan	nan
97.2201	2.0712896055173995	22.6436	2.87785	0.08285158422069598	1154.1522153145022	nan	nan
97.4201	2.0776396055173993	22.6306	2.88396	0.08310558422069597	1153.4896007656193	nan	nan
97.6301	2.0838896055173994	22.6035	2.88915	0.08335558422069597	1152.1083042829478	nan	nan
97.8301	2.0905396055173995	22.6022	2.89572	0.08362158422069597	1152.0420428280595	nan	nan
98.0401	2.0977196055173994	22.5719	2.90239	0.08390878422069598	1150.4976412256626	nan	nan
98.2301	2.102899605517399	22.5541	2.90773	0.08411598422069597	1149.590368997192	nan	nan
98.4401	2.1096296055173993	22.5423	2.91434	0.08438518422069598	1148.988918868206	nan	nan
98.6401	2.116249605517399	22.5253	2.92071	0.08464998422069597	1148.1224229196666	nan	nan
98.8501	2.122829605517399	22.5063	2.92697	0.08491318422069596	1147.153986271299	nan	nan
99.0501	2.1291796055173995	22.4761	2.93226	0.08516718422069598	1145.6146817038937	nan	nan
99.2501	2.1353196055173993	22.4591	2.93905	0.08541278422069597	1144.7481857553541	nan	nan
99.4501	2.1415596055173993	22.442	2.94471	0.08566238422069597	1143.8765927718234	nan	nan
99.6501	2.148109605517399	22.4171	2.95061	0.08592438422069597	1142.607431058963	nan	nan
99.8601	2.155299605517399	22.3973	2.95735	0.08621198422069597	1141.5982181306642	nan	nan
100.07	2.1617096055173994	22.3914	2.96358	0.08646838422069597	1141.297493066171	nan	nan
100.26	2.167619605517399	22.3622	2.96928	0.08670478422069597	1139.8091588486798	nan	nan
100.48	2.1748496055173994	22.3448	2.97575	0.08699398422069597	1138.9222747601748	nan	nan
100.68	2.1811696055173995	22.3091	2.98152	0.08724678422069598	1137.1026332682422	nan	nan
100.89	2.187559605517399	22.3033	2.98818	0.08750238422069596	1136.8070052387402	nan	nan
101.09	2.1938196055173993	22.2923	2.99368	0.08775278422069598	1136.2463313896853	nan	nan
101.3	2.2009996055173993	22.2775	3.00077	0.08803998422069598	1135.491970210957	nan	nan
101.5	2.2073996055173994	22.2392	3.00703	0.08829598422069598	1133.5398058092478	nan	nan
101.7	2.2136096055173993	22.2212	3.01286	0.08854438422069597	1132.6223395107943	nan	nan
101.91	2.2201296055173994	22.2023	3.01826	0.08880518422069597	1131.658999897418	nan	nan
102.1	2.2266996055173993	22.1974	3.02455	0.08906798422069598	1131.409245182839	nan	nan
102.31	2.232909605517399	22.168	3.03088	0.08931638422069596	1129.910716895365	nan	nan
102.51	2.239139605517399	22.1462	3.03674	0.08956558422069597	1128.7995632672382	nan	nan
102.71	2.2452596055173992	22.1161	3.04251	0.08981038422069597	1127.2653557348242	nan	nan
102.91	2.2519196055173993	22.1099	3.04849	0.09007678422069597	1126.949339565357	nan	nan
103.12	2.2591196055173994	22.0872	3.05504	0.09036478422069598	1125.7923126223072	nan	nan
103.32	2.2658096055173993	22.0847	3.06182	0.09063238422069597	1125.6648867475221	nan	nan
103.54	2.2717196055173994	22.0474	3.06733	0.09086878422069597	1123.7636926957268	nan	nan
103.73	2.278119605517399	22.0188	3.07312	0.09112478422069596	1122.3059406881841	nan	nan
103.94	2.285169605517399	21.9992	3.08015	0.09140678422069597	1121.3069218298679	nan	nan
104.15	2.291669605517399	21.9742	3.08643	0.09166678422069596	1120.0326630820161	nan	nan
104.35	2.2980696055173992	21.9631	3.09235	0.09192278422069597	1119.4668921979699	nan	nan
104.56	2.3050196055173995	21.9503	3.09829	0.09220078422069598	1118.8144717190694	nan	nan
104.76	2.3111696055173994	21.929	3.10467	0.09244678422069598	1117.7288032658996	nan	nan
104.98	2.317579605517399	21.8984	3.11039	0.09270318422069597	1116.1691105585285	nan	nan
105.18	2.324629605517399	21.8807	3.11695	0.09298518422069596	1115.2669353650494	nan	nan
105.38	2.3312296055173993	21.8657	3.12289	0.09324918422069597	1114.5023801163381	nan	nan
105.59	2.337509605517399	21.845	3.12895	0.09350038422069597	1113.4472938731167	nan	nan
105.8	2.3448496055173993	21.8455	3.13597	0.09379398422069597	1113.4727790480738	nan	nan
106.01	2.351469605517399	21.8011	3.14199	0.09405878422069597	1111.2096955118886	nan	nan
106.21	2.357969605517399	21.7678	3.14801	0.09431878422069596	1109.5123828597498	nan	nan
106.41	2.365239605517399	21.7579	3.15496	0.09460958422069597	1109.0077763956	nan	nan
106.62	2.3711796055173995	21.7307	3.16022	0.09484718422069598	1107.6213828779369	nan	nan
106.82	2.3776096055173994	21.7232	3.16681	0.09510438422069598	1107.2391052535813	nan	nan
107.02	2.383999605517399	21.6946	3.17282	0.09535998422069597	1105.7813532460389	nan	nan
107.22	2.390309605517399	21.6671	3.17884	0.09561238422069597	1104.3796686234016	nan	nan
107.42	2.3964396055173993	21.6527	3.18452	0.09585758422069597	1103.6456955846388	nan	nan
107.63	2.403469605517399	21.6461	3.19129	0.09613878422069597	1103.3092912752059	nan	nan
107.83	2.4099196055173993	21.619	3.19717	0.09639678422069597	1101.9279947925343	nan	nan
108.04	2.4165296055173995	21.5906	3.20327	0.09666118422069597	1100.4804368549742	nan	nan
108.24	2.4229696055173995	21.5699	3.20939	0.09691878422069598	1099.425350611753	nan	nan
108.44	2.4295196055173993	21.5567	3.21587	0.09718078422069597	1098.752541992887	nan	nan
108.65	2.436549605517399	21.5375	3.22285	0.09746198422069596	1097.7739112745364	nan	nan
108.86	2.442979605517399	21.5072	3.22781	0.09771918422069596	1096.2295096721398	nan	nan
109.05	2.4493396055173995	21.492	3.23422	0.09797358422069598	1095.4547603534459	nan	nan
109.25	2.4556896055173993	21.4582	3.23984	0.09822758422069597	1093.73196252635	nan	nan
109.45	2.4623496055173995	21.4417	3.24635	0.09849398422069598	1092.8909517527675	nan	nan
109.66	2.4688496055173994	21.4363	3.25227	0.09875398422069598	1092.6157118632314	nan	nan
109.86	2.4753396055173993	21.3992	3.25839	0.09901358422069598	1090.7247118814191	nan	nan
110.06	2.481549605517399	21.3688	3.26381	0.09926198422069596	1089.1752132440308	nan	nan
110.27	2.4884396055173994	21.3546	3.27069	0.09953758422069597	1088.4514342752511	nan	nan
110.48	2.4948096055173994	21.3422	3.27698	0.09979238422069597	1087.8194019363161	nan	nan
110.68	2.501419605517399	21.3252	3.28315	0.10005678422069597	1086.9529059877768	nan	nan
110.9	2.508389605517399	21.2857	3.28904	0.10033558422069597	1084.9395771661705	nan	nan
111.11	2.5153496055173994	21.2671	3.29542	0.10061398422069598	1083.9915286577686	nan	nan
111.31	2.5220096055173995	21.2502	3.30184	0.10088038422069598	1083.1301297442208	nan	nan
111.51	2.5281396055173992	21.2135	3.30825	0.10112558422069597	1081.259517902374	nan	nan
111.72	2.534759605517399	21.2035	3.31496	0.10139038422069596	1080.7498144032331	nan	nan
111.92	2.5415796055173994	21.196	3.32109	0.10166318422069598	1080.3675367788776	nan	nan
112.13	2.5481496055173993	21.1589	3.32688	0.10192598422069597	1078.4765367970651	nan	nan
112.35	2.5556796055173994	21.1417	3.33384	0.10222718422069597	1077.599846778543	nan	nan
112.56	2.5617896055173994	21.0971	3.33971	0.10247158422069598	1075.326569172375	nan	nan
112.76	2.568459605517399	21.0864	3.34629	0.10273838422069596	1074.7811864282944	nan	nan
112.96	2.5749896055173993	21.0649	3.35244	0.10299958422069597	1073.6853239051416	nan	nan
113.17	2.582139605517399	21.0543	3.35929	0.10328558422069596	1073.1450381960524	nan	nan
113.38	2.5884196055173994	21.0301	3.36466	0.10353678422069597	1071.9115557281316	nan	nan
113.59	2.595699605517399	20.9925	3.37149	0.10382798422069596	1069.995070571362	nan	nan
113.79	2.6023296055173994	20.9684	3.37766	0.10409318422069598	1068.7666851384324	nan	nan
114	2.6087096055173995	20.9415	3.38385	0.10434838422069598	1067.3955827257437	nan	nan
114.19	2.6150796055173995	20.9321	3.38977	0.10460318422069598	1066.9164614365513	nan	nan
114.4	2.6215496055173992	20.9223	3.39534	0.10486198422069597	1066.4169520073933	nan	nan
114.6	2.6279896055173992	20.8888	3.4014	0.10511958422069596	1064.7094452852716	nan	nan
114.81	2.6350596055173994	20.8537	3.40829	0.10540238422069598	1062.9203860032874	nan	nan
115.01	2.641859605517399	20.8424	3.41446	0.10567438422069596	1062.3444210492582	nan	nan
115.21	2.648099605517399	20.8199	3.42034	0.10592398422069596	1061.1975881761914	nan	nan
115.41	2.6549096055173993	20.8019	3.42639	0.10619638422069597	1060.280121877738	nan	nan
115.62	2.6613596055173994	20.7737	3.43251	0.10645438422069597	1058.8427580101609	nan	nan
115.82	2.667499605517399	20.747	3.43861	0.10669998422069597	1057.4818496674548	nan	nan
116.02	2.674059605517399	20.7231	3.4445	0.10696238422069597	1056.2636583045082	nan	nan
116.22	2.680509605517399	20.7127	3.45054	0.10722038422069596	1055.733566665402	nan	nan
116.43	2.6875296055173994	20.6892	3.45744	0.10750118422069598	1054.535763442421	nan	nan
116.63	2.6943596055173993	20.6769	3.46409	0.10777438422069598	1053.9088281384777	nan	nan
116.84	2.7007396055173993	20.6308	3.46919	0.10802958422069597	1051.5590950074386	nan	nan
117.04	2.707359605517399	20.6055	3.4757	0.10829438422069597	1050.2695451546124	nan	nan
117.25	2.7141696055173994	20.5873	3.48195	0.10856678422069597	1049.341884786176	nan	nan
117.45	2.7205996055173993	20.5645	3.48765	0.10882398422069597	1048.179760808135	nan	nan
117.66	2.7274496055173993	20.562	3.49425	0.10909798422069597	1048.0523349333498	nan	nan
117.87	2.7343596055173993	20.5093	3.50042	0.10937438422069597	1045.3661974928775	nan	nan
118.07	2.740709605517399	20.4795	3.50633	0.10962838422069597	1043.847281065438	nan	nan
118.27	2.746999605517399	20.4616	3.51229	0.10987998422069596	1042.934911801976	nan	nan
118.48	2.7536196055173994	20.4514	3.5181	0.11014478422069597	1042.4150142328522	nan	nan
118.69	2.760909605517399	20.4271	3.5253	0.11043638422069596	1041.17643472994	nan	nan
118.89	2.767609605517399	20.4042	3.53128	0.11070438422069596	1040.0092137169077	nan	nan
119.1	2.7740396055173995	20.3596	3.53703	0.11096158422069598	1037.7359361107394	nan	nan
119.31	2.7808596055173993	20.3374	3.54397	0.11123438422069597	1036.6043943426469	nan	nan
119.52	2.787279605517399	20.321	3.54962	0.11149118422069597	1035.768480604056	nan	nan
119.73	2.7941596055173994	20.3154	3.55588	0.11176638422069597	1035.4830466445371	nan	nan
119.93	2.8012696055173993	20.2773	3.56216	0.11205078422069598	1033.5410763128107	nan	nan
120.14	2.8077096055173993	20.2484	3.56828	0.11230838422069597	1032.0680332002937	nan	nan
120.35	2.814589605517399	20.2284	3.57441	0.11258358422069596	1031.0486262020122	nan	nan
120.54	2.8207896055173993	20.1835	3.57969	0.11283158422069597	1028.7600574908697	nan	nan
120.76	2.8281796055173993	20.1812	3.58717	0.11312718422069597	1028.6428256860675	nan	nan
120.96	2.8346996055173994	20.1461	3.59294	0.11338798422069597	1026.8537664040832	nan	nan
121.17	2.841719605517399	20.1235	3.59937	0.11366878422069597	1025.701836496025	nan	nan
121.38	2.8483096055173993	20.0937	3.60529	0.11393238422069597	1024.1829200685852	nan	nan
121.57	2.854999605517399	20.0707	3.61129	0.11419998422069597	1023.0106020205612	nan	nan
121.78	2.861709605517399	20.054	3.61796	0.11446838422069597	1022.1593971769962	nan	nan
121.98	2.8681696055173993	20.0385	3.62372	0.11472678422069597	1021.3693567533279	nan	nan
122.19	2.875319605517399	19.9952	3.63015	0.11501278422069597	1019.1623406020482	nan	nan
122.38	2.881149605517399	19.9712	3.63593	0.11524598422069596	1017.9390522041102	nan	nan
122.59	2.8880996055173993	19.9454	3.64288	0.11552398422069597	1016.6240171763268	nan	nan
122.79	2.8949596055173994	19.9253	3.64857	0.11579838422069598	1015.5995131430539	nan	nan
122.99	2.901439605517399	19.8967	3.65422	0.11605758422069597	1014.1417611355112	nan	nan
123.2	2.908139605517399	19.8834	3.66087	0.11632558422069597	1013.4638554816539	nan	nan
123.4	2.9144796055173994	19.8281	3.6659	0.11657918422069598	1010.645195131405	nan	nan
123.61	2.9217796055173992	19.8156	3.67344	0.11687118422069596	1010.008065757479	nan	nan
123.82	2.9282296055173993	19.7836	3.67867	0.11712918422069597	1008.3770145602284	nan	nan
124.01	2.934769605517399	19.7757	3.68522	0.11739078422069596	1007.9743487959073	nan	nan
124.23	2.9412696055173995	19.7466	3.69091	0.11765078422069598	1006.4911116134076	nan	nan
124.43	2.948209605517399	19.6977	3.69719	0.11792838422069597	1003.9986615026089	nan	nan
124.63	2.9549996055173993	19.6776	3.70379	0.11819998422069597	1002.9741574693359	nan	nan
124.84	2.9618496055173993	19.6603	3.70958	0.11847398422069597	1002.0923704158222	nan	nan
125.04	2.9684896055173993	19.6391	3.71558	0.11873958422069597	1001.0117989976436	nan	nan
125.26	2.9758296055173994	19.6075	3.72275	0.11903318422069598	999.4011359403587	nan	nan
125.46	2.9823896055173993	19.5837	3.72878	0.11929558422069597	998.1880416124036	nan	nan
125.66	2.9884996055173993	19.5404	3.73428	0.11953998422069598	995.9810254611239	nan	nan
125.88	2.9956396055173995	19.5164	3.74122	0.11982558422069597	994.7577370631859	nan	nan
126.08	3.002419605517399	19.5021	3.74683	0.12009678422069596	994.0288610594143	nan	nan
126.28	3.0088196055173992	19.4744	3.75227	0.12035278422069597	992.6169823667942	nan	nan
126.49	3.016249605517399	19.4541	3.75922	0.12064998422069596	991.5822842635387	nan	nan
126.7	3.0227396055173994	19.4075	3.76537	0.12090958422069598	989.2070659575423	nan	nan
126.9	3.029339605517399	19.3773	3.77117	0.12117358422069596	987.6677613901372	nan	nan
127.1	3.035989605517399	19.3677	3.77741	0.12143958422069596	987.1784460309619	nan	nan
127.3	3.0426596055173993	19.3463	3.78312	0.12170638422069598	986.0876805428005	nan	nan
127.5	3.0495796055173994	19.3166	3.78878	0.12198318422069597	984.5738611503524	nan	nan
127.7	3.0558996055173995	19.277	3.79532	0.12223598422069598	982.5554352937546	nan	nan
127.91	3.063239605517399	19.2452	3.80223	0.12252958422069597	980.9345781664869	nan	nan
128.12	3.069819605517399	19.2319	3.80812	0.12279278422069596	980.2566725126294	nan	nan
128.32	3.0764996055173994	19.2036	3.81446	0.12305998422069597	978.8142116100612	nan	nan
128.52	3.0832696055173994	19.1804	3.82059	0.12333078422069597	977.6316994920542	nan	nan
128.72	3.0898396055173993	19.1361	3.82608	0.12359358422069597	975.3737129908604	nan	nan
128.93	3.0970396055173994	19.0973	3.8327	0.12388158422069598	973.3960634141941	nan	nan
129.13	3.103709605517399	19.0795	3.83868	0.12414838422069596	972.4887911857235	nan	nan
129.33	3.109999605517399	19.0594	3.84448	0.12439998422069597	971.4642871524505	nan	nan
129.54	3.1165596055173994	19.0353	3.85044	0.12466238422069598	970.235901719521	nan	nan
129.75	3.1238796055173994	18.9924	3.8564	0.12495518422069597	968.049273708207	nan	nan
129.97	3.1303896055173994	18.9646	3.86257	0.12521558422069598	966.6322979805956	nan	nan
130.15	3.137339605517399	18.941	3.86907	0.12549358422069598	965.4293977226232	nan	nan
130.36	3.1440596055173993	18.9038	3.87489	0.12576238422069597	963.5333007058193	nan	nan
130.56	3.1504396055173993	18.8947	3.88092	0.12601758422069598	963.0694705216013	nan	nan
130.76	3.1571596055173994	18.8524	3.88661	0.12628638422069596	960.9134247202354	nan	nan
130.96	3.163769605517399	18.7958	3.89193	0.12655078422069596	958.0285029150984	nan	nan
131.18	3.171029605517399	18.788	3.89867	0.12684118422069596	957.6309341857686	nan	nan
131.39	3.1782196055173992	18.7537	3.90569	0.12712878422069596	955.8826511837154	nan	nan
131.59	3.185059605517399	18.731	3.91135	0.12740238422069597	954.725624240666	nan	nan
131.8	3.191749605517399	18.7166	3.91811	0.12766998422069598	953.9916512019031	nan	nan
132	3.198819605517399	18.6684	3.92434	0.12795278422069598	951.5348803360444	nan	nan
132.2	3.2050296055173995	18.6351	3.93003	0.12820118422069599	949.8375676839056	nan	nan
132.41	3.2125596055173995	18.6078	3.93658	0.128502384220696	948.4460771312511	nan	nan
132.62	3.2191696055173993	18.5888	3.94232	0.12876678422069598	947.4776404828835	nan	nan
132.83	3.2255696055173995	18.5529	3.94817	0.129022784220696	945.647804920968	nan	nan
133.03	3.2328896055173995	18.5147	3.95445	0.12931558422069597	943.7007375542502	nan	nan
133.23	3.239879605517399	18.4919	3.96119	0.12959518422069596	942.5386135762091	nan	nan
133.43	3.246269605517399	18.4605	3.96721	0.12985078422069596	940.9381445889069	nan	nan
133.64	3.253189605517399	18.4339	3.97311	0.13012758422069598	939.5823332811924	nan	nan
133.84	3.2598696055173995	18.4103	3.97917	0.13039478422069598	938.3794330232199	nan	nan
134.05	3.2669896055173995	18.3745	3.98566	0.13067958422069598	936.5546944962958	nan	nan
134.27	3.2737996055173992	18.3458	3.99155	0.13095198422069598	935.0918454537616	nan	nan
134.46	3.2807196055173993	18.3076	3.99794	0.13122878422069598	933.1447780870438	nan	nan
134.67	3.288009605517399	18.2722	4.00436	0.13152038422069595	931.3404277000853	nan	nan
134.87	3.2946496055173995	18.2357	4.00985	0.13178598422069598	929.4800099282213	nan	nan
135.08	3.3015596055173995	18.215	4.01581	0.13206238422069597	928.4249236849997	nan	nan
135.29	3.308829605517399	18.1738	4.02293	0.13235318422069597	926.3249452685395	nan	nan
135.5	3.315739605517399	18.1346	4.02877	0.13262958422069596	924.3269075519075	nan	nan
135.71	3.3224396055173995	18.1067	4.03479	0.13289758422069597	922.9048347893048	nan	nan
135.89	3.328829605517399	18.084	4.04076	0.13315318422069597	921.7478078462551	nan	nan
136.1	3.335199605517399	18.0431	4.04649	0.13340798422069597	919.6631205347691	nan	nan
136.3	3.3419396055173993	18.0113	4.05245	0.13367758422069598	918.0422634075013	nan	nan
136.51	3.348769605517399	17.9798	4.05828	0.13395078422069598	916.4366973852077	nan	nan
136.71	3.356219605517399	17.954	4.06527	0.13424878422069597	915.1216623574244	nan	nan
136.91	3.3632296055173994	17.922	4.07105	0.13452918422069599	913.4906111601738	nan	nan
137.11	3.3700296055173995	17.8945	4.07735	0.13480118422069598	912.0889265375365	nan	nan
137.32	3.3767796055173993	17.8622	4.08368	0.13507118422069597	910.4425842353118	nan	nan
137.53	3.3838196055173992	17.8054	4.09001	0.13535278422069597	907.5474683601917	nan	nan
137.74	3.390659605517399	17.7855	4.09619	0.13562638422069598	906.5331583969016	nan	nan
137.94	3.3972696055173994	17.755	4.10208	0.13589078422069598	904.9785627245221	nan	nan
138.16	3.405079605517399	17.7383	4.10903	0.13620318422069597	904.127357880957	nan	nan
138.34	3.4110196055173994	17.6896	4.11363	0.13644078422069597	901.6451018401411	nan	nan
138.55	3.4185596055173995	17.6564	4.12075	0.13674238422069598	899.9528862229938	nan	nan
138.76	3.4251696055173992	17.6146	4.12641	0.13700678422069598	897.822325596585	nan	nan
138.98	3.4326996055173993	17.5689	4.13325	0.13730798422069598	895.4929806055114	nan	nan
139.19	3.4402296055173993	17.5533	4.14005	0.13760918422069598	894.6978431468518	nan	nan
139.39	3.446849605517399	17.5183	4.14544	0.13787398422069597	892.913880899859	nan	nan
139.59	3.4533096055173993	17.4822	4.15162	0.13813238422069596	891.0738512679605	nan	nan
139.8	3.4598796055173993	17.4379	4.15728	0.13839518422069597	888.8158647667667	nan	nan
140	3.466779605517399	17.4175	4.16366	0.13867118422069596	887.7760696285195	nan	nan
140.21	3.474159605517399	17.3713	4.16987	0.13896638422069596	885.4212394624891	nan	nan
140.42	3.4808896055173992	17.347	4.17596	0.13923558422069596	884.1826599595768	nan	nan
140.63	3.488269605517399	17.304	4.183	0.13953078422069598	881.9909349132713	nan	nan
140.83	3.495109605517399	17.2605	4.18874	0.13980438422069597	879.7737246920087	nan	nan
141.04	3.502029605517399	17.2278	4.19469	0.14008118422069596	878.1069942498182	nan	nan
141.24	3.5087096055173994	17.1953	4.20053	0.14034838422069598	876.4504578776106	nan	nan
141.45	3.5162196055173993	17.1676	4.20739	0.14064878422069596	875.0385791849905	nan	nan
141.66	3.5229996055173993	17.1367	4.21354	0.14091998422069596	873.4635953726454	nan	nan
141.85	3.529549605517399	17.0748	4.21898	0.14118198422069597	870.3085307129637	nan	nan
142.06	3.5363796055173995	17.0545	4.22529	0.14145518422069597	869.2738326097078	nan	nan
142.26	3.543239605517399	17.017	4.23149	0.14172958422069595	867.3624444879298	nan	nan
142.47	3.5509996055173993	16.9823	4.23811	0.14203998422069597	865.5937733459111	nan	nan
142.68	3.5573796055173994	16.955	4.24393	0.14229518422069598	864.2022827932567	nan	nan
142.88	3.563979605517399	16.9078	4.24934	0.14255918422069597	861.7964822773122	nan	nan
143.1	3.5714796055173994	16.8652	4.25608	0.142859184220696	859.6251453709722	nan	nan
143.29	3.578419605517399	16.8286	4.26191	0.14313678422069598	857.759630564117	nan	nan
143.5	3.5850996055173994	16.789	4.26767	0.14340398422069597	855.7412047075192	nan	nan
143.7	3.5916196055173994	16.7535	4.27376	0.14366478422069598	853.9317572855692	nan	nan
143.91	3.598559605517399	16.7282	4.28036	0.14394238422069597	852.642207432743	nan	nan
144.11	3.6062496055173994	16.6865	4.28738	0.144249984220696	850.5167438413257	nan	nan
144.32	3.6131696055173994	16.6432	4.29286	0.14452678422069598	848.3097276900461	nan	nan
144.52	3.6197196055173992	16.6031	4.2986	0.14478878422069597	846.2658166584914	nan	nan
144.73	3.6270496055173993	16.5581	4.30505	0.14508198422069596	843.9721509123576	nan	nan
144.93	3.633949605517399	16.5203	4.31097	0.14535798422069596	842.0454716856053	nan	nan
145.14	3.641199605517399	16.4846	4.31796	0.14564798422069597	840.2258301936726	nan	nan
