Repository: materialdigital/demodata_tensiletest_42CrMoS4

# pmd_referenceproject

This repository contains data from a joint project between Fraunhofer IWM, Freiburg and IWT, Bremen. The provided python scripts generate a structured dataset using the [PMDco v2.0.7](https://github.com/materialdigital/core-ontology) and [TTO v2.0.1](https://github.com/materialdigital/application-ontologies). The resulting ABox is published to [github-pages](https://matttjung.github.io/pmd_referenceproject/) as .ttl and .rdf alongside all references file resources.

**The repo is currently WIP**

File: original_data/46NTB1.csv (part 2 of 2)
Date:	2022-09-13 00:00:00
Heat treatment batch:	Batch 4
Time	Displacement	Force	Machine Displacement	Engineering Strain	Engineering Stress	True Strain	True Stress
s	mm	kN	mm		MPa		MPa
65.8501	1.1491478072935808	23.431	1.94263	0.04596591229174323	1190.9479440714967	0.044940776480489615	1245.6909528127192
66.0501	1.1543178072935807	23.4352	1.94894	0.046172712291743224	1191.1614211473834	0.04513846892614641	1246.1605747390456
66.2501	1.1596578072935808	23.4329	1.95502	0.04638631229174323	1191.044517034398	0.0453426208742945	1246.292679954924
66.4701	1.1653278072935807	23.434	1.96111	0.046613112291743225	1191.1004276971303	0.045559343342751864	1246.62132568412
66.6701	1.1701678072935806	23.4345	1.96714	0.04680671229174323	1191.1258416347357	0.04574430385404392	1246.8785262073934
66.8801	1.1763678072935808	23.4439	1.97382	0.04705471229174323	1191.6036236617201	0.04598118677117301	1247.6741893389212
67.0801	1.1815978072935807	23.4515	1.97965	0.047263912291743225	1191.9899155133246	0.046180965351414034	1248.3280223327888
67.2801	1.1867478072935806	23.4408	1.98484	0.04746991229174322	1191.4460572485657	0.04637764905246132	1248.0038970864985
67.4901	1.1923978072935808	23.4576	1.99205	0.047695912291743234	1192.2999655521123	0.046593383767322395	1249.1678001345344
67.7001	1.1978378072935807	23.4375	1.99808	0.047913512291743225	1191.278325260369	0.046801056054180064	1248.3566539406188
67.9201	1.2034578072935807	23.4486	2.00473	0.04813831229174323	1191.8425146752122	0.047015554568220014	1249.2158018492241
68.1201	1.2085278072935808	23.4459	2.01038	0.04834111229174323	1191.7052794121425	0.047209021766852696	1249.313638142868
68.3401	1.2144178072935807	23.4556	2.01748	0.04857671229174323	1192.1983098016901	0.04743373252874276	1250.1113840916296
68.5601	1.2200178072935808	23.4474	2.02322	0.04880071229174323	1191.7815212249589	0.04764733261638187	1249.9413083568743
68.7601	1.2253878072935807	23.4586	2.02962	0.049015512291743224	1192.3507934273237	0.04785211699952609	1250.7944783986304
68.9701	1.2307878072935807	23.4607	2.03575	0.04923151229174323	1192.4575319652668	0.048058003149471534	1251.1640196075966
69.1701	1.2362178072935808	23.4636	2.04135	0.04944871229174323	1192.604932803379	0.048264990377188524	1251.577711003287
69.3701	1.2415778072935808	23.4598	2.04754	0.04966311229174323	1192.411786877577	0.04846926725108784	1251.6306673472764
69.5901	1.2475978072935807	23.4648	2.05421	0.04990391229174323	1192.6659262536323	0.04869864787884239	1252.1846220307443
69.7901	1.2528178072935807	23.4537	2.05964	0.05011271229174323	1192.101736838789	0.04889750344812102	1251.841188199479
70.0001	1.2589378072935806	23.4804	2.06672	0.05035751229174323	1193.4588411069255	0.04913059411348081	1253.5584593676572
70.2001	1.2640478072935808	23.4611	2.07257	0.050561912291743234	1192.477863115351	0.04932517558886085	1252.771824240035
70.4001	1.2697278072935807	23.4709	2.07793	0.05078911229174323	1192.9759762924202	0.04954141742397285	1253.566167113688
70.6101	1.2755478072935806	23.4769	2.08498	0.05102191229174322	1193.2809435436868	0.049762940670572214	1254.1644191845814
70.8101	1.2814978072935808	23.4621	2.09155	0.05125991229174323	1192.5286909905622	0.049989361313355345	1253.6576070961257
71.0201	1.2868078072935807	23.4658	2.09653	0.051472312291743226	1192.7167541288436	0.050191384184588586	1254.1086433729579
71.2201	1.2921878072935806	23.4711	2.1028	0.051687512291743225	1192.9861418674623	0.050396028642166725	1254.6486277391161
71.4201	1.2980178072935806	23.4723	2.10886	0.05192071229174323	1193.0471353177156	0.050617742931196474	1254.9909923810353
71.6201	1.3031778072935807	23.4664	2.11436	0.05212711229174323	1192.7472508539702	0.05081393619092227	1254.9217207349031
71.8201	1.3088778072935807	23.4759	2.12077	0.05235511229174323	1193.2301156684755	0.05103061656790866	1255.7018123641883
72.0301	1.3144878072935806	23.4771	2.12653	0.05257951229174322	1193.2911091187289	0.05124382984135606	1256.0337736582649
72.2301	1.3199078072935808	23.4684	2.13261	0.05279631229174323	1192.8489066043921	0.05144977882037904	1255.826929994342
72.4301	1.3251178072935808	23.4619	2.13834	0.05300471229174323	1192.5185254155201	0.0516477082526924	1255.7276267577436
72.6301	1.3305578072935806	23.4723	2.14458	0.05322231229174323	1193.0471353177156	0.05185433365274134	1256.5438625323648
72.8501	1.3364378072935807	23.4695	2.15106	0.05345751229174323	1192.9048172671246	0.05207762339827619	1256.6745411990617
73.0501	1.3418178072935807	23.4742	2.15688	0.053672712291743224	1193.1437082806167	0.052281882250659856	1257.182967257866
73.2701	1.3480878072935807	23.4742	2.16332	0.05392351229174323	1193.1437082806167	0.052519878502748675	1257.4822076999026
73.4901	1.3541578072935807	23.478	2.1699	0.05416631229174323	1193.336854206419	0.05275022921953721	1257.9755109206105
73.6901	1.3596378072935806	23.4659	2.17583	0.054385512291743224	1192.7218369163647	0.052958144432465694	1257.5886250386102
73.9101	1.3658678072935808	23.4847	2.1831	0.054634712291743236	1193.6774009703333	nan	nan
74.1201	1.3717478072935807	23.4748	2.18919	0.05486991229174323	1193.1742050057435	nan	nan
74.3201	1.3775378072935807	23.4792	2.19485	0.055101512291743225	1193.3978476566722	nan	nan
74.5201	1.3828778072935808	23.4647	2.20063	0.05531511229174323	1192.6608434661114	nan	nan
74.7201	1.3887478072935806	23.4815	2.20713	0.05554991229174323	1193.5147517696578	nan	nan
74.9301	1.3944778072935806	23.4838	2.21322	0.055779112291743226	1193.6316558826434	nan	nan
75.1401	1.4003878072935807	23.4592	2.21988	0.05601551229174323	1192.3812901524502	nan	nan
75.3601	1.4063778072935806	23.4691	2.22624	0.05625511229174322	1192.8844861170403	nan	nan
75.5801	1.4124378072935808	23.4746	2.2327	0.056497512291743233	1193.1640394307012	nan	nan
75.7801	1.4180278072935808	23.4716	2.23835	0.05672111229174323	1193.0115558050677	nan	nan
75.9901	1.4236778072935807	23.4773	2.24464	0.05694711229174323	1193.3012746937711	nan	nan
76.1901	1.4292178072935806	23.4738	2.25069	0.05716871229174322	1193.1233771305324	nan	nan
76.3901	1.4347878072935807	23.4681	2.25703	0.057391512291743225	1192.833658241829	nan	nan
76.6001	1.4408778072935806	23.4682	2.26337	0.05763511229174322	1192.83874102935	nan	nan
76.8001	1.4466778072935806	23.4739	2.26934	0.057867112291743225	1193.1284599180535	nan	nan
77.0001	1.4522778072935807	23.4732	2.27524	0.05809111229174323	1193.0928804054056	nan	nan
77.2001	1.4578678072935807	23.4656	2.28126	0.058314712291743225	1192.706588553801	nan	nan
77.4201	1.4641078072935807	23.4697	2.2879	0.05856431229174323	1192.9149828421669	nan	nan
77.6201	1.4698278072935806	23.4718	2.29406	0.05879311229174323	1193.0217213801102	nan	nan
77.8301	1.4754578072935807	23.4697	2.30009	0.05901831229174323	1192.9149828421669	nan	nan
78.0301	1.4812878072935807	23.4668	2.30582	0.059251512291743226	1192.7675820040545	nan	nan
78.2301	1.4869878072935807	23.4663	2.31257	0.059479512291743225	1192.742168066449	nan	nan
78.4501	1.4937378072935807	23.4808	2.32001	0.05974951229174323	1193.47917225701	nan	nan
78.6501	1.4991878072935807	23.4504	2.32523	0.05996751229174323	1191.9340048505921	nan	nan
78.8701	1.5048578072935808	23.4591	2.33149	0.060194312291743234	1192.3762073649289	nan	nan
79.0801	1.5110878072935807	23.4561	2.33793	0.06044351229174323	1192.2237237392956	nan	nan
79.2801	1.5167978072935806	23.4557	2.34402	0.06067191229174322	1192.2033925892113	nan	nan
79.4801	1.5223278072935806	23.4515	2.34943	0.060893112291743226	1191.9899155133246	nan	nan
79.6801	1.5280778072935808	23.455	2.35538	0.061123112291743234	1192.1678130765636	nan	nan
79.9001	1.5346078072935807	23.4522	2.36227	0.06138431229174323	1192.0254950259723	nan	nan
80.1201	1.5408078072935807	23.4528	2.36913	0.06163231229174323	1192.055991751099	nan	nan
80.3201	1.5466378072935807	23.451	2.37482	0.061865512291743224	1191.964501575719	nan	nan
80.5401	1.5529778072935807	23.4398	2.38172	0.06211911229174323	1191.3952293733548	nan	nan
80.7501	1.5592478072935807	23.445	2.38824	0.062369912291743226	1191.6595343244524	nan	nan
80.9501	1.5647078072935807	23.4353	2.39391	0.06258831229174323	1191.1665039349048	nan	nan
81.1501	1.5698178072935807	23.4443	2.39956	0.06279271229174323	1191.6239548118047	nan	nan
81.3501	1.5756178072935807	23.45	2.4056	0.06302471229174322	1191.9136737005078	nan	nan
81.5701	1.5818578072935807	23.4393	2.4119	0.06327431229174323	1191.369815435749	nan	nan
81.7701	1.5883678072935807	23.444	2.41879	0.06353471229174323	1191.6087064492413	nan	nan
81.9901	1.5947578072935806	23.4411	2.42496	0.06379031229174323	1191.4613056111289	nan	nan
82.2001	1.6003578072935807	23.4444	2.43083	0.06401431229174323	1191.6290375993258	nan	nan
82.4001	1.6064878072935806	23.446	2.43746	0.06425951229174323	1191.7103621996635	nan	nan
82.6001	1.6120778072935806	23.4224	2.44199	0.06448311229174322	1190.5108243446814	nan	nan
82.8001	1.6180178072935807	23.4279	2.44935	0.06472071229174323	1190.7903776583425	nan	nan
83.0201	1.6243278072935807	23.4244	2.45492	0.06497311229174323	1190.6124800951034	nan	nan
83.2401	1.6308178072935806	23.4181	2.46206	0.06523271229174323	1190.2922644812734	nan	nan
83.4401	1.6370678072935807	23.4172	2.46863	0.06548271229174323	1190.2465193935836	nan	nan
83.6601	1.6430478072935808	23.4082	2.4745	0.06572191229174323	1189.7890685166835	nan	nan
83.8601	1.6490578072935806	23.4154	2.48077	0.06596231229174322	1190.1550292182037	nan	nan
84.0801	1.6556578072935808	23.4139	2.48742	0.06622631229174324	1190.078787405387	nan	nan
84.3001	1.6616478072935807	23.4	2.49377	0.06646591229174323	1189.3722799399525	nan	nan
84.5001	1.6676778072935807	23.4159	2.50002	0.06670711229174323	1190.1804431558091	nan	nan
84.7201	1.6739678072935806	23.3978	2.50584	0.06695871229174323	1189.260458614488	nan	nan
84.9401	1.6799778072935807	23.3996	2.51259	0.06719911229174323	1189.351948789868	nan	nan
85.1401	1.6860778072935807	23.3979	2.51862	0.06744311229174323	1189.2655414020091	nan	nan
85.3501	1.6924278072935808	23.3809	2.52531	0.06769711229174323	1188.4014675234203	nan	nan
85.5501	1.6985678072935808	23.3807	2.53121	0.06794271229174323	1188.391301948378	nan	nan
85.7601	1.7044078072935807	23.3822	2.53705	0.06817631229174323	1188.4675437611947	nan	nan
85.9601	1.7100878072935808	23.3723	2.54316	0.06840351229174323	1187.9643477966047	nan	nan
86.1601	1.7161478072935807	23.3852	2.5494	0.06864591229174323	1188.620027386828	nan	nan
86.3601	1.7226578072935808	23.3857	2.55546	0.06890631229174322	1188.6454413244337	nan	nan
86.5601	1.7288478072935807	23.3726	2.56187	0.06915391229174322	1187.979596159168	nan	nan
86.7801	1.7354378072935808	23.3629	2.56805	0.06941751229174323	1187.4865657696205	nan	nan
86.9801	1.7411478072935807	23.3537	2.57418	0.06964591229174323	1187.018949317678	nan	nan
87.1901	1.7476678072935807	23.3514	2.58039	0.06990671229174322	1186.9020452046927	nan	nan
87.3901	1.7539778072935808	23.3562	2.58708	0.07015911229174324	1187.146019005706	nan	nan
87.5901	1.7600778072935808	23.3582	2.59361	0.07040311229174323	1187.2476747561282	nan	nan
87.8101	1.7662378072935807	23.3327	2.59989	0.07064951229174322	1185.9515639382448	nan	nan
88.0101	1.7722378072935807	23.3303	2.60551	0.07088951229174323	1185.8295770377383	nan	nan
88.2301	1.7789078072935807	23.3228	2.61173	0.07115631229174323	1185.4483679736547	nan	nan
88.4501	1.7848678072935806	23.3121	2.61781	0.07139471229174323	1184.904509708896	nan	nan
88.6501	1.7910278072935808	23.3121	2.62463	0.07164111229174323	1184.904509708896	nan	nan
88.8701	1.7977378072935808	23.3136	2.6313	0.07190951229174324	1184.9807515217128	nan	nan
89.0901	1.8045878072935808	23.3022	2.63797	0.07218351229174323	1184.401313744306	nan	nan
89.3001	1.8107978072935806	23.2913	2.64388	0.07243191229174323	1183.8472899045048	nan	nan
89.5001	1.8166478072935808	23.2878	2.64959	0.07266591229174323	1183.669392341266	nan	nan
89.7001	1.8228478072935808	23.2899	2.65561	0.07291391229174322	1183.7761308792092	nan	nan
89.9101	1.8295778072935807	23.2572	2.66132	0.07318311229174322	1182.114059359806	nan	nan
90.1101	1.8356678072935808	23.2727	2.66767	0.07342671229174323	1182.9018914255782	nan	nan
90.3101	1.8420278072935807	23.2664	2.67458	0.07368111229174323	1182.5816758117483	nan	nan
90.5101	1.8481878072935807	23.2493	2.68029	0.07392751229174323	1181.7125191456385	nan	nan
90.7101	1.8544478072935806	23.2453	2.68671	0.07417791229174323	1181.5092076447938	nan	nan
90.9301	1.8611278072935806	23.2295	2.69292	0.07444511229174322	1180.7061272164583	nan	nan
91.1301	1.8669378072935807	23.2044	2.69843	0.07467751229174323	1179.4303475486597	nan	nan
91.3401	1.8732378072935807	23.2261	2.70514	0.07492951229174323	1180.5333124407405	nan	nan
91.5401	1.8797378072935806	23.2066	2.71085	0.07518951229174323	1179.5421688741242	nan	nan
91.7401	1.8853078072935807	23.189	2.71636	0.07541231229174322	1178.6475982704085	nan	nan
91.9601	1.8923978072935808	23.1995	2.72362	0.07569591229174323	1179.1812909601251	nan	nan
92.1601	1.8987378072935808	23.182	2.72976	0.07594951229174324	1178.2918031439308	nan	nan
92.3701	1.9053378072935807	23.1645	2.73591	0.07621351229174322	1177.4023153277362	nan	nan
92.5701	1.9114278072935806	23.1576	2.742	0.07645711229174322	1177.0516029887795	nan	nan
92.7701	1.9178578072935808	23.152	2.74818	0.07671431229174323	1176.7669668875974	nan	nan
92.9801	1.9240678072935806	23.1434	2.75441	0.07696271229174323	1176.329847160782	nan	nan
93.1801	1.9300878072935808	23.1229	2.76003	0.07720351229174323	1175.2878757189542	nan	nan
93.3801	1.9364178072935807	23.116	2.76653	0.07745671229174322	1174.9371633799974	nan	nan
93.5801	1.9422478072935807	23.1031	2.77197	0.07768991229174323	1174.2814837897743	nan	nan
93.8001	1.9494778072935808	23.092	2.77849	0.07797911229174323	1173.7172943749308	nan	nan
94.0001	1.9559078072935807	23.1028	2.78492	0.07823631229174323	1174.2662354272109	nan	nan
94.2201	1.9630478072935806	23.0775	2.79123	0.07852191229174323	1172.9802901843698	nan	nan
94.4301	1.9696578072935806	23.0648	2.79788	0.07878631229174322	1172.334776169189	nan	nan
94.6301	1.9764378072935807	23.0555	2.80409	0.07905751229174322	1171.8620769297254	nan	nan
94.8401	1.9825478072935807	23.0342	2.81001	0.07930191229174323	1170.7794431877287	nan	nan
95.0401	1.9884778072935807	23.0207	2.81591	0.07953911229174322	1170.0932668723788	nan	nan
95.2401	1.9944578072935808	23.0018	2.82149	0.07977831229174323	1169.1326200308888	nan	nan
95.4401	2.0009578072935805	23.0096	2.82865	0.08003831229174323	1169.5290774575353	nan	nan
95.6401	2.0072678072935806	22.9795	2.83396	0.08029071229174323	1167.999158413681	nan	nan
95.8601	2.0145978072935806	22.9856	2.84078	0.08058391229174322	1168.309208452469	nan	nan
96.0701	2.0212078072935804	22.9487	2.84679	0.08084831229174322	1166.4336598571788	nan	nan
96.2701	2.0271578072935803	22.9322	2.85238	0.0810863122917432	1165.5949999161958	nan	nan
96.4701	2.0335078072935806	22.934	2.85877	0.08134031229174322	1165.6864900915757	nan	nan
96.6701	2.0398378072935803	22.9285	2.86507	0.08159351229174322	1165.4069367779146	nan	nan
96.8901	2.0466678072935807	22.8983	2.87099	0.08186671229174322	1163.871934946539	nan	nan
97.0901	2.0528278072935806	22.8996	2.877	0.08211311229174323	1163.9380111843134	nan	nan
97.3001	2.0592378072935804	22.8805	2.88331	0.08236951229174322	1162.9671987677814	nan	nan
97.5001	2.0656978072935805	22.8718	2.88954	0.08262791229174322	1162.5249962534447	nan	nan
97.7001	2.0722878072935806	22.8472	2.89555	0.08289151229174323	1161.2746305232515	nan	nan
97.9001	2.0785278072935807	22.8359	2.90131	0.08314111229174323	1160.7002755333658	nan	nan
98.1201	2.0857778072935806	22.8204	2.90804	0.08343111229174323	1159.9124434675934	nan	nan
98.3401	2.0927978072935804	22.8053	2.91481	0.08371191229174321	1159.1449425519058	nan	nan
98.5401	2.0987478072935803	22.7766	2.92017	0.08394991229174321	1157.686182533347	nan	nan
98.7601	2.1055678072935806	22.7663	2.92737	0.08422271229174322	1157.1626554186728	nan	nan
98.9701	2.1127378072935805	22.75	2.93451	0.08450951229174322	1156.3341610527316	nan	nan
99.1701	2.1189678072935805	22.7338	2.94012	0.08475871229174321	1155.5107494743115	nan	nan
99.3701	2.1252578072935804	22.72	2.94601	0.08501031229174322	1154.8093247963982	nan	nan
99.5701	2.1314478072935805	22.7034	2.95179	0.08525791229174322	1153.9655820678938	nan	nan
99.7901	2.1380978072935806	22.6954	2.95827	0.08552391229174322	1153.5589590662048	nan	nan
100.01	2.1452778072935805	22.6781	2.96539	0.08581111229174322	1152.679636825053	nan	nan
100.21	2.1518078072935807	22.6659	2.97187	0.08607231229174322	1152.0595367474773	nan	nan
100.43	2.1589478072935804	22.647	2.97831	0.08635791229174322	1151.0988899059873	nan	nan
100.63	2.1648978072935803	22.6207	2.98376	0.08659591229174321	1149.7621167879352	nan	nan
100.84	2.1711178072935806	22.6087	2.98943	0.08684471229174323	1149.1521822854018	nan	nan
101.04	2.1775078072935803	22.6104	2.99616	0.08710031229174321	1149.2385896732605	nan	nan
101.24	2.1841378072935806	22.585	3.00213	0.08736551229174322	1147.9475616428986	nan	nan
101.45	2.1914678072935807	22.5663	3.00906	0.08765871229174323	1146.9970803764509	nan	nan
101.65	2.1979278072935804	22.5496	3.0148	0.08791711229174322	1146.1482548604254	nan	nan
101.85	2.2041178072935805	22.5291	3.0209	0.08816471229174322	1145.1062834185975	nan	nan
102.06	2.2102578072935803	22.5102	3.02698	0.08841031229174322	1144.1456365771076	nan	nan
102.26	2.2168278072935803	22.5024	3.03296	0.08867311229174321	1143.749179150461	nan	nan
102.46	2.2231278072935803	22.4678	3.03867	0.08892511229174321	1141.9905346681564	nan	nan
102.66	2.2296478072935804	22.4731	3.0458	0.08918591229174322	1142.2599224067753	nan	nan
102.88	2.2368278072935803	22.4396	3.05254	0.0894731122917432	1140.5571885872032	nan	nan
103.08	2.2428278072935806	22.4218	3.05806	0.08971311229174322	1139.6524524084455	nan	nan
103.3	2.2497578072935807	22.4114	3.06447	0.08999031229174323	1139.1238425062502	nan	nan
103.52	2.2569378072935806	22.3929	3.07111	0.09027751229174323	1138.1835268148445	nan	nan
103.72	2.2630778072935804	22.3618	3.07695	0.09052311229174322	1136.602779895779	nan	nan
103.93	2.2699978072935805	22.3691	3.08337	0.09079991229174322	1136.97382338482	nan	nan
104.13	2.2763978072935807	22.3566	3.08949	0.09105591229174323	1136.3384749446811	nan	nan
104.33	2.2829378072935804	22.3217	3.09577	0.09131751229174322	1134.5645820998136	nan	nan
104.53	2.2890078072935807	22.3082	3.10148	0.09156031229174323	1133.8784057844637	nan	nan
104.75	2.2959178072935806	22.2868	3.10812	0.09183671229174323	1132.7906892549458	nan	nan
104.96	2.3024278072935807	22.2795	3.11419	0.09209711229174322	1132.4196457659048	nan	nan
105.16	2.3088978072935804	22.238	3.12012	0.09235591229174321	1130.3102889446436	nan	nan
105.36	2.3153378072935804	22.2314	3.1262	0.09261351229174322	1129.9748249682505	nan	nan
105.56	2.3217278072935805	22.212	3.13261	0.09286911229174322	1128.9887641891548	nan	nan
105.78	2.3286878072935804	22.2038	3.13862	0.09314751229174321	1128.571975612424	nan	nan
106	2.3357278072935803	22.1726	3.14504	0.09342911229174321	1126.986145905837	nan	nan
106.2	2.3421478072935806	22.1503	3.15115	0.09368591229174322	1125.8526842886297	nan	nan
106.41	2.3491578072935804	22.1481	3.15796	0.09396631229174321	1125.740862963165	nan	nan
106.61	2.3557378072935804	22.1255	3.1645	0.09422951229174321	1124.592152983394	nan	nan
106.81	2.3620878072935807	22.1025	3.17039	0.09448351229174323	1123.4231118535383	nan	nan
107.03	2.3689378072935803	22.0776	3.17635	0.09475751229174321	1122.1574977607818	nan	nan
107.23	2.3752378072935807	22.0669	3.18272	0.09500951229174323	1121.613639496023	nan	nan
107.44	2.3815678072935804	22.0469	3.18872	0.09526271229174321	1120.597081991801	nan	nan
107.64	2.3879778072935807	22.0339	3.19493	0.09551911229174323	1119.9363196140562	nan	nan
107.85	2.3951378072935805	22.0088	3.20158	0.09580551229174322	1118.6605399462576	nan	nan
108.05	2.4020278072935803	22.0026	3.20792	0.09608111229174321	1118.3454071199487	nan	nan
108.25	2.4081878072935803	21.9732	3.2135	0.09632751229174322	1116.851067588742	nan	nan
108.45	2.4144878072935807	21.9649	3.21941	0.09657951229174323	1116.42919622449	nan	nan
108.65	2.4210578072935807	21.9407	3.22546	0.09684231229174323	1115.199161644381	nan	nan
108.87	2.4279978072935804	21.9004	3.23156	0.09711991229174322	1113.1507982733733	nan	nan
109.07	2.4342578072935805	21.8904	3.23778	0.09737031229174323	1112.6425195212623	nan	nan
109.29	2.4415178072935806	21.8682	3.24419	0.09766071229174322	1111.5141406915757	nan	nan
109.5	2.4478378072935807	21.8538	3.2501	0.09791351229174322	1110.7822192885355	nan	nan
109.7	2.4543378072935806	21.8337	3.25673	0.09817351229174323	1109.7605789967924	nan	nan
109.9	2.4609378072935804	21.8211	3.2627	0.09843751229174322	1109.1201477691325	nan	nan
110.1	2.4672278072935807	21.7917	3.26856	0.09868911229174322	1107.6258082379256	nan	nan
110.31	2.4741678072935804	21.7698	3.27518	0.09896671229174321	1106.5126777708024	nan	nan
110.51	2.4805378072935804	21.7502	3.28111	0.09922151229174321	1105.5164514166647	nan	nan
110.71	2.4870078072935806	21.7419	3.28743	0.09948031229174323	1105.0945800524125	nan	nan
110.93	2.4939978072935807	21.7117	3.2936	0.09975991229174323	1103.559578221037	nan	nan
111.13	2.5004278072935806	21.7028	3.29953	0.10001711229174322	1103.1072101316581	nan	nan
111.35	2.5074478072935804	21.6833	3.30697	0.10029791229174322	1102.1160665650414	nan	nan
111.56	2.5137478072935804	21.6542	3.31286	0.10054991229174322	1100.6369753963984	nan	nan
111.76	2.5202978072935807	21.6398	3.31879	0.10081191229174323	1099.9050539933583	nan	nan
111.96	2.5267278072935806	21.6087	3.32439	0.10106911229174323	1098.3243070742926	nan	nan
112.16	2.5328178072935805	21.5966	3.33057	0.10131271229174323	1097.7092897842383	nan	nan
112.38	2.5400378072935803	21.5826	3.33692	0.10160151229174322	1096.9976995312827	nan	nan
112.58	2.5464478072935806	21.5673	3.34306	0.10185791229174322	1096.2200330405528	nan	nan
112.8	2.5536578072935803	21.5291	3.34998	0.10214631229174322	1094.2784082074884	nan	nan
113.01	2.5610378072935807	21.5189	3.35625	0.10244151229174323	1093.7599638803351	nan	nan
113.21	2.5674078072935806	21.4863	3.36229	0.10269631229174322	1092.102975148453	nan	nan
113.41	2.5739078072935806	21.4705	3.36866	0.10295631229174322	1091.2998947201174	nan	nan
113.61	2.5803378072935805	21.4484	3.37465	0.10321351229174322	1090.176598677952	nan	nan
113.83	2.5876078072935806	21.4148	3.38123	0.10350431229174323	1088.4687820708587	nan	nan
114.04	2.5940078072935804	21.3957	3.38715	0.10376031229174322	1087.4979696543267	nan	nan
114.24	2.6005878072935804	21.3741	3.39332	0.10402351229174321	1086.4000875497666	nan	nan
114.44	2.6066478072935806	21.3534	3.39866	0.10426591229174323	1085.3479505328967	nan	nan
114.65	2.6136578072935803	21.3392	3.4057	0.10454631229174322	1084.6261947048988	nan	nan
114.85	2.6205878072935804	21.3248	3.41241	0.10482351229174322	1083.894273301859	nan	nan
115.05	2.6269078072935805	21.3022	3.41843	0.10507631229174322	1082.745563322088	nan	nan
115.25	2.6334478072935803	21.2702	3.42434	0.10533791229174322	1081.1190713153323	nan	nan
115.47	2.6403078072935804	21.2551	3.43068	0.10561231229174321	1080.3515703996445	nan	nan
115.67	2.6467578072935805	21.2348	3.43697	0.10587031229174322	1079.3197645328592	nan	nan
115.89	2.6538778072935805	21.2182	3.44346	0.10615511229174322	1078.4760218043548	nan	nan
116.09	2.6598178072935803	21.1785	3.44878	0.10639271229174321	1076.4581551584736	nan	nan
116.31	2.6668978072935805	21.1749	3.45624	0.10667591229174322	1076.2751748077137	nan	nan
116.53	2.6742178072935805	21.1388	3.46236	0.10696871229174322	1074.4402885125926	nan	nan
116.74	2.6816478072935803	21.1197	3.46934	0.10726591229174322	1073.4694760960604	nan	nan
116.94	2.6875278072935807	21.0879	3.47398	0.10750111229174322	1071.8531496643473	nan	nan
117.14	2.6941678072935806	21.0682	3.48006	0.10776671229174323	1070.8518405226885	nan	nan
117.34	2.7011578072935807	21.0587	3.48682	0.10804631229174323	1070.368975708183	nan	nan
117.55	2.7082178072935803	21.0282	3.49338	0.1083287122917432	1068.8187255142439	nan	nan
117.75	2.7144878072935805	20.9935	3.49933	0.10857951229174322	1067.0549982444184	nan	nan
117.95	2.7207578072935803	20.9786	3.50504	0.10883031229174321	1066.2976629037728	nan	nan
118.15	2.7272478072935806	20.9429	3.51072	0.10908991229174322	1064.4831077587364	nan	nan
118.37	2.7342978072935806	20.9346	3.51741	0.10937191229174323	1064.061236394484	nan	nan
118.58	2.7409178072935805	20.9179	3.52411	0.10963671229174322	1063.2124108784585	nan	nan
118.78	2.7483178072935806	20.8913	3.53101	0.10993271229174323	1061.8603893978432	nan	nan
118.98	2.7541078072935803	20.843	3.53587	0.11016431229174321	1059.4054030251466	nan	nan
119.18	2.7609378072935806	20.8291	3.54251	0.11043751229174323	1058.6988955597124	nan	nan
119.4	2.7673178072935807	20.8088	3.54877	0.11069271229174323	1057.6670896929268	nan	nan
119.61	2.7744878072935806	20.7909	3.55542	0.11097951229174323	1056.757270726648	nan	nan
119.81	2.7812578072935805	20.766	3.56145	0.11125031229174322	1055.4916566338911	nan	nan
120.01	2.7877778072935806	20.7218	3.56699	0.11151111229174322	1053.2450645495603	nan	nan
120.21	2.7944678072935805	20.7137	3.57326	0.11177871229174322	1052.8333587603502	nan	nan
120.43	2.8015778072935804	20.6792	3.57957	0.11206311229174322	1051.079797065567	nan	nan
120.63	2.8082878072935804	20.6522	3.5855	0.11233151229174322	1049.707444434867	nan	nan
120.85	2.8149978072935804	20.6196	3.59194	0.11259991229174321	1048.0504557029847	nan	nan
121.07	2.8223578072935807	20.597	3.59927	0.11289431229174322	1046.9017457232137	nan	nan
121.27	2.8287878072935806	20.5656	3.60464	0.11315151229174322	1045.305750441585	nan	nan
121.49	2.8361178072935807	20.554	3.61155	0.11344471229174323	1044.716147089136	nan	nan
121.7	2.8436478072935807	20.5085	3.61785	0.11374591229174323	1042.4034787670305	nan	nan
121.9	2.8504578072935804	20.4855	3.62397	0.11401831229174322	1041.234437637175	nan	nan
122.1	2.8569578072935804	20.4503	3.63003	0.11427831229174322	1039.445296429744	nan	nan
122.3	2.8636478072935807	20.42	3.63631	0.11454591229174323	1037.9052118108475	nan	nan
122.52	2.8702278072935803	20.3897	3.64269	0.11480911229174322	1036.365127191951	nan	nan
122.72	2.8773278072935806	20.3647	3.64903	0.11509311229174322	1035.094430311673	nan	nan
122.94	2.8838378072935806	20.3305	3.65478	0.11535351229174323	1033.3561169794532	nan	nan
123.16	2.8913878072935804	20.2847	3.66165	0.11565551229174321	1031.0282002947845	nan	nan
123.36	2.8990278072935807	20.1928	3.66743	0.11596111229174323	1026.3571185628834	nan	nan
