Repository: materialdigital/demodata_tensiletest_42CrMoS4

# pmd_referenceproject

This repository contains data from a joint project between Fraunhofer IWM, Freiburg and IWT, Bremen. The provided python scripts generate a structured dataset using the [PMDco v2.0.7](https://github.com/materialdigital/core-ontology) and [TTO v2.0.1](https://github.com/materialdigital/application-ontologies). The resulting ABox is published to [github-pages](https://matttjung.github.io/pmd_referenceproject/) as .ttl and .rdf alongside all references file resources.

**The repo is currently WIP**

File: original_data/46NTB5.csv (part 2 of 2)
Date:	2022-09-13 00:00:00
Heat treatment batch:	Batch 4
Time	Displacement	Force	Machine Displacement	Engineering Strain	Engineering Stress	True Strain	True Stress
s	mm	kN	mm		MPa		MPa
65.9201	1.1634894550809136	23.5458	1.94472	0.046539578203236544	1197.2613624697844	0.04548908178097387	1252.9814012781605
66.1301	1.1696394550809135	23.5565	1.95161	0.04678557820323654	1197.8054381256732	0.045724114547268706	1253.8454581233639
66.3301	1.1747194550809137	23.5449	1.95734	0.04698877820323655	1197.215599096859	0.04591821378247644	1253.4712973442763
66.5301	1.1801694550809136	23.5588	1.96306	0.047206778203236544	1197.9223889675934	0.046126408284771686	1254.4724454882778
66.7301	1.1855294550809137	23.5536	1.96912	0.04742117820323655	1197.6579783684697	0.04633112244424135	1254.452330787209
66.9501	1.1912894550809137	23.5525	1.97598	0.047651578203236546	1197.6020453571166	0.046551067074063146	1254.6696728778072
67.1701	1.1974794550809136	23.563	1.98266	0.047899178203236546	1198.1359513745776	0.04678737726640306	1255.525678821173
67.3701	1.2027394550809136	23.5654	1.98963	0.048109578203236546	1198.2579870357117	0.04698813978713553	1255.905673370659
67.5901	1.2085794550809137	23.5471	1.99554	0.048343178203236546	1197.3274651195652	0.04721099241307998	1255.21008013347
67.8001	1.2137594550809137	23.5533	2.00157	0.048550378203236544	1197.642723910828	0.04740861808658285	1255.788731109053
68.0001	1.2188294550809136	23.5525	2.00733	0.04875317820323654	1197.6020453571166	0.04760200926261211	1255.9889512909726
68.2101	1.2246794550809137	23.5578	2.01423	0.048987178203236545	1197.8715407754542	0.047825106463613175	1256.551887408007
68.4101	1.2300094550809135	23.5717	2.02009	0.04920037820323654	1198.5783306461883	0.04802832947871773	1257.5488378201849
68.6101	1.2355094550809136	23.5716	2.02611	0.04942037820323655	1198.5732458269742	0.048237990991055475	1257.8071889400242
68.8101	1.2410594550809135	23.5788	2.03238	0.04964237820323654	1198.9393528103762	0.048449513967345835	1258.4575536053326
69.0101	1.2461794550809135	23.5679	2.03796	0.049847178203236545	1198.3851075160596	0.048644609008447394	1258.1212235265175
69.2201	1.2515494550809136	23.5744	2.04413	0.050061978203236546	1198.715620764964	0.04884918928764072	1258.7256960435786
69.4201	1.2572694550809136	23.5815	2.0503	0.05029077820323655	1199.0766429291518	0.04906705745307823	1259.3791404273832
69.6201	1.2625294550809136	23.5711	2.05595	0.050501178203236546	1198.5478217309048	0.04926736286653138	1259.0758988612383
69.8201	1.2680294550809137	23.5836	2.06223	0.050721178203236544	1199.1834241326442	0.04947676478930576	1260.0074202864434
70.0401	1.2738594550809137	23.5686	2.0686	0.05095437820323655	1198.4207012505567	0.04969868296335124	1259.4854829086655
70.2401	1.2791594550809136	23.5795	2.07429	0.051166378203236544	1198.9749465448735	0.049900384031258724	1260.322152115994
70.4601	1.2849594550809136	23.5666	2.0811	0.05139837820323654	1198.3190048662786	0.05012106689035704	1259.9106582865218
70.6801	1.2909794550809135	23.5695	2.08795	0.05163917820323654	1198.4664646234821	0.050350068983371334	1260.3542879607771
70.8901	1.2968994550809136	23.5758	2.09454	0.05187597820323655	1198.7868082339587	0.050575215923985506	1260.975046568231
71.0901	1.3026794550809135	23.5786	2.10078	0.05210717820323654	1198.9291831719484	0.050794989547387946	1261.40199977255
71.2901	1.3081894550809137	23.5727	2.10625	0.052327578203236545	1198.6291788383273	0.05100445196967021	1261.3505409306713
71.4901	1.3133394550809137	23.5724	2.11271	0.05253357820323654	1198.6139243806854	0.051200189346485445	1261.5814027126264
71.7001	1.3188394550809135	23.579	2.11873	0.05275357820323654	1198.949522448804	0.051409186964820996	1262.1983998430399
71.9001	1.3242694550809135	23.5738	2.12479	0.05297077820323654	1198.6851118496804	0.05161548177269507	1262.1803950449917
72.1001	1.3294894550809135	23.5746	2.13072	0.053179578203236544	1198.7257904033916	0.051813758215826435	1262.4735223183852
72.3001	1.3350394550809135	23.5768	2.13692	0.05340157820323654	1198.8376564260977	0.05202452626541867	1262.8574792887207
72.5101	1.3410794550809135	23.576	2.14364	0.05364317820323654	1198.7969778723866	0.05225385219722368	1263.1042577858964
72.7101	1.3465194550809136	23.5786	2.1496	0.053860778203236544	1198.9291831719484	0.05246035240341482	1263.5044419881601
72.9101	1.3519994550809136	23.5891	2.15558	0.05407997820323654	1199.4630891894092	nan	nan
73.1101	1.3575494550809135	23.5831	2.16116	0.05430197820323654	1199.1580000365745	nan	nan
73.3201	1.3630294550809137	23.5821	2.16711	0.05452117820323655	1199.1071518444353	nan	nan
73.5201	1.3686394550809136	23.5779	2.17289	0.05474557820323654	1198.8935894374508	nan	nan
73.7201	1.3742694550809136	23.585	2.17948	0.054970778203236544	1199.2546116016388	nan	nan
73.9301	1.3805494550809136	23.5881	2.1866	0.055221978203236544	1199.4122409972701	nan	nan
74.1301	1.3861694550809136	23.5844	2.19257	0.05544677820323654	1199.224102686355	nan	nan
74.3301	1.3915594550809136	23.5767	2.19866	0.055662378203236544	1198.8325716068837	nan	nan
74.5301	1.3970994550809135	23.5773	2.20409	0.05588397820323654	1198.8630805221674	nan	nan
74.7501	1.4033094550809135	23.5734	2.21078	0.05613237820323654	1198.6647725728246	nan	nan
74.9701	1.4090794550809136	23.577	2.21741	0.056363178203236546	1198.8478260645256	nan	nan
75.1801	1.4145394550809136	23.5721	2.22359	0.056581578203236546	1198.5986699230439	nan	nan
75.3801	1.4201594550809136	23.5717	2.22926	0.05680637820323654	1198.5783306461883	nan	nan
75.5801	1.4259594550809136	23.5795	2.23547	0.057038378203236546	1198.9749465448735	nan	nan
75.7801	1.4313194550809136	23.5714	2.24147	0.05725277820323654	1198.5630761885466	nan	nan
75.9801	1.4367294550809135	23.5708	2.24742	0.05746917820323654	1198.5325672732629	nan	nan
76.2001	1.4429694550809136	23.5689	2.25381	0.057718778203236544	1198.4359557081984	nan	nan
76.4101	1.4492294550809135	23.5791	2.26093	0.05796917820323654	1198.954607268018	nan	nan
76.6101	1.4546494550809135	23.5672	2.26687	0.05818597820323654	1198.349513781562	nan	nan
76.8101	1.4600994550809137	23.5727	2.27289	0.05840397820323655	1198.6291788383273	nan	nan
77.0201	1.4658094550809135	23.5725	2.27878	0.058632378203236545	1198.6190091998994	nan	nan
77.2201	1.4716694550809135	23.5701	2.28438	0.05886677820323654	1198.4969735387656	nan	nan
77.4201	1.4772694550809136	23.5688	2.29056	0.05909077820323654	1198.4308708889846	nan	nan
77.6201	1.4827794550809137	23.56	2.29636	0.059311178203236545	1197.9834067981603	nan	nan
77.8401	1.4889994550809136	23.5713	2.30328	0.059559978203236545	1198.5579913693325	nan	nan
78.0401	1.4955494550809136	23.5708	2.31041	0.059821978203236544	1198.5325672732629	nan	nan
78.2501	1.5013394550809136	23.5603	2.31647	0.06005357820323654	1197.998661255802	nan	nan
78.4501	1.5067794550809135	23.5575	2.3226	0.06027117820323654	1197.8562863178124	nan	nan
78.6501	1.5126094550809135	23.5626	2.32802	0.060504378203236536	1198.1156120977219	nan	nan
78.8701	1.5189294550809136	23.5558	2.33505	0.06075717820323654	1197.769844391176	nan	nan
79.0701	1.5247494550809135	23.5563	2.34142	0.06098997820323654	1197.7952684872455	nan	nan
79.2801	1.5307794550809135	23.547	2.34761	0.06123117820323654	1197.3223803003514	nan	nan
79.4801	1.5360894550809137	23.5589	2.35318	0.061443578203236544	1197.9274737868072	nan	nan
79.6801	1.5422094550809136	23.5483	2.36001	0.06168837820323654	1197.3884829501324	nan	nan
79.8801	1.5478094550809136	23.5467	2.36558	0.06191237820323654	1197.3071258427096	nan	nan
80.1001	1.5534494550809135	23.5486	2.37186	0.06213797820323654	1197.403737407774	nan	nan
80.3201	1.5606194550809136	23.5575	2.37952	0.062424778203236546	1197.8562863178124	nan	nan
80.5201	1.5655594550809135	23.5364	2.3839	0.06262237820323655	1196.7833894636765	nan	nan
80.7401	1.5717294550809136	23.5382	2.39068	0.06286917820323654	1196.874916209527	nan	nan
80.9601	1.5787194550809136	23.5436	2.39793	0.06314877820323654	1197.1494964470785	nan	nan
81.1601	1.5838194550809135	23.5313	2.403	0.06335277820323654	1196.524063683767	nan	nan
81.3701	1.5901494550809137	23.5197	2.40954	0.06360597820323655	1195.934224654953	nan	nan
81.5701	1.5961294550809135	23.5293	2.41582	0.06384517820323654	1196.4223672994885	nan	nan
81.7701	1.6022494550809137	23.5337	2.42219	0.06408997820323654	1196.646099344901	nan	nan
81.9901	1.6084094550809136	23.5127	2.42837	0.06433637820323654	1195.5782873099788	nan	nan
82.1901	1.6144994550809135	23.5214	2.43488	0.06457997820323653	1196.0206665815895	nan	nan
82.4101	1.6209594550809137	23.52	2.44137	0.06483837820323654	1195.9494791125946	nan	nan
82.6101	1.6269194550809136	23.5152	2.44772	0.06507677820323654	1195.7054077903267	nan	nan
82.8301	1.6335894550809136	23.5095	2.45412	0.06534357820323654	1195.4155730951336	nan	nan
83.0401	1.6398594550809136	23.4974	2.46112	0.06559437820323655	1194.8003099702498	nan	nan
83.2401	1.6450294550809137	23.4917	2.46622	0.06580117820323655	1194.510475275057	nan	nan
83.4501	1.6512794550809136	23.4923	2.47266	0.06605117820323654	1194.5409841903404	nan	nan
83.6501	1.6572794550809136	23.5014	2.47913	0.06629117820323654	1195.0037027388066	nan	nan
83.8501	1.6629994550809135	23.4794	2.48461	0.06651997820323655	1193.8850425117453	nan	nan
84.0501	1.6689794550809136	23.4828	2.49065	0.06675917820323654	1194.0579263650186	nan	nan
84.2501	1.6749994550809135	23.4744	2.49676	0.06699997820323654	1193.6308015510497	nan	nan
84.4701	1.6814294550809137	23.4716	2.5034	0.06725717820323655	1193.48842661306	nan	nan
84.6701	1.6877094550809135	23.4775	2.50964	0.06750837820323655	1193.788430946681	nan	nan
84.8901	1.6941394550809137	23.4536	2.51608	0.06776557820323655	1192.5731591545557	nan	nan
85.1101	1.7005494550809135	23.4559	2.52253	0.06802197820323654	1192.6901099964757	nan	nan
85.3101	1.7068994550809136	23.4567	2.5293	0.06827597820323654	1192.730788550187	nan	nan
85.5301	1.7136294550809137	23.4407	2.53557	0.06854517820323655	1191.9172174759608	nan	nan
85.7301	1.7194194550809137	23.4356	2.54112	0.06877677820323655	1191.6578916960511	nan	nan
85.9401	1.7258494550809136	23.4361	2.54714	0.06903397820323655	1191.6833157921205	nan	nan
86.1401	1.7320594550809136	23.4317	2.55336	0.06928237820323654	1191.4595837467084	nan	nan
86.3401	1.7384894550809136	23.43	2.55994	0.06953957820323654	1191.3731418200719	nan	nan
86.5501	1.7445894550809136	23.4052	2.56588	0.06978357820323654	1190.1121066550213	nan	nan
86.7501	1.7502894550809136	23.3918	2.57098	0.07001157820323654	1189.4307408803568	nan	nan
86.9501	1.7557394550809136	23.3907	2.57666	0.07022957820323654	1189.3748078690037	nan	nan
87.1501	1.7621394550809135	23.3976	2.58346	0.07048557820323655	1189.725660394764	nan	nan
87.3601	1.7686294550809136	23.3844	2.58988	0.07074517820323654	1189.0544642585269	nan	nan
87.5601	1.7748194550809135	23.3749	2.59569	0.07099277820323655	1188.5714064332053	nan	nan
87.7601	1.7804694550809137	23.3593	2.60117	0.07121877820323655	1187.7781746358346	nan	nan
87.9801	1.7872694550809136	23.3674	2.60821	0.07149077820323654	1188.1900449921618	nan	nan
88.1801	1.7935894550809135	23.3582	2.61442	0.07174357820323654	1187.7222416244817	nan	nan
88.3901	1.7996794550809136	23.3446	2.61984	0.07198717820323655	1187.0307062113893	nan	nan
88.5901	1.8060494550809136	23.3359	2.62621	0.07224197820323655	1186.5883269397787	nan	nan
88.7901	1.8125494550809136	23.3251	2.63242	0.07250197820323655	1186.0391664646759	nan	nan
89.0101	1.8187894550809136	23.3073	2.63842	0.07275157820323655	1185.1340686445994	nan	nan
89.2101	1.8247894550809136	23.2995	2.64466	0.07299157820323654	1184.737452745914	nan	nan
89.4201	1.8317194550809135	23.2926	2.65135	0.07326877820323655	1184.386600220154	nan	nan
89.6201	1.8379994550809136	23.2748	2.65711	0.07351997820323654	1183.4815024000773	nan	nan
89.8201	1.8441894550809137	23.2668	2.66309	0.07376757820323655	1183.0747168629641	nan	nan
90.0201	1.8501994550809135	23.2592	2.66914	0.07400797820323654	1182.6882706027068	nan	nan
90.2301	1.8565694550809135	23.2514	2.67535	0.07426277820323654	1182.2916547040213	nan	nan
90.4301	1.8627894550809136	23.2344	2.68137	0.07451157820323655	1181.427235437656	nan	nan
90.6401	1.8696894550809136	23.2328	2.68824	0.07478757820323655	1181.3458783302333	nan	nan
90.8401	1.8758094550809137	23.2091	2.69408	0.07503237820323655	1180.1407761765356	nan	nan
91.0401	1.8819194550809135	23.2017	2.70012	0.07527677820323654	1179.764499554706	nan	nan
91.2401	1.8882194550809135	23.1976	2.70609	0.07552877820323654	1179.5560219669358	nan	nan
91.4501	1.8941994550809136	23.1775	2.71217	0.07576797820323654	1178.5339733049389	nan	nan
91.6501	1.9001494550809135	23.1744	2.71761	0.07600597820323654	1178.3763439093075	nan	nan
91.8601	1.9070694550809135	23.1531	2.72458	0.07628277820323653	1177.2932774167436	nan	nan
92.0501	1.9125794550809136	23.1431	2.72995	0.07650317820323654	1176.7847954953525	nan	nan
92.2701	1.9194494550809136	23.1329	2.73652	0.07677797820323655	1176.2661439355331	nan	nan
92.4701	1.9254994550809137	23.1239	2.74258	0.07701997820323654	1175.8085102062807	nan	nan
92.6901	1.9323794550809137	23.1164	2.74918	0.07729517820323654	1175.4271487652372	nan	nan
92.9101	1.9394494550809136	23.0942	2.75545	0.07757797820323654	1174.2983188997484	nan	nan
93.1101	1.9455794550809136	23.0815	2.76137	0.07782317820323655	1173.6525468595812	nan	nan
93.3301	1.9526494550809137	23.055	2.76819	0.07810597820323655	1172.305069767894	nan	nan
93.5301	1.9588094550809136	23.0569	2.77402	0.07835237820323654	1172.4016813329583	nan	nan
93.7501	1.9661294550809136	23.0493	2.78093	0.07864517820323655	1172.015235072701	nan	nan
93.9701	1.9730394550809136	23.0175	2.78739	0.07892157820323654	1170.3982625626763	nan	nan
94.1701	1.9791694550809136	23.0027	2.79305	0.07916677820323655	1169.645709319017	nan	nan
94.3901	1.9861994550809137	22.9939	2.80045	0.07944797820323654	1169.1982452281927	nan	nan
94.6001	1.9931194550809135	22.968	2.80651	0.07972477820323653	1167.8812770517889	nan	nan
94.8001	1.9991694550809136	22.9575	2.8127	0.07996677820323654	1167.3473710343278	nan	nan
95.0001	2.005279455080913	22.944	2.81824	0.08021117820323653	1166.6609204404494	nan	nan
95.2101	2.0116794550809134	22.928	2.82423	0.08046717820323654	1165.8473493662232	nan	nan
95.4101	2.0176694550809136	22.9194	2.8297	0.08070677820323655	1165.4100549138263	nan	nan
95.6101	2.0240294550809135	22.9092	2.83627	0.08096117820323653	1164.8914033540073	nan	nan
95.8101	2.0304794550809135	22.8842	2.84205	0.08121917820323654	1163.6201985505288	nan	nan
96.0301	2.0371194550809135	22.8674	2.84885	0.08148477820323655	1162.7659489225914	nan	nan
96.2301	2.0436294550809135	22.8693	2.85519	0.08174517820323654	1162.8625604876556	nan	nan
96.4501	2.0507994550809134	22.8456	2.86207	0.08203197820323654	1161.6574583339582	nan	nan
96.6601	2.0580594550809135	22.8278	2.86861	0.08232237820323654	1160.7523605138813	nan	nan
96.8601	2.0640794550809134	22.795	2.87444	0.08256317820323654	1159.0845398117174	nan	nan
97.0601	2.0703294550809135	22.7797	2.88	0.08281317820323654	1158.3065624719884	nan	nan
97.2601	2.0765394550809133	22.7797	2.88625	0.08306157820323654	1158.3065624719884	nan	nan
97.4801	2.0833994550809134	22.7532	2.89237	0.08333597820323653	1156.9590853803013	nan	nan
97.6801	2.0894294550809134	22.7397	2.89819	0.08357717820323654	1156.272634786423	nan	nan
97.9001	2.096589455080913	22.7392	2.90495	0.08386357820323653	1156.2472106903533	nan	nan
98.1201	2.1035594550809136	22.7113	2.91166	0.08414237820323654	1154.8285461296714	nan	nan
98.3201	2.1101294550809135	22.6878	2.91768	0.08440517820323654	1153.6336136144014	nan	nan
98.5301	2.116039455080913	22.6571	2.92274	0.08464157820323653	1152.0725741157298	nan	nan
98.7301	2.1226994550809133	22.6693	2.92992	0.08490797820323653	1152.6929220598274	nan	nan
98.9301	2.1289594550809134	22.643	2.9351	0.08515837820323653	1151.355614606568	nan	nan
99.1501	2.135839455080913	22.6261	2.94264	0.08543357820323653	1150.4962801594165	nan	nan
99.3501	2.1421994550809136	22.6094	2.9482	0.08568797820323654	1149.647115350693	nan	nan
99.5601	2.149049455080913	22.5879	2.95471	0.08596197820323653	1148.5538792197015	nan	nan
99.7601	2.1554794550809135	22.5633	2.96078	0.08621917820323655	1147.3030136930786	nan	nan
99.9601	2.1616894550809134	22.5546	2.96638	0.08646757820323653	1146.8606344214681	nan	nan
100.16	2.1682794550809135	22.5546	2.97256	0.08673117820323654	1146.8606344214681	nan	nan
100.38	2.1749894550809135	22.5142	2.97901	0.08699957820323653	1144.8063674590464	nan	nan
100.6	2.1818094550809133	22.5045	2.98538	0.08727237820323654	1144.313139995297	nan	nan
100.8	2.1881794550809133	22.4769	2.99114	0.08752717820323654	1142.9097298922568	nan	nan
101.02	2.1951894550809135	22.4608	2.9985	0.08780757820323654	1142.0910739988165	nan	nan
101.23	2.2013094550809136	22.447	3.00423	0.08805237820323654	1141.3893689472964	nan	nan
101.43	2.2081494550809135	22.4309	3.01133	0.08832597820323654	1140.5707130538563	nan	nan
101.63	2.2143894550809136	22.4066	3.01659	0.08857557820323654	1139.335101984875	nan	nan
101.84	2.221579455080913	22.3869	3.02322	0.08886317820323653	1138.333392599734	nan	nan
102.04	2.2275994550809135	22.3783	3.02894	0.08910397820323654	1137.8960981473374	nan	nan
102.24	2.2338894550809134	22.3549	3.0343	0.08935557820323653	1136.7062504512817	nan	nan
102.45	2.2400394550809133	22.3351	3.04108	0.08960157820323653	1135.6994562469267	nan	nan
102.66	2.247009455080913	22.3238	3.0474	0.08988037820323652	1135.124871675754	nan	nan
102.86	2.2534194550809135	22.3006	3.05328	0.09013677820323654	1133.945193618126	nan	nan
103.08	2.2601194550809134	22.2768	3.0601	0.09040477820323653	1132.7350066452148	nan	nan
103.28	2.266659455080913	22.2783	3.06587	0.09066637820323653	1132.8112789334234	nan	nan
103.5	2.2736994550809135	22.2541	3.07231	0.09094797820323654	1131.580752683656	nan	nan
103.71	2.280359455080913	22.2251	3.07833	0.09121437820323652	1130.106155111621	nan	nan
103.91	2.2864794550809133	22.2061	3.08447	0.09145917820323653	1129.1400394609773	nan	nan
104.12	2.293239455080913	22.1943	3.09089	0.09172957820323653	1128.5400307937355	nan	nan
104.32	2.300079455080913	22.1832	3.09747	0.09200317820323653	1127.975615860991	nan	nan
104.52	2.3066694550809133	22.1517	3.10307	0.09226677820323653	1126.373897808608	nan	nan
104.72	2.313099455080913	22.1282	3.10924	0.09252397820323653	1125.1789652933383	nan	nan
104.92	2.3193594550809133	22.1055	3.11472	0.09277437820323653	1124.0247113317798	nan	nan
105.14	2.326049455080913	22.0876	3.12125	0.09304197820323652	1123.114528692489	nan	nan
105.35	2.332489455080913	22.0717	3.12753	0.09329957820323653	1122.306042437477	nan	nan
105.55	2.3389594550809134	22.0594	3.13382	0.09355837820323654	1121.6806096741655	nan	nan
105.75	2.3455194550809133	22.031	3.13987	0.09382077820323653	1120.2365210174137	nan	nan
105.95	2.351399455080913	22.0104	3.14575	0.09405597820323652	1119.1890482593476	nan	nan
106.17	2.3586594550809132	22.0077	3.15207	0.09434637820323653	1119.0517581405718	nan	nan
106.37	2.3650394550809133	21.9846	3.1582	0.09460157820323653	1117.8771649021576	nan	nan
106.59	2.3717894550809135	21.9539	3.16434	0.09487157820323654	1116.316125403486	nan	nan
106.8	2.3785694550809136	21.9292	3.17051	0.09514277820323654	1115.0601750576493	nan	nan
107	2.3849594550809132	21.9214	3.17724	0.09539837820323653	1114.6635591589638	nan	nan
107.2	2.3915194550809136	21.8907	3.18245	0.09566077820323654	1113.1025196602923	nan	nan
107.4	2.3978794550809135	21.8748	3.18893	0.09591517820323654	1112.2940334052798	nan	nan
107.62	2.404949455080913	21.8617	3.19559	0.09619797820323653	1111.6279220882573	nan	nan
107.82	2.411249455080913	21.8344	3.20121	0.09644997820323653	1110.2397664428586	nan	nan
108.04	2.4181394550809134	21.8074	3.20802	0.09672557820323653	1108.8668652551019	nan	nan
108.25	2.4246994550809133	21.8007	3.21445	0.09698797820323653	1108.5261823677697	nan	nan
108.45	2.4315294550809132	21.7837	3.22034	0.09726117820323653	1107.6617631014042	nan	nan
108.66	2.4383394550809134	21.7357	3.22686	0.09753357820323653	1105.2210498787256	nan	nan
108.86	2.4448994550809133	21.7356	3.23291	0.09779597820323653	1105.2159650595117	nan	nan
109.06	2.451179455080913	21.7038	3.23849	0.09804717820323652	1103.598992549487	nan	nan
109.26	2.4576294550809132	21.6906	3.24479	0.09830517820323653	1102.92779641325	nan	nan
109.46	2.463659455080913	21.6644	3.25004	0.09854637820323653	1101.5955737792049	nan	nan
109.68	2.4709394550809134	21.6563	3.25735	0.09883757820323653	1101.183703422878	nan	nan
109.88	2.477819455080913	21.6357	3.26359	0.09911277820323652	1100.1362306648114	nan	nan
110.1	2.4848394550809134	21.5961	3.27016	0.09939357820323654	1098.1226422561012	nan	nan
110.31	2.4909994550809134	21.5734	3.27557	0.09963997820323653	1096.9683882945428	nan	nan
110.51	2.4970894550809133	21.5613	3.28135	0.09988357820323653	1096.3531251696593	nan	nan
110.71	2.5032594550809133	21.5377	3.28752	0.10013037820323653	1095.1531078351757	nan	nan
110.91	2.5096994550809133	21.534	3.29361	0.10038797820323653	1094.9649695242608	nan	nan
111.13	2.5167794550809135	21.499	3.29956	0.10067117820323654	1093.1852827993907	nan	nan
111.34	2.5240294550809135	21.4946	3.30673	0.10096117820323654	1092.9615507539786	nan	nan
111.54	2.5310194550809135	21.473	3.31361	0.10124077820323654	1091.863229803773	nan	nan
111.74	2.5370894550809133	21.4211	3.31862	0.10148357820323653	1089.2242086317517	nan	nan
111.94	2.5436494550809132	21.4149	3.32469	0.10174597820323653	1088.908949840489	nan	nan
112.16	2.5504294550809132	21.3814	3.33073	0.10201717820323652	1087.2055354038278	nan	nan
112.36	2.5568094550809133	21.3633	3.33674	0.10227237820323654	1086.2851831261094	nan	nan
112.58	2.5640394550809136	21.3509	3.34344	0.10256157820323654	1085.6546655435839	nan	nan
112.8	2.5712394550809132	21.3223	3.35056	0.10284957820323654	1084.2004072484046	nan	nan
113	2.5777794550809134	21.3104	3.35629	0.10311117820323654	1083.5953137619488	nan	nan
113.21	2.5840594550809133	21.2756	3.36214	0.10336237820323653	1081.8257966755068	nan	nan
113.41	2.590349455080913	21.2493	3.36774	0.10361397820323653	1080.4884892222474	nan	nan
113.61	2.5964394550809136	21.2305	3.37372	0.10385757820323654	1079.5325432100315	nan	nan
113.82	2.6038994550809136	21.2073	3.38025	0.10415597820323655	1078.3528651524034	nan	nan
114.02	2.6101094550809134	21.183	3.3868	0.10440437820323653	1077.1172540834223	nan	nan
114.22	2.6167594550809135	21.1705	3.39311	0.10467037820323653	1076.481651681683	nan	nan
114.43	2.6232194550809136	21.1412	3.39872	0.10492877820323654	1074.9917996520062	nan	nan
114.63	2.6295094550809135	21.1151	3.40491	0.10518037820323654	1073.6646618371747	nan	nan
114.83	2.6359094550809132	21.1001	3.41085	0.10543637820323654	1072.9019389550876	nan	nan
115.03	2.642479455080913	21.0744	3.41736	0.10569917820323653	1071.5951404171117	nan	nan
115.23	2.6488094550809134	21.04	3.42247	0.10595237820323654	1069.845962607525	nan	nan
115.45	2.656039455080913	21.0286	3.42913	0.10624157820323653	1069.266293217139	nan	nan
115.67	2.6632094550809136	21.0032	3.43607	0.10652837820323655	1067.9747491368048	nan	nan
115.87	2.6693594550809134	20.9731	3.44186	0.10677437820323654	1066.4442185534165	nan	nan
116.09	2.6764094550809134	20.9562	3.44857	0.10705637820323653	1065.5848841062652	nan	nan
116.31	2.6842894550809135	20.9432	3.45638	0.10737157820323655	1064.9238576084563	nan	nan
116.51	2.6907794550809134	20.8918	3.46155	0.10763117820323653	1062.3102605325043	nan	nan
116.73	2.6978494550809136	20.8704	3.46817	0.10791397820323655	1061.222109220727	nan	nan
116.94	2.7049994550809133	20.8412	3.47459	0.10819997820323653	1059.737342010264	nan	nan
117.14	2.7113094550809134	20.8134	3.48045	0.10845237820323654	1058.323762268796	nan	nan
117.34	2.7174194550809134	20.7956	3.48602	0.10869677820323653	1057.418664448719	nan	nan
117.54	2.7241094550809133	20.7743	3.49228	0.10896437820323653	1056.3355979561554	nan	nan
117.76	2.730809455080913	20.7441	3.49873	0.10923237820323653	1054.7999825535533	nan	nan
117.96	2.7375594550809135	20.7279	3.50477	0.10950237820323654	1053.9762418408993	nan	nan
118.18	2.7443094550809133	20.6808	3.51007	0.10977237820323653	1051.581291991146	nan	nan
118.4	2.7516394550809133	20.6698	3.51709	0.11006557820323654	1051.021961877615	nan	nan
118.6	2.7587794550809135	20.6435	3.52357	0.11035117820323653	1049.6846544243558	nan	nan
118.81	2.7651894550809133	20.6096	3.52951	0.11060757820323654	1047.9609007108388	nan	nan
119.01	2.7717094550809134	20.5845	3.53551	0.11086837820323653	1046.6846110881463	nan	nan
119.21	2.7788494550809135	20.5546	3.54255	0.11115397820323654	1045.164250143186	nan	nan
119.42	2.785709455080913	20.5234	3.5484	0.11142837820323653	1043.5777865484447	nan	nan
119.62	2.7919894550809135	20.4974	3.55444	0.11167957820323654	1042.2557335528272	nan	nan
119.82	2.798049455080913	20.4811	3.55952	0.11192197820323653	1041.4269080209594	nan	nan
120.02	2.8045294550809134	20.4542	3.56603	0.11218117820323653	1040.0590916524163	nan	nan
120.24	2.8120294550809133	20.4279	3.57228	0.11248117820323653	1038.7217841991571	nan	nan
120.45	2.8184394550809135	20.3955	3.57813	0.11273757820323654	1037.0743027738488	nan	nan
120.65	2.826049455080913	20.3593	3.58467	0.11304197820323653	1035.2335982184118	nan	nan
120.85	2.8321594550809133	20.3262	3.5905	0.11328637820323653	1033.5505230586064	nan	nan
121.05	2.8394194550809133	20.2908	3.59674	0.11357677820323653	1031.7504970568807	nan	nan
121.27	2.8467794550809136	20.2492	3.60361	0.11387117820323654	1029.6352122638923	nan	nan
121.47	2.853429455080913	20.2247	3.60937	0.11413717820323653	1028.3894315564833	nan	nan
121.69	2.860069455080913	20.1817	3.61497	0.11440277820323652	1026.2029592945005	nan	nan
121.9	2.8670894550809134	20.1416	3.62159	0.11468357820323653	1024.163946789721	nan	nan
122.1	2.8735494550809135	20.1263	3.62726	0.11494197820323654	1023.385969449992	nan	nan
122.3	2.8806494550809134	20.0776	3.63366	0.11522597820323653	1020.9096624928158	nan	nan
122.5	2.8877594550809134	20.0082	3.63941	0.11551037820323654	1017.3807979583594	nan	nan
