Repository: materialdigital/demodata_tensiletest_42CrMoS4

# pmd_referenceproject

This repository contains data from a joint project between Fraunhofer IWM, Freiburg and IWT, Bremen. The provided python scripts generate a structured dataset using the [PMDco v2.0.7](https://github.com/materialdigital/core-ontology) and [TTO v2.0.1](https://github.com/materialdigital/application-ontologies). The resulting ABox is published to [github-pages](https://matttjung.github.io/pmd_referenceproject/) as .ttl and .rdf alongside all references file resources.

**The repo is currently WIP**

File: original_data/46NTBB.csv (part 2 of 2)
Date:	2022-09-13 00:00:00
Heat treatment batch:	Batch 4
Time	Displacement	Force	Machine Displacement	Engineering Strain	Engineering Stress	True Strain	True Stress
s	mm	kN	mm		MPa		MPa
65.3701	1.1705339174156162	23.4825	1.94012	0.04682135669662465	1194.0426719073769	0.045758293353992424	1249.949369759743
65.5601	1.1760039174156163	23.4915	1.9465	0.04704015669662465	1194.500305636629	0.045967285208894884	1250.6897871879423
65.7701	1.1815439174156162	23.476	1.95206	0.04726175669662465	1193.7121586584724	0.046178907038020654	1250.1290922667918
65.9701	1.1869739174156162	23.4858	1.95834	0.04747895669662465	1194.2104709414361	0.04638628353993299	1250.9103381779205
66.1801	1.1926739174156162	23.4788	1.96469	0.04770695669662465	1193.854533596462	0.04660392532479076	1250.8097001328174
66.3901	1.1981139174156163	23.4921	1.97042	0.047924556696624654	1194.5308145519127	0.04681159542269814	1251.778174299771
66.5901	1.2036739174156161	23.4913	1.97704	0.048146956696624645	1194.4901359982011	0.047023801923681975	1252.0012008506517
66.8001	1.2095739174156162	23.4873	1.98308	0.048382956696624645	1194.2867432296448	0.047248935845682606	1252.0698670106776
67.0001	1.2152939174156163	23.508	1.98919	0.04861175669662465	1195.339300806925	0.04746715289644247	1253.4468440676646
67.2001	1.2207939174156162	23.5013	1.99516	0.048831756696624644	1194.9986179195926	0.04767693208658692	1253.3524996826447
67.4101	1.2262039174156163	23.4924	2.00082	0.04904815669662465	1194.5460690095545	0.0478832356022324	1253.136351783672
67.6101	1.2316239174156163	23.4882	2.00725	0.04926495669662465	1194.33250660257	0.048089877784838676	1253.1712458217166
67.8201	1.2378339174156163	23.4986	2.0143	0.049513356696624655	1194.861327800817	0.04832658692136323	1254.0229229272213
68.0101	1.2428339174156162	23.4958	2.01976	0.04971335669662465	1194.7189528628273	0.048517133277627744	1254.1124423187148
68.2301	1.2487739174156163	23.4975	2.02589	0.04995095669662465	1194.805394789464	0.04874345517060727	1254.4870673254861
68.4401	1.2547439174156163	23.5053	2.03249	0.05018975669662465	1195.2020106881491	0.04897086850487221	1255.188908807904
68.6501	1.2602539174156162	23.5052	2.03866	0.05041015669662465	1195.196925868935	0.04918071332053979	1255.4469901853122
68.8501	1.2662239174156162	23.513	2.04502	0.05064895669662465	1195.5935417676205	0.04940802724950639	1256.1491072913727
69.0601	1.2721539174156162	23.505	2.05077	0.05088615669662465	1195.1867562305074	0.04963376699517661	1256.0052167897834
69.2601	1.2774339174156162	23.4931	2.05648	0.05109735669662465	1194.5816627440515	0.049834720046772966	1255.6216280685312
69.4801	1.2834739174156162	23.5148	2.06304	0.05133895669662465	1195.685068513471	0.050064548650402434	1257.0702924686848
69.6701	1.2889239174156162	23.503	2.06872	0.05155695669662465	1195.0850598462291	0.05027188178505028	1256.7000085255042
69.8801	1.2952939174156162	23.5072	2.07569	0.05181175669662465	1195.2986222532136	0.05051415980280715	1257.2291436492078
70.0901	1.3007239174156162	23.4993	2.08121	0.05202895669662465	1194.8969215353145	0.050720639313721415	1257.0661617228054
70.3001	1.3064539174156162	23.5146	2.08736	0.05225815669662465	1195.6748988750433	0.05093848031027339	1258.1586650986762
70.5001	1.3125539174156162	23.5097	2.09348	0.05250215669662465	1195.4257427335613	0.05117033569023312	1258.1881723977376
70.7101	1.3179239174156163	23.5026	2.09978	0.052716956696624656	1195.0647205693735	0.051374399960198	1258.064895693293
70.9101	1.3235339174156162	23.5069	2.10532	0.05294135669662465	1195.2833677955718	0.05158753995487065	1258.5632909235799
71.1301	1.3295139174156163	23.5124	2.11178	0.05318055669662465	1195.563032852337	0.05181468730043251	1259.1437405053293
71.3401	1.3355239174156162	23.5111	2.11837	0.053420956696624645	1195.496930202556	0.05204292220818814	1259.3615199418546
71.5401	1.3410539174156162	23.5096	2.12465	0.05364215669662465	1195.4206579143474	0.05225288269718035	1259.5456001645712
71.7401	1.3469539174156162	23.5139	2.13068	0.05387815669662465	1195.6393051405457	0.052476842579784154	1260.0581469755514
71.9501	1.3525439174156162	23.5087	2.13618	0.05410175669662465	1195.3748945414222	0.05268898881459212	1260.0467762471555
72.1501	1.3582639174156161	23.5092	2.14221	0.05433055669662465	1195.4003186374919	0.05290602210462912	1260.3470834243892
72.3501	1.3636339174156162	23.5068	2.14836	0.05454535669662465	1195.278282976358	0.05310973252626068	1260.4751632730326
72.5601	1.3701539174156163	23.4968	2.15427	0.054806156696624655	1194.7698010549666	0.05335701231786767	1260.2505419879801
72.7601	1.3756939174156162	23.5097	2.16089	0.05502775669662465	1195.4257427335613	0.053567076246983696	1261.2073396535854
72.9601	1.3812039174156163	23.5088	2.16693	0.05524815669662465	1195.3799793606363	0.053775958885886675	1261.4225197723608
73.1701	1.3874939174156162	23.5188	2.17303	0.05549975669662465	1195.8884612820275	0.05401435779614504	1262.2599799194809
73.3601	1.3932439174156162	23.5222	2.17924	0.055729756696624645	1196.0613451353008	nan	nan
73.5701	1.3989339174156163	23.5122	2.18488	0.055957356696624654	1195.5528632139094	nan	nan
73.7801	1.4052439174156162	23.5006	2.19173	0.056209756696624646	1194.9630241850953	nan	nan
73.9901	1.4108339174156161	23.497	2.19762	0.056433356696624644	1194.7799706933943	nan	nan
74.2001	1.4167239174156163	23.5072	2.20452	0.05666895669662465	1195.2986222532136	nan	nan
74.4001	1.4225239174156163	23.5091	2.21034	0.056900956696624656	1195.3952338182778	nan	nan
74.6101	1.4284539174156163	23.5011	2.21642	0.057138156696624656	1194.988448281165	nan	nan
74.8101	1.4338339174156163	23.4908	2.22152	0.05735335669662465	1194.4647119021317	nan	nan
75.0201	1.4401039174156163	23.5048	2.22861	0.05760415669662465	1195.1765865920797	nan	nan
75.2201	1.4456539174156162	23.5013	2.23439	0.05782615669662465	1194.9986179195926	nan	nan
75.4201	1.4516139174156162	23.5143	2.24046	0.05806455669662465	1195.6596444174015	nan	nan
75.6401	1.4580039174156163	23.5011	2.24728	0.05832015669662465	1194.988448281165	nan	nan
75.8501	1.4642239174156162	23.5088	2.25372	0.058568956696624645	1195.3799793606363	nan	nan
76.0601	1.4699939174156162	23.4988	2.25941	0.05879975669662465	1194.8714974392449	nan	nan
76.2701	1.4762639174156162	23.5046	2.26608	0.05905055669662465	1195.1664169536518	nan	nan
76.4701	1.4822939174156162	23.502	2.27205	0.05929175669662465	1195.03421165409	nan	nan
76.6701	1.4883939174156162	23.514	2.27843	0.05953575669662465	1195.6443899597598	nan	nan
76.8701	1.4941139174156162	23.4896	2.28484	0.05976455669662464	1194.4036940715646	nan	nan
77.0901	1.5006239174156162	23.4964	2.29131	0.060024956696624644	1194.749461778111	nan	nan
77.3001	1.5063739174156163	23.4996	2.29764	0.06025495669662465	1194.9121759929562	nan	nan
77.5001	1.5121139174156162	23.4917	2.303	0.06048455669662465	1194.510475275057	nan	nan
77.7101	1.5185139174156161	23.4891	2.31034	0.06074055669662465	1194.3782699754952	nan	nan
77.9001	1.5235239174156163	23.4724	2.31527	0.06094095669662465	1193.5291051667716	nan	nan
78.1201	1.5300539174156162	23.4824	2.32178	0.06120215669662465	1194.0375870881628	nan	nan
78.3201	1.5359439174156162	23.4872	2.32781	0.06143775669662465	1194.2816584104307	nan	nan
78.5301	1.5423639174156163	23.4789	2.33457	0.06169455669662465	1193.8596184156759	nan	nan
78.7401	1.5480339174156161	23.4671	2.34038	0.061921356696624644	1193.259609748434	nan	nan
78.9301	1.5537139174156163	23.4691	2.34605	0.06214855669662465	1193.3613061327123	nan	nan
79.1401	1.5596439174156163	23.4659	2.35244	0.06238575669662465	1193.1985919178671	nan	nan
79.3401	1.5658139174156163	23.4712	2.35824	0.06263255669662465	1193.4680873362045	nan	nan
79.5501	1.5722639174156163	23.4692	2.36478	0.06289055669662465	1193.3663909519262	nan	nan
79.7501	1.5778239174156163	23.4611	2.37043	0.06311295669662466	1192.9545205955992	nan	nan
79.9501	1.5840439174156162	23.4705	2.37762	0.06336175669662465	1193.4324936017072	nan	nan
80.1501	1.5898939174156161	23.4522	2.38305	0.06359575669662465	1192.5019716855609	nan	nan
80.3501	1.5960739174156162	23.4671	2.38966	0.06384295669662465	1193.259609748434	nan	nan
80.5601	1.6021139174156163	23.4663	2.39555	0.06408455669662465	1193.2189311947227	nan	nan
80.7601	1.6082239174156163	23.452	2.40095	0.06432895669662465	1192.491802047133	nan	nan
80.9601	1.6140239174156163	23.4466	2.40715	0.06456095669662465	1192.2172218095816	nan	nan
81.1601	1.6201139174156163	23.4573	2.41337	0.06480455669662465	1192.7612974654705	nan	nan
81.3701	1.6265739174156162	23.4364	2.42015	0.06506295669662465	1191.6985702497623	nan	nan
81.5701	1.6324839174156163	23.4404	2.42628	0.06529935669662465	1191.901963018319	nan	nan
81.7701	1.6383839174156163	23.4208	2.432	0.06553535669662465	1190.9053384523918	nan	nan
81.9701	1.6441939174156162	23.4204	2.43762	0.06576775669662464	1190.8849991755362	nan	nan
82.1801	1.6501339174156162	23.429	2.44362	0.06600535669662465	1191.3222936279328	nan	nan
82.3801	1.6561839174156163	23.4192	2.44978	0.06624735669662465	1190.8239813449693	nan	nan
82.5801	1.6624139174156163	23.417	2.45557	0.06649655669662465	1190.7121153222631	nan	nan
82.7901	1.6688039174156162	23.4094	2.46176	0.06675215669662465	1190.3256690620058	nan	nan
83.0001	1.6749739174156162	23.4051	2.46789	0.06699895669662465	1190.1070218358075	nan	nan
83.2101	1.6816539174156162	23.4043	2.47435	0.06726615669662465	1190.0663432820959	nan	nan
83.4201	1.6874839174156162	23.3941	2.48043	0.06749935669662464	1189.5476917222768	nan	nan
83.6201	1.6935039174156163	23.3982	2.48672	0.06774015669662466	1189.7561693100472	nan	nan
83.8301	1.7001039174156163	23.394	2.49287	0.06800415669662466	1189.5426069030627	nan	nan
84.0401	1.7063639174156162	23.3792	2.49915	0.06825455669662465	1188.7900536594036	nan	nan
84.2501	1.7126339174156162	23.3745	2.50487	0.06850535669662465	1188.5510671563495	nan	nan
84.4401	1.7187139174156163	23.3702	2.51112	0.06874855669662465	1188.3324199301512	nan	nan
84.6401	1.7248439174156163	23.3629	2.51707	0.06899375669662465	1187.9612281275356	nan	nan
84.8601	1.7315439174156162	23.3555	2.52462	0.06926175669662465	1187.584951505706	nan	nan
85.0701	1.7386039174156163	23.3522	2.53098	0.06954415669662466	1187.417152471647	nan	nan
85.2701	1.7444339174156163	23.3227	2.53615	0.06977735669662465	1185.917130803542	nan	nan
85.4701	1.7503939174156162	23.3234	2.54221	0.07001575669662465	1185.9527245380393	nan	nan
85.6701	1.7564039174156163	23.3235	2.54806	0.07025615669662465	1185.9578093572534	nan	nan
85.8701	1.7625639174156162	23.3212	2.55434	0.07050255669662465	1185.8408585153334	nan	nan
86.0801	1.7686239174156162	23.3031	2.56068	0.07074495669662464	1184.920506237615	nan	nan
86.2901	1.7754039174156162	23.2889	2.56796	0.07101615669662464	1184.1984619092393	nan	nan
86.4901	1.7817139174156162	23.2957	2.57391	0.07126855669662464	1184.5442296157853	nan	nan
86.6901	1.7876939174156163	23.2798	2.5797	0.07150775669662465	1183.735743360773	nan	nan
86.8901	1.7937739174156162	23.2745	2.58525	0.07175095669662465	1183.4662479424355	nan	nan
87.0901	1.8001139174156162	23.2658	2.59161	0.07200455669662464	1183.0238686708249	nan	nan
87.2901	1.8063039174156161	23.2689	2.5977	0.07225215669662464	1183.1814980664562	nan	nan
87.5001	1.8127139174156162	23.2528	2.60332	0.07250855669662465	1182.3628421730161	nan	nan
87.7101	1.8194239174156162	23.2314	2.61054	0.07277695669662465	1181.2746908612387	nan	nan
87.9001	1.8253439174156163	23.2396	2.61671	0.07301375669662465	1181.6916460367795	nan	nan
88.1101	1.8315139174156163	23.2103	2.62218	0.07326055669662465	1180.2017940071025	nan	nan
88.3101	1.8379139174156163	23.2106	2.62836	0.07351655669662466	1180.2170484647443	nan	nan
88.5201	1.8440239174156163	23.1937	2.63423	0.07376095669662465	1179.357714017593	nan	nan
88.7301	1.8507839174156162	23.1748	2.64066	0.07403135669662465	1178.3966831861633	nan	nan
88.9401	1.8571339174156163	23.1753	2.64711	0.07428535669662466	1178.4221072822327	nan	nan
89.1401	1.8637439174156163	23.173	2.65395	0.07454975669662466	1178.3051564403127	nan	nan
89.3601	1.8702939174156163	23.1507	2.66009	0.07481175669662465	1177.1712417556098	nan	nan
89.5701	1.8766739174156162	23.1413	2.66637	0.07506695669662465	1176.693268749502	nan	nan
89.7701	1.8835739174156163	23.1262	2.67303	0.07534295669662465	1175.925461048201	nan	nan
89.9801	1.8899239174156162	23.1181	2.67879	0.07559695669662464	1175.5135906918738	nan	nan
90.1901	1.8965439174156162	23.1032	2.68526	0.07586175669662465	1174.7559526290006	nan	nan
90.3901	1.9020839174156163	23.0917	2.69095	0.07608335669662465	1174.1711984194005	nan	nan
90.5901	1.9090239174156163	23.082	2.69794	0.07636095669662465	1173.6779709556508	nan	nan
90.8001	1.9151239174156163	23.0662	2.7037	0.07660495669662465	1172.8745695198522	nan	nan
91.0101	1.9220139174156163	23.0539	2.70989	0.07688055669662465	1172.2491367565408	nan	nan
91.2101	1.9282739174156163	23.0386	2.71586	0.07713095669662465	1171.471159416812	nan	nan
91.4201	1.9345839174156163	23.035	2.72227	0.07738335669662465	1171.2881059251113	nan	nan
91.6201	1.9407739174156162	23.0102	2.72707	0.07763095669662465	1170.0270707600605	nan	nan
91.8301	1.9478839174156162	23.0051	2.73454	0.07791535669662465	1169.7677449801508	nan	nan
92.0401	1.9544239174156162	22.9888	2.7407	0.07817695669662465	1168.938919448283	nan	nan
92.2501	1.9615139174156162	22.9776	2.74728	0.07846055669662465	1168.3694196963245	nan	nan
92.4501	1.9670139174156163	22.9519	2.75257	0.07868055669662465	1167.0626211583485	nan	nan
92.6501	1.9738939174156163	22.9459	2.75925	0.07895575669662465	1166.757532005514	nan	nan
92.8501	1.9803239174156162	22.9194	2.76525	0.07921295669662465	1165.4100549138263	nan	nan
93.0601	1.9864139174156163	22.9071	2.77063	0.07945655669662466	1164.7846221505151	nan	nan
93.2601	1.9928839174156163	22.9061	2.77715	0.07971535669662465	1164.7337739583759	nan	nan
93.4701	1.9994339174156162	22.8754	2.78382	0.07997735669662465	1163.1727344597043	nan	nan
93.6801	2.0058139174156167	22.8709	2.78972	0.08023255669662467	1162.9439175950781	nan	nan
93.8901	2.0126139174156163	22.8479	2.79646	0.08050455669662465	1161.774409175878	nan	nan
94.1001	2.0188439174156163	22.8415	2.80201	0.08075375669662466	1161.4489807461875	nan	nan
94.3001	2.0251639174156164	22.8284	2.80792	0.08100655669662465	1160.7828694291645	nan	nan
94.5001	2.0313539174156166	22.8145	2.81413	0.08125415669662467	1160.0760795584306	nan	nan
94.7101	2.0385039174156163	22.8017	2.82083	0.08154015669662465	1159.4252226990498	nan	nan
94.9101	2.0447639174156165	22.7809	2.82686	0.08179055669662466	1158.3675803025553	nan	nan
95.1201	2.0511139174156163	22.7605	2.83257	0.08204455669662465	1157.3302771829171	nan	nan
95.3101	2.0574639174156166	22.7438	2.8385	0.08229855669662467	1156.4811123741933	nan	nan
95.5201	2.0639139174156163	22.7372	2.84465	0.08255655669662465	1156.145514306075	nan	nan
95.7201	2.0704839174156167	22.728	2.85101	0.08281935669662467	1155.677710938395	nan	nan
95.9301	2.0775239174156166	22.7026	2.85752	0.08310095669662466	1154.3861668580607	nan	nan
96.1201	2.0832139174156166	22.6997	2.86317	0.08332855669662466	1154.2387071008573	nan	nan
96.3401	2.0901339174156166	22.6664	2.86906	0.08360535669662467	1152.5454623026237	nan	nan
96.5501	2.0972039174156163	22.6447	2.87577	0.08388815669662465	1151.4420565332045	nan	nan
96.7701	2.1033539174156166	22.6325	2.88235	0.08413415669662466	1150.821708589107	nan	nan
96.9801	2.1105839174156165	22.6163	2.88852	0.08442335669662465	1149.997967876453	nan	nan
97.1801	2.1168739174156164	22.6127	2.89503	0.08467495669662466	1149.814914384752	nan	nan
97.3901	2.1237239174156164	22.5677	2.90096	0.08494895669662465	1147.5267457384905	nan	nan
97.5901	2.1298539174156166	22.5574	2.90701	0.08519415669662467	1147.0030093594576	nan	nan
97.8001	2.1362339174156166	22.5534	2.91338	0.08544935669662466	1146.799616590901	nan	nan
98.0201	2.1431439174156166	22.5441	2.92003	0.08572575669662466	1146.3267284040069	nan	nan
98.2201	2.1493939174156163	22.5135	2.92638	0.08597575669662465	1144.7707737245494	nan	nan
98.4201	2.1559039174156163	22.5185	2.93264	0.08623615669662466	1145.025014685245	nan	nan
98.6201	2.1622239174156164	22.4774	2.93829	0.08648895669662465	1142.9351539883262	nan	nan
98.8401	2.1693139174156166	22.4531	2.94471	0.08677255669662466	1141.699542919345	nan	nan
99.0401	2.1758639174156165	22.4607	2.95136	0.08703455669662466	1142.0859891796026	nan	nan
99.2501	2.1826039174156167	22.4172	2.95724	0.08730415669662467	1139.87409282155	nan	nan
99.4501	2.1890239174156165	22.415	2.96334	0.08756095669662466	1139.7622267988438	nan	nan
99.6501	2.1954439174156164	22.4025	2.96909	0.08781775669662466	1139.1266243971047	nan	nan
99.8501	2.2019339174156163	22.3888	2.97536	0.08807735669662466	1138.4300041647984	nan	nan
100.07	2.2092139174156165	22.3586	2.98183	0.08836855669662466	1136.8943887621963	nan	nan
100.27	2.2154539174156165	22.3362	2.98808	0.08861815669662466	1135.7553892582796	nan	nan
100.48	2.2219839174156166	22.3311	2.99422	0.08887935669662467	1135.49606347837	nan	nan
100.68	2.2282539174156164	22.3039	2.99994	0.08913015669662466	1134.1129926521853	nan	nan
100.9	2.2350939174156164	22.2768	3.00601	0.08940375669662465	1132.7350066452148	nan	nan
101.09	2.2412839174156165	22.2644	3.01195	0.08965135669662466	1132.1044890626893	nan	nan
101.3	2.2475439174156167	22.2377	3.01855	0.08990175669662466	1130.7468423325743	nan	nan
101.51	2.2545639174156165	22.2222	3.02551	0.09018255669662466	1129.9586953544176	nan	nan
101.71	2.2610239174156166	22.2064	3.03185	0.09044095669662466	1129.155293918619	nan	nan
101.91	2.2671339174156167	22.1957	3.03722	0.09068535669662467	1128.61121826273	nan	nan
102.11	2.2735539174156165	22.1818	3.04398	0.09094215669662466	1127.9044283919961	nan	nan
102.32	2.2798039174156166	22.1606	3.04939	0.09119215669662467	1126.8264467186464	nan	nan
102.53	2.2871739174156165	22.1516	3.05649	0.09148695669662466	1126.368812989394	nan	nan
102.72	2.2928339174156163	22.1271	3.0616	0.09171335669662466	1125.1230322819852	nan	nan
102.93	2.2999039174156164	22.0975	3.06821	0.09199615669662466	1123.6179257946667	nan	nan
103.14	2.3062439174156166	22.0877	3.07431	0.09224975669662466	1123.1196135117032	nan	nan
103.35	2.3127939174156165	22.0669	3.08007	0.09251175669662466	1122.061971115209	nan	nan
103.55	2.3198739174156167	22.0425	3.08675	0.09279495669662467	1120.821275227014	nan	nan
103.75	2.3265239174156163	22.021	3.09293	0.09306095669662465	1119.7280390960223	nan	nan
103.96	2.3327439174156166	22.0053	3.09904	0.09330975669662467	1118.9297224794377	nan	nan
104.16	2.3390939174156165	21.991	3.10455	0.09356375669662466	1118.2025933318482	nan	nan
104.37	2.3459839174156163	21.9641	3.11131	0.09383935669662465	1116.834776963305	nan	nan
104.58	2.3523939174156165	21.9512	3.117	0.09409575669662466	1116.1788352847104	nan	nan
104.79	2.3595639174156164	21.9269	3.12374	0.09438255669662465	1114.9432242157293	nan	nan
104.99	2.3662639174156164	21.9178	3.12988	0.09465055669662466	1114.480505667263	nan	nan
105.19	2.3725439174156167	21.8867	3.13619	0.09490175669662466	1112.8991268917357	nan	nan
105.39	2.3789739174156166	21.8681	3.14196	0.09515895669662466	1111.9533505179477	nan	nan
105.6	2.3851339174156165	21.844	3.14754	0.09540535669662466	1110.7279090873944	nan	nan
105.8	2.3913139174156166	21.8302	3.15428	0.09565255669662466	1110.0262040358743	nan	nan
106.01	2.3985339174156164	21.8166	3.16054	0.09594135669662465	1109.3346686227821	nan	nan
106.22	2.4047639174156163	21.7787	3.1665	0.09619055669662466	1107.4075221407086	nan	nan
106.43	2.4120939174156164	21.7805	3.17364	0.09648375669662465	1107.499048886559	nan	nan
106.63	2.4185739174156167	21.7504	3.17925	0.09674295669662467	1105.9685183031706	nan	nan
106.84	2.4250039174156166	21.7328	3.18512	0.09700015669662466	1105.0735901215219	nan	nan
107.05	2.4322039174156163	21.7187	3.19217	0.09728815669662465	1104.3566306123598	nan	nan
107.26	2.4388139174156165	21.6989	3.19827	0.09755255669662466	1103.3498364080049	nan	nan
107.46	2.4458039174156165	21.677	3.20409	0.09783215669662466	1102.2362610001578	nan	nan
107.66	2.4519639174156165	21.6278	3.21009	0.09807855669662466	1099.734529946912	nan	nan
107.86	2.4581239174156164	21.6265	3.21588	0.09832495669662465	1099.6684272971313	nan	nan
108.07	2.4649439174156162	21.6139	3.22239	0.09859775669662466	1099.0277400761781	nan	nan
108.29	2.4710639174156164	21.5835	3.22764	0.09884255669662466	1097.4819550351483	nan	nan
108.49	2.4782539174156164	21.5762	3.23524	0.09913015669662466	1097.1107632325325	nan	nan
108.7	2.4847839174156165	21.5416	3.24077	0.09939135669662466	1095.3514157845182	nan	nan
108.9	2.4911439174156165	21.521	3.24703	0.09964575669662466	1094.3039430264519	nan	nan
109.11	2.4981039174156163	21.5033	3.25336	0.09992415669662465	1093.403930025589	nan	nan
109.31	2.5046839174156164	21.4837	3.26003	0.10018735669662465	1092.4073054596618	nan	nan
109.52	2.5115739174156166	21.4612	3.26595	0.10046295669662467	1091.2632211365312	nan	nan
109.73	2.5185839174156164	21.4192	3.27217	0.10074335669662465	1089.1275970666875	nan	nan
109.94	2.5246839174156164	21.4066	3.27818	0.10098735669662466	1088.4869098457343	nan	nan
110.13	2.5312839174156165	21.3902	3.2844	0.10125135669662466	1087.6529994946522	nan	nan
110.34	2.5376839174156163	21.3686	3.2907	0.10150735669662465	1086.554678544447	nan	nan
110.55	2.5447839174156166	21.3498	3.29686	0.10179135669662466	1085.598732532231	nan	nan
110.76	2.5508839174156166	21.3224	3.30297	0.10203535669662467	1084.2054920676185	nan	nan
110.97	2.5580339174156164	21.3099	3.30984	0.10232135669662465	1083.5698896658791	nan	nan
111.17	2.5650339174156165	21.295	3.31583	0.10260135669662467	1082.812251603006	nan	nan
111.37	2.5715039174156167	21.2573	3.32153	0.10286015669662467	1080.8952747593603	nan	nan
111.58	2.5781439174156167	21.2368	3.32816	0.10312575669662466	1079.852886820508	nan	nan
111.79	2.5851439174156163	21.2217	3.33484	0.10340575669662465	1079.085079119207	nan	nan
112	2.5914239174156166	21.1917	3.34043	0.10365695669662467	1077.559633355033	nan	nan
112.21	2.5985939174156165	21.1668	3.34721	0.10394375669662466	1076.293513370768	nan	nan
112.41	2.6048039174156163	21.1399	3.35296	0.10419215669662465	1074.9256970022254	nan	nan
112.62	2.6114739174156165	21.1228	3.35936	0.10445895669662467	1074.056192916646	nan	nan
112.82	2.6177239174156166	21.0953	3.36493	0.10470895669662467	1072.6578676328197	nan	nan
113.03	2.6247239174156163	21.0722	3.37167	0.10498895669662466	1071.4832743944053	nan	nan
113.24	2.6311239174156165	21.0498	3.37734	0.10524495669662466	1070.3442748904888	nan	nan
113.45	2.6380439174156165	21.0264	3.38461	0.10552175669662466	1069.1544271944326	nan	nan
113.65	2.6446239174156165	21.017	3.39096	0.10578495669662466	1068.676454188325	nan	nan
113.86	2.6514939174156162	20.9872	3.39706	0.10605975669662465	1067.1611780625785	nan	nan
114.07	2.6584539174156165	20.9588	3.40321	0.10633815669662466	1065.7170894058268	nan	nan
114.27	2.6652539174156167	20.9336	3.40986	0.10661015669662467	1064.4357149639204	nan	nan
114.48	2.6719639174156167	20.9089	3.41602	0.10687855669662466	1063.1797646180837	nan	nan
114.68	2.6782239174156164	20.8691	3.42137	0.10712895669662466	1061.156006570946	nan	nan
114.88	2.6847839174156163	20.8526	3.42738	0.10739135669662465	1060.31701140065	nan	nan
115.1	2.6916939174156163	20.8179	3.43406	0.10766775669662465	1058.552579133422	nan	nan
115.3	2.6982939174156164	20.801	3.44006	0.10793175669662465	1057.6932446862704	nan	nan
115.51	2.7053239174156163	20.7812	3.44655	0.10821295669662465	1056.6864504819152	nan	nan
115.72	2.7117339174156165	20.7432	3.45216	0.10846935669662466	1054.754219180628	nan	nan
115.92	2.7184439174156165	20.7236	3.4584	0.10873775669662467	1053.757594614701	nan	nan
116.13	2.7262439174156166	20.7022	3.46595	0.10904975669662466	1052.6694433029234	nan	nan
116.33	2.7329639174156166	20.6586	3.47133	0.10931855669662466	1050.4524621256567	nan	nan
116.54	2.7401639174156163	20.6181	3.47791	0.10960655669662465	1048.3931103440216	nan	nan
116.75	2.7464539174156166	20.5931	3.48368	0.10985815669662466	1047.121905540543	nan	nan
116.96	2.7529339174156164	20.5692	3.48996	0.11011735669662466	1045.9066337484173	nan	nan
117.16	2.7600539174156165	20.5364	3.49665	0.11040215669662466	1044.2388130462539	nan	nan
117.37	2.7663939174156162	20.4987	3.50253	0.11065575669662465	1042.3218362026082	nan	nan
117.58	2.7738339174156166	20.4696	3.50914	0.11095335669662466	1040.8421538113591	nan	nan
117.79	2.7808939174156166	20.4365	3.515	0.11123575669662467	1039.1590786515535	nan	nan
117.99	2.7878539174156165	20.4014	3.52177	0.11151415669662466	1037.3743071074696	nan	nan
118.18	2.7944239174156165	20.3575	3.5274	0.11177695669662466	1035.1420714725614	nan	nan
118.39	2.8012439174156163	20.325	3.53362	0.11204975669662465	1033.4895052280394	nan	nan
118.6	2.8089439174156166	20.2647	3.54055	0.11235775669662466	1030.4233592420492	nan	nan
118.81	2.8160739174156166	20.2179	3.5462	0.11264295669662466	1028.0436638499375	nan	nan
