Repository: materialdigital/demodata_tensiletest_42CrMoS4

# pmd_referenceproject

This repository contains data from a joint project between Fraunhofer IWM, Freiburg and IWT, Bremen. The provided python scripts generate a structured dataset using the [PMDco v2.0.7](https://github.com/materialdigital/core-ontology) and [TTO v2.0.1](https://github.com/materialdigital/application-ontologies). The resulting ABox is published to [github-pages](https://matttjung.github.io/pmd_referenceproject/) as .ttl and .rdf alongside all references file resources.

**The repo is currently WIP**

File: resources/46NT73.csv (part 1 of 2)
Time,Displacement,Force,Machine Displacement,Engineering Strain,Engineering Stress,True Strain,True Stress
s,mm,kN,mm,,MPa,,MPa
0,0.0011852375457459755,0.195251,0,4.740950182983902e-05,9.955995384266194,4.7408378034996235e-05,9.956467393047582
0.24,0.0012291466457459755,0.195721,-0.000289917,4.916586582983902e-05,9.979961037863896,4.91646572283585e-05,9.980451711289271
0.450001,0.0012290818457459756,0.195891,3.8147e-05,4.916327382983902e-05,9.988629465760939,4.916206535561675e-05,9.989120539486548
0.630001,0.0011604292457459756,0.195928,0.00025177,4.641716982983902e-05,9.990516123597352,4.64160925862896e-05,9.990979855080948
0.840001,0.0011172335457459756,0.195629,0.000221252,4.4689341829839023e-05,9.975269888649025,4.4688343290886016e-05,9.975715676894923
1.05,0.0012564520457459755,0.196214,-0.000106812,5.025808182983902e-05,10.005099478765317,5.025681893470942e-05,10.005602315873636
1.25,0.0017063095457459756,0.347164,0.0124664,6.825238182983902e-05,17.702153543814827,6.825005274200027e-05,17.70336175795771
1.46,0.0017192815457459756,0.355231,0.0142288,6.877126182983903e-05,18.113495942905615,6.876889719509926e-05,18.11474163087776
1.66,0.001986724545745976,0.434599,0.0222549,7.946898182983903e-05,22.16052997427262,7.946582433749975e-05,22.162291049026482
1.86,0.0019754065457459756,0.498946,0.0292587,7.901626182983902e-05,25.441631914807505,7.901314020944423e-05,25.443642217456265
2.05,0.0021191975457459755,0.523526,0.0329514,8.476790182983902e-05,26.69498460721504,8.476430923430692e-05,26.697247485049576
2.26,0.0022497575457459756,0.566983,0.037262,8.999030182983902e-05,28.91088973146053,8.9986252945572e-05,28.913491431153634
2.47,0.0024498175457459753,0.661264,0.048233,9.799270182983902e-05,33.718348852407416,9.798790085869477e-05,33.7216530045127
2.66,0.0025600075457459757,0.692578,0.0526123,0.00010240030182983903,35.31507327104246,0.00010239505927671258,35.31868954520455
2.87,0.0024326275457459755,0.731434,0.0570831,9.730510182983901e-05,37.29636994379214,9.730036799547495e-05,37.29999907086741
3.07,0.002617247545745976,0.773007,0.0620651,0.00010468990182983904,39.416208490637466,0.00010468442222443234,39.42033496963485
3.28,0.002928917545745976,0.879519,0.0714264,0.00011715670182983904,44.84733550340033,0.00011714983951945919,44.852589669313765
3.48,0.0030902875457459755,0.923028,0.0768051,0.00012361150182983903,47.06589214676726,0.0001236038625577702,47.07171003238049
3.68001,0.0032275275457459753,0.956844,0.0800781,0.000129101101829839,48.790195427745836,0.00012909276899977315,48.79649429573405
3.89001,0.003980467545745976,1.07592,0.088356,0.00015921870182983904,54.861970252852394,0.00015920602787754026,54.870705304535875
4.08001,0.004391707545745975,1.16898,0.0951996,0.000175668301829839,59.60716966519759,0.0001756528739605435,59.61764075546956
4.29001,0.004849927545745976,1.25688,0.101685,0.00019399710182983903,64.08925679549141,0.00019397828682545152,64.10168992556817
4.49001,0.005444287545745976,1.32699,0.106941,0.00021777150182983904,67.66421844173598,0.0002177477930583848,67.67895378020619
4.70001,0.005793037545745975,1.39319,0.111717,0.00023172150182983902,71.03980624634863,0.00023169465854942062,71.05626769694175
4.89001,0.006178127545745976,1.46421,0.116562,0.000247125101829839,74.66116947721856,0.00024709457145169364,74.67962012632836
5.11001,0.007269927545745976,1.64383,0.126419,0.000290797101829839,83.82012841172795,0.0002907548285476599,83.84450306214508
5.32001,0.007884257545745975,1.73894,0.132599,0.000315370301829839,88.669858866361,0.0003153205830692323,88.6978227065149
5.52001,0.008290177545745975,1.79579,0.136017,0.00033160710182983903,91.56868313663637,0.0003315521323466313,91.59904796226968
5.72001,0.008972937545745975,1.91867,0.141968,0.000358917501829839,97.83442678362732,0.0003588531063513473,97.86954127168147
5.93001,0.010149207545745975,2.09885,0.151657,0.000405968301829839,107.0219405394446,0.0004058859189945647,107.06538805490393
6.14001,0.010683257545745974,2.17025,0.155899,0.00042733030182983897,110.66268025620204,0.0004272390222398421,110.70996977275722
6.35001,0.011154287545745975,2.25367,0.160614,0.000446171501829839,114.91632881603266,0.0004460719969216753,114.96760120704528
6.55001,0.012365937545745975,2.44354,0.169907,0.000494637501829839,124.59794296198132,0.0004945152090260656,124.65957377722115
6.76001,0.013104237545745976,2.55498,0.176033,0.0005241695018298391,130.2803524022537,0.0005240321729835163,130.3486413896706
6.95001,0.013496537545745976,2.62149,0.179222,0.0005398615018298391,133.67174734009038,0.0005397158290357599,133.74391157036163
7.16001,0.014417837545745976,2.74859,0.184883,0.000576713501829839,140.15267196193727,0.00057654726650852,140.23349990017525
7.36001,0.015240337545745974,2.90298,0.192078,0.0006096135018298389,148.02513421502104,0.000609427763001156,148.11537233544868
7.58001,0.016296937545745977,3.04287,0.198631,0.0006518775018298391,155.1582305592395,0.0006516651219832107,155.2593747189648
7.76001,0.017010637545745975,3.15715,0.203796,0.000680425501829839,160.98545373614482,0.000680194117351998,161.09499234429052
7.97001,0.018038037545745976,3.31926,0.211174,0.000721521501829839,169.25156459725892,0.0007212613303298115,169.3736832403342
8.17001,0.018842737545745974,3.44333,0.216858,0.0007537095018298389,175.57798723952916,0.0007534256054644641,175.71032203682373
8.37001,0.019736437545745975,3.57712,0.222641,0.000789457501829839,182.40003999450084,0.0007891460441672525,182.54403707440858
8.59001,0.020931237545745975,3.77917,0.231201,0.000837249501829839,192.70272150389636,0.0008368992039765157,192.86406176147673
8.80001,0.021735037545745975,3.8949,0.236931,0.000869401501829839,198.60388127168818,0.0008690237912496767,198.776547784335
9.00001,0.022254737545745976,3.98941,0.240746,0.0008901895018298391,203.42301727491994,0.0008897935181381826,203.60410230932862
9.21001,0.023637937545745974,4.17663,0.248581,0.000945517501829839,212.96950592717943,0.0009450707817222842,213.1708723223896
9.42001,0.024579637545745974,4.34022,0.255569,0.0009831855018298389,221.31108310175014,0.0009827024915309054,221.52867295005004
9.62001,0.025568637545745974,4.46757,0.260994,0.001022745501829839,227.804755411681,0.0010222228539759517,228.03774170057375
9.82001,0.026161637545745974,4.58127,0.2658,0.0010464655018298389,233.60240395223164,0.0010459183384983555,233.84686080911217
10.03,0.027234637545745975,4.74064,0.271454,0.001089385501829839,241.72880015194642,0.0010887925520389765,241.99213600220668
10.23,0.028396537545745976,4.93568,0.279671,0.0011358615018298391,251.67403648746975,0.0011352168992274357,251.95990333652597
10.44,0.029316737545745975,5.07075,0.285233,0.001172669501829839,258.56135740543095,0.0011719824620109712,258.864564423612
10.64,0.030086337545745974,5.1789,0.290283,0.001203453501829839,264.0760072705194,0.0012027299321278777,264.3938104662184
10.84,0.031004337545745976,5.33566,0.296387,0.001240173501829839,272.0693176066384,0.0012394051218899505,272.4067307649951
11.04,0.03200733754574598,5.49907,0.302933,0.0012802935018298392,280.40171644578874,0.0012794746249651181,280.7607129412562
11.24,0.032798937545745976,5.6297,0.308662,0.001311957501829839,287.06263842338006,0.0013110976375746558,287.4392524053547
11.45,0.033807837545745976,5.78234,0.314552,0.0013523135018298391,294.84586685987665,0.0013513999494396407,295.24459090658996
11.65,0.034951337545745975,5.96336,0.321388,0.001398053501829839,304.07621284765577,0.0013970771349357054,304.5013276618506
11.85,0.03608033754574597,6.1197,0.327591,0.001443213501829839,312.04810706779386,0.0014421730701469897,312.49845910913456
12.05,0.036929037545745974,6.25505,0.332787,0.001477161501829839,318.949705396409,0.001476071571981537,319.42084562224056
12.27,0.03797793754574597,6.4221,0.339554,0.001519117501829839,327.4677105740607,0.0015179648100728386,327.9651725044779
12.48,0.039024037545745974,6.58262,0.345932,0.001560961501829839,335.65274613896133,0.0015597444677557892,336.17668715366773
12.69,0.040120037545745973,6.73232,0.35183,0.0016048015018298389,343.28606176359136,0.0016035151839056683,343.83696775106677
12.9,0.04085333754574597,6.8796,0.357491,0.0016341335018298388,350.79597976756946,0.0016327997584911335,351.36922723041494
13.11,0.04236653754574597,7.10766,0.36644,0.0016946615018298388,362.4249307452123,0.0016932271832546264,363.03911832264953
13.32,0.043150937545745977,7.23508,0.371574,0.0017260375018298391,368.9221724078066,0.0017245496109584886,369.558945912639
13.52,0.04393693754574597,7.35742,0.377151,0.0017574775018298389,375.16038104853635,0.001755934945319603,375.81971697780705
13.73,0.045143337545745975,7.53722,0.383728,0.001805733501829839,384.32851831846614,0.001804105125071577,385.0225131997024
13.93,0.04609173754574598,7.68211,0.38916,0.001843669501829839,391.71656842436226,0.001841972029279149,392.4387643149277
14.14,0.047130737545745975,7.84121,0.395348,0.001885229501829839,399.82919712094645,0.0018834546869647593,400.58296691905184
14.35,0.04858933754574597,8.06409,0.403778,0.0019435735018298388,411.19401600149126,0.001941687206558214,411.9932017951028
14.55,0.049414737545745976,8.20049,0.409393,0.001976589501829839,418.14915462005865,0.0019746386191069466,418.97566384927967
14.75,0.05010883754574597,8.31191,0.41407,0.002004353501829839,423.83054424528433,0.002002347465439901,424.68005048082483
14.97,0.051757037545745975,8.55793,0.422073,0.002070281501829839,436.37528913487347,0.0020681414222838285,437.27870882382507
15.18,0.052336437545745976,8.65263,0.427338,0.002093457501829839,441.204113381049,0.0020912692731175813,442.12775544204476
15.39,0.053507937545745975,8.83853,0.434181,0.002140317501829839,450.68329424022556,0.0021380302853236787,451.6478995826702
15.6,0.054562937545745975,9.00999,0.440933,0.002182517501829839,459.4261686356769,0.0021801392702329395,460.42887428952287
15.8,0.055404137545745975,9.14116,0.445877,0.002216165501829839,466.1146256195295,0.002213713429194959,467.1476127727258
16.01,0.05657553754574598,9.30467,0.451973,0.002263021501829839,474.4521235339134,0.002260464725304508,475.52581889105943
16.21,0.05732433754574597,9.45828,0.457878,0.0022929735018298388,482.28481300017546,0.0022903486498013883,483.3906792967198
16.41,0.058688537545745975,9.65488,0.465469,0.002347541501829839,492.3095949093423,0.0023447903310955744,493.46531211514105
16.61,0.059568137545745976,9.8026,0.471672,0.002382725501829839,499.841948844348,0.0023798913125918134,501.0329350027437
16.81,0.06039683754574598,9.92983,0.476036,0.002415873501829839,506.3295022639985,0.002412959970979222,507.5527302917128
17.02,0.06140943754574597,10.092,0.482567,0.002456377501829839,514.5986725702528,0.00245336553795261,515.8627211720259
17.22,0.06276613754574598,10.2972,0.48951,0.002510645501829839,525.0619749495053,0.0025074990966501703,526.3802194350941
17.42,0.06375643754574598,10.4414,0.495644,0.002550257501829839,532.4148414362899,0.0025470111134132984,533.7726363797483
17.63,0.06448793754574599,10.5811,0.50071,0.0025795175018298393,539.5382495375645,0.0025761962568058793,540.9299978951534
17.84,0.06550373754574598,10.7347,0.506752,0.0026201495018298394,547.3704290963033,0.0026167228943014924,548.8046214534163
18.05,0.06679883754574598,10.9274,0.51432,0.002671953501829839,557.1963470713614,0.0026683901800139947,558.6851498021255
18.26,0.06783923754574599,11.0746,0.520607,0.0027135695018298393,564.7021858151527,0.0027098944190031334,566.2345444441974
18.48,0.06890523754574598,11.2598,0.527412,0.0027562095018298393,574.1456731476944,0.002752418121382326,575.7281389074586
18.67,0.06993783754574598,11.4123,0.533478,0.002797513501829839,581.921762878864,0.002793607743512218,583.5496968675262
18.87,0.07087753754574598,11.5746,0.539185,0.0028351015018298394,590.1975619829219,0.002831090181445347,591.870831977276
19.08,0.07188693754574599,11.7431,0.54567,0.0028754775018298394,598.7895037514601,0.0028713512245172493,600.5113094978292
19.28,0.07289443754574598,11.8922,0.551247,0.0029157775018298394,606.3922249246889,0.002911534867660456,608.1603297314089
19.48,0.07379933754574598,12.038,0.556664,0.0029519735018298395,613.8266766152103,0.002947624983756844,615.6386766992946
19.68,0.07506843754574598,12.2271,0.564308,0.003002737501829839,623.4690278818606,0.0029982382899620217,625.3411417131108
19.9,0.07621783754574599,12.3918,0.570435,0.0030487135018298396,631.8672047915237,0.00304407559885562,633.7935868701351
20.1,0.07695513754574598,12.5242,0.575775,0.0030782055018298395,638.6183804007491,0.003073477527240991,640.5841790128684
20.31,0.07825803754574598,12.7185,0.582703,0.003130321501829839,648.5258835795441,0.003125432246115156,650.5559780974064
20.51,0.07950363754574598,12.9088,0.590126,0.003180145501829839,658.2294237489971,0.0031750995342339572,660.3226890901045
20.73,0.08023273754574599,13.0492,0.595306,0.0032093095018298394,665.3885253769067,0.0032041706599111605,667.5239630938073
20.92,0.08105293754574598,13.1622,0.599518,0.003242117501829839,671.1504803908225,0.003236873170982628,673.3264291096591
21.12,0.08273583754574598,13.4286,0.60891,0.0033094335018298395,684.7344168130098,0.0033039693788937253,687.0004998318667
21.32,0.08352093754574598,13.539,0.613945,0.003340837501829839,690.3637958708533,0.0033352693024094153,692.6701891300042
21.53,0.08416783754574599,13.6503,0.618675,0.0033667135018298393,696.0390666057988,0.0033610588101914813,698.3824307291416
21.73,0.08559893754574598,13.8592,0.625656,0.003423957501829839,706.6910347686927,0.0034181091053145426,709.1107148386648
21.93,0.08660373754574598,14.0115,0.632027,0.003464149501829839,714.4569263493952,0.003458163157023028,716.9319119548874
22.13,0.08720593754574599,14.1351,0.636864,0.0034882375018298393,720.7593833380678,0.0034821677125442454,723.2735632488234
22.33,0.08809743754574598,14.2793,0.642235,0.003523897501829839,728.1122498248524,0.003517703123000227,730.678042763062
22.55,0.08966183754574598,14.5188,0.650581,0.0035864735018298396,740.3245350092138,0.003580057441850076,742.9796893367788
22.75,0.09058453754574598,14.6637,0.656883,0.003623381501829839,747.7130950226333,0.003616832869105134,750.4223448198143
22.94,0.09146123754574598,14.7856,0.661934,0.0036584495018298392,753.9288677323354,0.0036517736526682633,756.687078422906
23.15,0.09243743754574599,14.9428,0.667603,0.0036974975018298395,761.944613999482,0.003690678561449475,764.7619023062778
23.35,0.09361873754574598,15.1344,0.674355,0.0037447495018298393,771.7144421469711,0.0037377553827920213,774.6043194197559
23.56,0.09457663754574598,15.295,0.681061,0.0037830655018298394,779.9035569720586,0.0037759277057040305,782.8539832131939
23.77,0.09567243754574598,15.4395,0.686714,0.003826897501829839,787.2717206845439,0.003819593557950955,790.2845288656929
23.96,0.09674213754574598,15.634,0.693764,0.0038696855018298393,797.1894220138062,0.0038622175284938345,800.2742943623851
24.16,0.09779263754574598,15.7903,0.70002,0.0039117055018298395,805.1592766038508,0.0039040746750879725,808.3088225759914
24.36,0.09855863754574598,15.9185,0.705109,0.003942345501829839,811.6962910532668,0.0039345948216963815,814.8962782751527
24.57,0.09948853754574598,16.0502,0.710342,0.0039795415018298395,818.4117731358572,0.003971644071714381,821.6686767526375
24.77,0.10087723754574598,16.2552,0.717468,0.004035089501829839,828.8648773646424,0.004026970361828478,832.2094213297319
24.97,0.10184423754574598,16.415,0.723022,0.0040737695018298395,837.0131995878615,0.004065494169769889,840.4229984329716
25.17,0.10267523754574598,16.5438,0.728142,0.004107009501829839,843.5808084886788,0.004098598759108279,847.0454028847031
25.38,0.10368623754574598,16.7076,0.734734,0.004147449501829839,851.93309372124,0.004138872539977223,855.4664432063865
25.58,0.10505723754574599,16.9102,0.742615,0.0042022895018298395,862.2638201444202,0.004193484542009136,865.8873023436208
25.79,0.10593723754574598,17.0559,0.748535,0.0042374895018298395,869.6931727597082,0.004228536626091008,873.3784884490905
26,0.10673123754574598,17.1901,0.754143,0.004269249501829839,876.5361317231374,0.004260162111219885,880.2782831668324
26.21,0.10766423754574599,17.3319,0.75943,0.0043065695018298395,883.7666204043168,0.004297322769683556,887.5726227784852
26.41,0.10929223754574598,17.5733,0.76825,0.004371689501829839,896.0757880181155,0.004362161426378166,899.9931531334381
26.62,0.11013323754574599,17.707,0.773682,0.004405329501829839,902.893251605377,0.004395654441964223,906.8707938836773
26.84,0.11088823754574598,17.8134,0.778496,0.004435529501829839,908.3186676538784,0.0044257215325124956,912.34754190132
27.04,0.11189623754574599,17.9882,0.784889,0.0044758495018298395,917.2318511621305,0.004465862676045948,921.3372428862169
27.23,0.11308623754574598,18.1654,0.791115,0.0045234495018298395,926.267412475988,0.004513249452171306,930.4573363415136
27.44,0.11409623754574598,18.3112,0.797554,0.004563849501829839,933.7018641665094,0.004553466719012356,937.9631389541433
27.64,0.11503823754574598,18.4651,0.803391,0.004601529501829839,941.5493409509486,0.0045909748309857275,945.8819080207628
27.86,0.11620323754574598,18.6408,0.810249,0.004648129501829839,950.5084161363027,0.004637360306080527,954.9265023470834
28.06,0.11710723754574598,18.7862,0.816185,0.004684289501829839,957.92247152589,0.004673352359622046,962.4096577028256
28.26,0.11816723754574598,18.9376,0.822235,0.004726689501829839,965.6424714294905,0.004715553781281865,970.2067635617173
28.47,0.11926223754574598,19.1198,0.828926,0.004770489501829839,974.9329865050257,0.004759146776051523,979.5838940821357
28.67,0.12031423754574598,19.2687,0.834564,0.004812569501829839,982.5255095277873,0.004801026109993407,987.2539818297105
28.87,0.12103223754574598,19.3938,0.840065,0.004841289501829839,988.904452644963,0.004829608146520233,993.692025389866
29.08,0.12286523754574598,19.6389,0.848724,0.004914609501829839,1001.4022860424035,0.00490257223143094,1006.3237872325416
29.28,0.12346723754574598,19.7675,0.854057,0.004938689501829839,1007.9596967927538,0.004926534179313476,1012.9376967655717
29.48,0.12421723754574598,19.8642,0.858429,0.004968689501829839,1012.8905025436004,0.004956386301173237,1017.923240950092
29.69,0.12520623754574597,20.0324,0.864578,0.005008249501829839,1021.4671470864378,0.004995749936881958,1026.582909416969
29.89,0.12639723754574597,20.1922,0.870796,0.005055889501829839,1029.6154693096569,0.005043151409386761,1034.821091351861
30.09,0.127364237545746,20.3297,0.876808,0.00509456950182984,1036.6266977557934,0.005081636090801121,1041.9078645149627
30.3,0.12850523754574597,20.5117,0.883492,0.005140209501829839,1045.9070146808615,0.0051270437222723265,1051.2831958557545
30.52,0.12945423754574598,20.6528,0.88961,0.005178169501829839,1053.101809835406,0.005164808884647581,1058.5549495094174
30.72,0.13050323754574597,20.818,0.896294,0.0052201295018298385,1061.5254821212368,0.005206551856701433,1067.066782607402
30.92,0.131748237545746,20.9794,0.903267,0.005269929501829839,1069.7553895481926,0.005256092017108745,1075.3929250353142
31.12,0.132740237545746,21.1299,0.909081,0.00530960950182984,1077.429497774691,0.005295563223529956,1083.1502276736273
31.33,0.13381423754574598,21.2721,0.915039,0.0053525695018298396,1084.6803827568046,0.0053382954144023794,1090.486209892782
31.53,0.13501023754574598,21.4099,0.920868,0.005400409501829839,1091.706908428642,0.005385879578651776,1097.6025727901333
31.73,0.13603823754574598,21.555,0.927055,0.0054415295018298395,1099.1056665925285,0.005426777870265885,1105.08648250292
31.93,0.13736823754574598,21.6925,0.933151,0.005494729501829839,1106.116895038665,0.005479688547841481,1112.1947081743065
32.13,0.138687237545746,21.8194,0.938957,0.00554748950182984,1112.587621510045,0.005532158853550159,1118.7596896602379
32.33,0.14039723754574598,21.9844,0.946213,0.00561588950182984,1121.0010956454087,0.005600179185205389,1127.2965139299836
32.56,0.14253123754574598,22.1125,0.953125,0.005701249501829839,1127.5330110195912,0.005685058887561484,1133.9613580369632
32.74,0.14413623754574598,22.1891,0.957855,0.005765449501829839,1131.4389026484932,0.00574889290485201,1137.9621565061188
32.95,0.14669023754574598,22.2895,0.964211,0.005867609501829839,1136.5583741829814,0.0058504621245767914,1143.2272548987216
33.15,0.151474237545746,22.3661,0.972488,0.00605896950182984,1140.4642658118837,0.006040687754651118,1147.3743040163647
33.36,0.157667237545746,22.2658,0.97847,0.00630668950182984,1135.3498933526291,0.006286885556867502,1142.5101926059397
33.57,0.16258723754574597,22.2167,0.983521,0.006503489501829839,1132.8462474129542,0.0064824330582465345,1140.2137010901918
33.78,0.16784323754574598,22.2097,0.989578,0.00671372950182984,1132.4893121466055,0.006691292786625203,1140.092539052071
33.99,0.17273123754574599,22.2181,0.995445,0.006909249501829839,1132.917634466224,0.006885490014858387,1140.745245067774
34.2,0.178118237545746,22.222,1.00164,0.00712472950182984,1133.1164984003326,0.007099468530681243,1141.1896469454955
34.4,0.18392623754574597,22.2233,1.00768,0.007357049501829839,1133.1827863783687,0.007330118421339382,1141.5196682323758
34.6,0.189528237545746,22.2196,1.01394,0.00758112950182984,1132.9941205947273,0.007552537156820918,1141.5834957477678
34.81,0.195323237545746,22.2105,1.02004,0.00781292950182984,1132.5301047484738,0.007782566614322467,1141.3784826155736
35.02,0.20231523754574599,22.1932,1.0274,0.008092609501829839,1131.647964733069,0.008060039934756565,1140.8059498051944
35.22,0.20852923754574598,22.1711,1.03402,0.008341169501829839,1130.5210691064535,0.008306574191271262,1139.9509369692603
35.42,0.21427423754574598,22.1533,1.03993,0.00857096950182984,1129.6134337148812,0.008534447281576487,1139.2953160041088
35.64,0.220332237545746,22.1425,1.04598,0.00881328950182984,1129.0627335896572,0.00877467915617728,1139.0134903265102
35.8601,0.22576423754574598,22.1331,1.05157,0.009030569501829839,1128.5834205177032,0.008990037742888788,1138.775171535301
36.0601,0.231380237545746,22.1276,1.05692,0.00925520950182984,1128.3029713798578,0.009212642493182014,1138.7456517615155
36.2601,0.236598237545746,22.1374,1.0625,0.00946392950182984,1128.802680752746,0.009419427079220864,1139.4855897448667
36.4501,0.241784237545746,22.1531,1.06823,0.009671369501829839,1129.603235564414,0.009624901175812642,1140.52804584602
36.6601,0.24762923754574598,22.174,1.07512,0.00990516950182984,1130.6689422882268,0.009856434862730745,1141.8684098120464
36.8601,0.25296623754574593,22.1953,1.08089,0.010118649501829837,1131.7550453129736,0.01006779870783656,1143.2068779384233
37.0701,0.25873923754574596,22.2229,1.08693,0.010349569501829838,1133.1623900774346,0.010296379389119665,1144.8901329904006
37.2601,0.264695237545746,22.2394,1.09365,0.010587809501829838,1134.003737490971,0.010532151168669929,1146.0103530378885
37.4701,0.270386237545746,22.2495,1.1004,0.01081544950182984,1134.51874408956,0.010757380845082327,1146.78907427514
37.6701,0.27578223754574593,22.2505,1.10635,0.011031289501829838,1134.5697348418955,0.010970888621568267,1147.0855020469508
37.8801,0.28060323754574595,22.2462,1.11177,0.011224129501829837,1134.3504746068527,0.011161606370446399,1147.0825712343021
38.0801,0.28460923754574596,22.2595,1.11659,0.011384369501829838,1135.0286516129154,0.011320055225392096,1147.9502371780404
38.2801,0.289370237545746,22.2864,1.12178,0.01157480950182984,1136.4003028507414,0.011508333864466041,1149.5539198740603
38.4901,0.29488823754574595,22.3165,1.12901,0.011795529501829837,1137.935124496041,0.011726504504433367,1151.3576718282027
38.6901,0.30065923754574597,22.3312,1.13589,0.012026369501829838,1138.6846885553734,0.011954627345790777,1152.3789313660166
38.8901,0.30633523754574593,22.3376,1.14247,0.012253409501829838,1139.0110293703208,0.01217894416534002,1152.9677979402961
39.1001,0.31216123754574593,22.3415,1.14877,0.012486449501829837,1139.2098933044294,0.012409136700931847,1153.4345801091602
39.3101,0.31700323754574594,22.3455,1.15432,0.012680129501829838,1139.4138563137715,0.012600409856037685,1153.8617715680093
39.5201,0.32210423754574596,22.3504,1.16084,0.012884169501829839,1139.6637110002157,0.012801874702935478,1154.347331427827
39.7101,0.32614423754574595,22.3561,1.16537,0.013045769501829839,1139.9543582885285,0.01296140637995111,1154.825940089367
39.9301,0.33099523754574595,22.367,1.17126,0.013239809501829838,1140.5101574889857,0.013152929235962897,1155.6102947090417
40.1401,0.33609923754574594,22.3811,1.17728,0.013443969501829838,1141.2291270969167,0.013354401219708642,1156.5717766762075
40.3401,0.34069923754574594,22.3944,1.18311,0.013627969501829838,1141.9073041029794,0.013535943864510635,1157.4691820172116
40.5401,0.34591023754574596,22.4106,1.18946,0.013836409501829839,1142.733354290815,0.013741560301369348,1158.5446809321822
40.7501,0.35107123754574593,22.4228,1.1955,0.014042849501829838,1143.3554414693087,0.013945162167502849,1159.4114098609605
40.9501,0.35658023754574597,22.4351,1.20192,0.014263209501829839,1143.9826277230356,0.014162446930705841,1160.299491608703
41.1501,0.36203523754574596,22.4424,1.20862,0.014481409501829839,1144.3548602150852,0.014377555327097771,1160.926731561269
41.3501,0.36740523754574594,22.4487,1.21489,0.014696209501829838,1144.676101954799,0.014589266710853284,1161.4985017608647
41.5701,0.372931237545746,22.4532,1.22201,0.014917249501829839,1144.9055603403092,0.014807081585792496,1161.984402239938
41.7801,0.37848423754574595,22.4596,1.22763,0.015139369501829838,1145.2319011552565,0.015025912921635028,1162.569990072129
42.0001,0.38327723754574594,22.4651,1.2337,0.015331089501829837,1145.512350293102,0.015214755856748644,1163.074302660897
42.2001,0.38835123754574596,22.4749,1.23965,0.01553404950182984,1146.0120596659904,0.015414631266275085,1163.814267730536
42.4001,0.39334523754574596,22.483,1.24502,0.01573380950182984,1146.425084759908,0.015611316306860369,1164.4627186516395
42.6101,0.39783123754574595,22.4929,1.25092,0.01591324950182984,1146.9298932080299,0.015787961162246556,1165.1812747597564
42.8201,0.40318223754574595,22.5039,1.25715,0.016127289501829838,1147.4907914837208,0.015998626251533064,1165.9967076786627
43.0301,0.40805123754574596,22.5142,1.26311,0.01632204950182984,1148.0159962327768,0.016190276785554906,1166.7539701521807
43.2201,0.41321723754574596,22.5323,1.26919,0.016528689501829837,1148.9389288500502,0.016393577496961603,1167.9293836615775
43.4301,0.41929523754574594,22.5579,1.27644,0.016771809501829837,1150.24429210984,0.01663271578594338,1169.5359702576734
43.6301,0.425051237545746,22.5509,1.28348,0.01700204950182984,1149.887356843491,0.016859132307096264,1169.4377986060724
43.8501,0.43043423754574595,22.5424,1.28917,0.017217369501829838,1149.4539354486392,0.017070830218140213,1169.244508580591
44.0401,0.43488023754574595,22.548,1.29453,0.017395209501829836,1149.7394836617182,0.017245644826373967,1169.7394428525395
44.2601,0.43938523754574593,22.5559,1.29965,0.01757540950182984,1150.1423106051689,0.017422748120925903,1170.3565326994355
44.4601,0.44465923754574593,22.5669,1.30532,0.017786369501829838,1150.7032088808598,0.01763004296445852,1171.1700413409562
44.6701,0.4495372375457459,22.5852,1.31171,0.017981489501829838,1151.6363396486001,0.01782173476245445,1172.344476399917
44.8701,0.45487223754574596,22.599,1.31761,0.018194889501829837,1152.3400120308306,0.018031343323855968,1173.306711218269
45.0601,0.46023923754574597,22.6117,1.32417,0.01840956950182984,1152.987594585492,0.018242164821222404,1174.2135998427611
45.2801,0.466575237545746,22.6221,1.3317,0.01866300950182984,1153.5178984097813,0.01849099248099254,1175.0460139083339
45.4901,0.47183623754574594,22.6267,1.33755,0.01887344950182984,1153.752455870525,0.018697555656653403,1175.5277445840095
45.7001,0.47759923754574596,22.6267,1.34441,0.01910396950182984,1153.752455870525,0.01892377995024319,1175.7937076001367
45.9101,0.48237223754574593,22.6313,1.34999,0.019294889501829837,1153.9870133312684,0.019111103446540375,1176.253065240042
46.1201,0.48767223754574596,22.6363,1.35608,0.019506889501829838,1154.2419670929462,0.019319068735708954,1176.7576376034028
46.3301,0.49240923754574595,22.6422,1.36117,0.019696369501829836,1154.5428125317258,0.019504906022608796,1177.2831143730323
46.5401,0.497379237545746,22.6525,1.36693,0.01989516950182984,1155.0680172807818,0.019699847016261717,1178.0482912707255
46.7401,0.5021682375457459,22.663,1.37257,0.020086729501829836,1155.603420180305,0.019887652604788343,1178.8157134928563
46.9401,0.507231237545746,22.678,1.37839,0.020289249501829837,1156.368281465338,0.020086165038525127,1179.8301260439905
47.1401,0.5124152375457459,22.6903,1.38516,0.020496609501829837,1156.9954677190651,0.02028938087305146,1180.7099520162897
47.3401,0.517676237545746,22.6994,1.39143,0.02070704950182984,1157.4594835653186,0.020495572939989385,1181.4270543878679
47.5501,0.522954237545746,22.7058,1.39741,0.02091816950182984,1157.785824380266,0.020702388567840672,1182.0045845014681
47.7501,0.528244237545746,22.7146,1.40353,0.02112976950182984,1158.2345430008188,0.020909631499522734,1182.7077719234833
47.9601,0.533938237545746,22.7213,1.41045,0.021357529501829838,1158.576181041467,0.02113265369511256,1183.3205060081773
48.1501,0.5385272375457459,22.7262,1.41552,0.021541089501829837,1158.826035727911,0.021312359137944065,1183.7884110805765
48.3601,0.543977237545746,22.7343,1.42217,0.02175908950182984,1159.2390608218288,0.021525739436215757,1184.463047300268
48.5701,0.548907237545746,22.7406,1.42785,0.02195628950182984,1159.5603025615428,0.021718721299187563,1185.0199442594135
48.7801,0.554295237545746,22.7483,1.4339,0.02217180950182984,1159.9529313545263,0.02192958871097398,1185.6711867796078
48.9901,0.5592322375457459,22.7567,1.43959,0.022369289501829835,1160.3812536741448,0.02212276653528923,1186.338157870078
49.1801,0.564172237545746,22.7657,1.4455,0.022566889501829838,1160.8401704451649,0.022316024400883053,1187.0367223008861
49.3901,0.569304237545746,22.7728,1.45117,0.02277216950182984,1161.202204786747,0.022516753956978608,1187.6452982200494
49.5901,0.574153237545746,22.7808,1.45724,0.02296612950182984,1161.6101308054315,0.022706377430005906,1188.2878195001465
49.7901,0.579033237545746,22.7922,1.46299,0.02316132950182984,1162.1914253820567,0.0228971768836111,1189.1093239295317
50.0001,0.584859237545746,22.8054,1.46993,0.02339436950182984,1162.8645033128855,0.023124915616664684,1190.068985183949
50.2001,0.590013237545746,22.8135,1.4764,0.02360052950182984,1163.2775284068034,0.023326342597061393,1190.7314940347837
50.4001,0.5952812375457459,22.8192,1.48258,0.023811249501829838,1163.568175695116,0.02353218296870043,1191.2741878389813
50.6201,0.600315237545746,22.8258,1.48872,0.02401260950182984,1163.9047146605305,0.02372884050813046,1191.8531040710125
50.8001,0.605503237545746,22.8314,1.49431,0.024220129501829838,1164.1902628736095,0.023931473731160603,1192.3871018051777
51.0101,0.6105482375457459,22.8378,1.50031,0.024421929501829837,1164.5166036885573,0.024128482281059023,1192.9563460875495
51.2101,0.6154772375457459,22.844,1.50597,0.024619089501829835,1164.8327463530375,0.024320923524333373,1193.5098679901653
51.4201,0.6207472375457459,22.8525,1.51266,0.024829889501829835,1165.2661677478895,0.02452663735561471,1194.1995979332903
51.6301,0.6255352375457459,22.8585,1.5184,0.025021409501829836,1165.5721122619027,0.024713499691092777,1194.7363693867205
51.8401,0.630884237545746,22.8647,1.52474,0.02523536950182984,1165.888254926383,0.024922215011991135,1195.309875837294
52.0601,0.635580237545746,22.8728,1.53,0.02542320950182984,1166.3012800203012,0.025105414694716048,1195.9524018045097
52.2601,0.640760237545746,22.8812,1.53663,0.025630409501829838,1166.7296023399194,0.025307457195004716,1196.6333598257986
52.4601,0.646169237545746,22.9047,1.54302,0.025846769501829837,1167.9278850198045,0.025518388131031307,1198.115047858671
52.6701,0.6519832375457459,22.9198,1.5499,0.026079329501829836,1168.6978453800712,0.02574506296216546,1199.1767015778166
52.8601,0.6576302375457459,22.9248,1.55686,0.026305209501829838,1168.952799141749,0.025965177659601036,1199.7023474209232
53.0701,0.663057237545746,22.9262,1.56285,0.02652228950182984,1169.0241861950187,0.0261766713198471,1200.029384095924
53.2801,0.6685952375457459,22.9216,1.56951,0.026743809501829835,1168.7896287342753,0.026392444619729595,1200.0475159128591
53.4801,0.6733252375457459,22.9219,1.57512,0.026933009501829835,1168.804925959976,0.02657669951201316,1200.2843601366415
53.6901,0.677906237545746,22.9273,1.58035,0.02711624950182984,1169.0802760225877,0.026755117823728716,1200.7813484748842
53.9001,0.6828852375457459,22.9347,1.58646,0.027315409501829837,1169.4576075898708,0.026949001129363173,1201.4018210362183
54.1001,0.687694237545746,22.9437,1.59225,0.02750776950182984,1169.9165243608907,0.02713622891862258,1202.0983184493919
54.3101,0.692030237545746,22.9516,1.59743,0.02768120950182984,1170.3193513043414,0.02730501145121091,1202.7152064518425
54.5001,0.6968272375457459,22.9598,1.60338,0.02787308950182984,1170.7374754734929,0.027491705619932354,1203.3695459105118
54.7001,0.701798237545746,22.972,1.60925,0.02807192950182984,1171.3595626519864,0.027685134917683193,1204.2418857160474
54.9101,0.706856237545746,22.9909,1.61573,0.02827424950182984,1172.323287871128,0.02788191112464532,1205.4698490092017
55.1101,0.7122812375457459,22.9997,1.62209,0.028491249501829838,1172.7720064916807,0.02809292205507023,1206.185746337397
55.3201,0.7181462375457459,23.0047,1.6291,0.028725849501829836,1173.0269602533585,0.02832099715820888,1206.7231561751855
55.5201,0.7234472375457459,23.0093,1.63525,0.028937889501829836,1173.261517714102,0.028527094973640168,1207.2132298704616
55.7301,0.728545237545746,23.0125,1.64096,0.02914180950182984,1173.4246881215756,0.028725260283531884,1207.6204068475588
55.9501,0.734031237545746,23.0182,1.64753,0.029361249501829837,1173.7153354098882,0.02893846375667844,1208.177084216982
56.1601,0.7394472375457459,23.0247,1.65386,0.029577889501829838,1174.0467753000692,0.029148902226369598,1208.7726010898743
56.3701,0.744375237545746,23.0301,1.66016,0.02977500950182984,1174.3221253626812,0.02934034100376159,1209.287577803564
56.5801,0.749669237545746,23.0378,1.66628,0.029986769501829838,1174.7147541556647,0.02954595701519035,1209.9406547189294
56.7901,0.7545822375457459,23.0448,1.67209,0.030183289501829837,1175.0716894220136,0.029736737382798584,1210.5392184092427
56.9901,0.759587237545746,23.0522,1.67742,0.030383489501829838,1175.4490209892965,0.029931052852376922,1211.163263978461
57.1901,0.764437237545746,23.0574,1.6831,0.03057748950182984,1175.7141729014413,0.03011931454442196,1211.6645606804877
57.4001,0.7699902375457459,23.0691,1.68971,0.030799609501829837,1176.310764703767,0.030334820965801264,1212.540676909442
57.6101,0.775045237545746,23.0775,1.6959,0.031001809501829836,1176.7390870233855,0.030530960127201075,1213.2201280326417
57.8201,0.7808052375457459,23.0855,1.7028,0.03123220950182984,1177.1470130420698,0.030754407125781678,1213.9119151678528
58.0301,0.785876237545746,23.0923,1.70869,0.03143504950182984,1177.4937501579518,0.030951084510142616,1214.5083244822622
58.2401,0.791528237545746,23.0968,1.7153,0.03166112950182984,1177.7232085434616,0.031170250250650317,1215.0112555664668
58.4301,0.7961322375457459,23.1015,1.72045,0.031845289501829833,1177.9628650794386,0.03134874254783225,1215.4754335402981
58.6501,0.8014492375457459,23.1071,1.72728,0.03205796950182984,1178.2484132925174,0.03155483747968062,1216.0206649914285
58.8401,0.806409237545746,23.1126,1.73277,0.03225636950182984,1178.5288624303632,0.03174705626812982,1216.5439248854882
59.0501,0.811569237545746,23.1193,1.73888,0.03246276950182984,1178.8705004710112,0.0319469866090546,1217.1399018003083
59.2501,0.816312237545746,23.1251,1.74469,0.03265248950182984,1179.1662468345571,0.032130724538166934,1217.6689603302345
59.4501,0.821999237545746,23.1308,1.75151,0.03287996950182984,1179.4568941228697,0.03235098735701353,1218.2374008303525
59.6601,0.826902237545746,23.1368,1.75749,0.03307608950182984,1179.762838636883,0.03254084618749003,1218.7847798785695
59.8601,0.8318222375457459,23.1426,1.76279,0.033272889501829835,1180.0585850004293,0.032731327081661196,1219.3225439048344
60.0601,0.8370082375457459,23.1547,1.76935,0.03348032950182984,1180.675573103689,0.03293206706240881,1220.2049803259622
60.2601,0.841993237545746,23.1611,1.77505,0.03367972950182984,1181.0019139186368,0.033124988747161785,1220.7777389205598
60.4801,0.8473782375457459,23.167,1.78135,0.03389512950182984,1181.3027593574163,0.03333334879743166,1221.343169366705
60.6701,0.852519237545746,23.173,1.78721,0.03410076950182984,1181.6087038714295,0.03353222733561133,1221.9024699235051
60.8801,0.8582852375457459,23.178,1.7942,0.034331409501829835,1181.8636576331073,0.03375523682395436,1222.43870283864
61.1001,0.863911237545746,23.1824,1.80035,0.03455644950182984,1182.0880169433838,0.03397278365705898,1222.936781807606
61.3101,0.868919237545746,23.1879,1.8065,0.03475676950182984,1182.368466081229,0.03416639378701527,1223.4637743230462
61.5201,0.874552237545746,23.1915,1.8129,0.034982089501829836,1182.552032789637,0.03438412173845216,1223.9201738412548
61.7301,0.879486237545746,23.1959,1.81863,0.035179449501829836,1182.7763920999134,0.03457479284974422,1224.385814457749
61.9401,0.8848482375457459,23.2014,1.82468,0.03539392950182984,1183.0568412377588,0.03478196251872762,1224.9298716731855
62.1601,0.890383237545746,23.208,1.83177,0.03561532950182984,1183.3933802031734,0.03499577131739034,1225.5403253693935
62.3601,0.895123237545746,23.2136,1.83691,0.03580492950182984,1183.6789284162523,0.03517883412147898,1226.0604690009977
62.5701,0.900563237545746,23.2206,1.84343,0.03602252950182984,1184.0358636826013,0.0353888902242249,1226.6878305133325
62.7801,0.905614237545746,23.2255,1.84938,0.03622456950182984,1184.2857183690453,0.035583886275359286,1227.1859586841294
62.9701,0.9106232375457459,23.2305,1.85535,0.036424929501829836,1184.540672130723,0.03577722335499597,1227.6874826051344
63.1801,0.915427237545746,23.2373,1.86101,0.03661708950182984,1184.8874092466049,0.03596261274777135,1228.2745375605791
63.4001,0.921559237545746,23.2601,1.86839,0.03686236950182984,1186.049998399855,0.03619920057609917,1229.770611688515
63.6001,0.927482237545746,23.2721,1.87494,0.03709928950182984,1186.6618874278813,0.036427671531675546,1230.686200330356
63.8201,0.9337852375457459,23.2717,1.88239,0.03735140950182984,1186.6414911269471,0.03667074310851516,1230.9642233938919
64.0101,0.9390772375457459,23.2692,1.88855,0.037563089501829836,1186.5140142461084,0.0368747804323045,1231.0831463584102
64.2201,0.944280237545746,23.2675,1.89449,0.03777120950182984,1186.427329967138,0.03707534571067697,1231.2401252060233
64.4301,0.949318237545746,23.2571,1.90047,0.03797272950182984,1185.8970261428485,0.037269512242344566,1230.9287731335955
64.6301,0.953894237545746,23.2559,1.90536,0.03815576950182984,1185.8358372400457,0.03744584044222419,1231.0823161127862
64.8401,0.9583792375457459,23.2612,1.91017,0.03833516950182984,1186.106088227424,0.03761863195031775,1231.5756661667747
65.0301,0.962817237545746,23.2679,1.91586,0.03851268950182984,1186.4477262680723,0.03778958332710016,1232.1410191599864
65.2301,0.967476237545746,23.2778,1.92078,0.03869904950182984,1186.952534716194,0.03796901616680619,1232.8864696134983
65.4601,0.9730112375457459,23.2942,1.92771,0.03892044950182984,1187.788783054497,0.03818214470256,1234.0180564042093
65.6701,0.978924237545746,23.3091,1.93458,0.03915696950182984,1188.5485452642965,0.038409778186142905,1235.088504402655
65.8801,0.984338237545746,23.3174,1.94143,0.03937352950182984,1188.9717685086812,0.038618156173271155,1235.7857835129005
66.0901,0.990681237545746,23.3212,1.94821,0.03962724950182984,1189.1655333675565,0.038862234967105294,1236.2888926572894
66.3001,0.996135237545746,23.3234,1.9543,0.03984540950182984,1189.2777130226943,0.03907205739478259,1236.6649705094833
66.5101,1.001825237545746,23.3239,1.96095,0.040073009501829834,1189.3032083988621,0.03929091213334235,1236.9621671695863
66.7301,1.007285237545746,23.326,1.96706,0.040291409501829835,1189.4102889787669,0.039500875348255436,1237.3333059977
