Repository: materialdigital/demodata_tensiletest_42CrMoS4

# pmd_referenceproject

This repository contains data from a joint project between Fraunhofer IWM, Freiburg and IWT, Bremen. The provided python scripts generate a structured dataset using the [PMDco v2.0.7](https://github.com/materialdigital/core-ontology) and [TTO v2.0.1](https://github.com/materialdigital/application-ontologies). The resulting ABox is published to [github-pages](https://matttjung.github.io/pmd_referenceproject/) as .ttl and .rdf alongside all references file resources.

**The repo is currently WIP**

File: resources/46NT9J.csv (part 1 of 2)
Time,Displacement,Force,Machine Displacement,Engineering Strain,Engineering Stress,True Strain,True Stress
s,mm,kN,mm,,MPa,,MPa
0,0.000955767019580735,0.157449,0,3.8230680783229396e-05,8.028442964478174,3.8229950009273217e-05,8.028749897318335
0.24,0.000961629459580735,0.161038,-6.8664e-05,3.84651783832294e-05,8.21144877461042,3.84644386171252e-05,8.211764629452318
0.450001,0.0008999435195807349,0.15623,-0.000221252,3.5997740783229396e-05,7.966285237381153,3.59970928802113e-05,7.966572005652134
0.650001,0.001019016119580735,0.160708,0.000213623,4.07606447832294e-05,8.194621826339693,4.075981409069124e-05,8.194955844409089
0.860001,0.001004685919580735,0.162451,-5.3405e-05,4.0187436783229404e-05,8.283498707660538,4.018662928984193e-05,8.283831600241196
1.06,0.000925152119580735,0.161476,1.5259e-05,3.70060847832294e-05,8.233782724133386,3.700540007492327e-05,8.23408742419496
1.26,0.001170853019580735,0.24056,0.00603485,4.68341207832294e-05,12.266335381837099,4.683302410012994e-05,12.266909864869941
1.48,0.0017024460195807349,0.318285,0.0125809,6.80978407832294e-05,16.229591607116813,6.80955222305087e-05,16.23069680726205
1.69,0.002036927019580735,0.396464,0.0181656,8.14770807832294e-05,20.215997633956864,8.147376170625905e-05,20.2176447744292
1.9,0.002444307019580735,0.494757,0.0250778,9.77722807832294e-05,25.228031653273934,9.776750138541809e-05,25.230498255468348
2.12,0.003038297019580735,0.589509,0.0320435,0.0001215318807832294,30.059507418570856,0.00012152449638249618,30.063160607042853
2.33,0.003535627019580735,0.66665,0.0383453,0.0001414250807832294,33.99298504448662,0.00014141508119923255,33.9977925051426
2.53,0.004371747019580735,0.774091,0.0449753,0.00017486988078322941,39.4714824661692,0.00017485459282794163,39.4783848396024
2.74,0.0049681470195807355,0.877299,0.0507202,0.0001987258807832294,44.73413603321544,0.00019870613741096883,44.743025863799716
2.94,0.005631127019580735,0.986424,0.0569611,0.0002252450807832294,50.29850188183105,0.0002252197169185868,50.30983137195069
3.14,0.006381257019580735,1.11119,0.0630035,0.0002552502807832294,56.66041408772682,0.0002552177099727602,56.67487667433201
3.34,0.0071177070195807355,1.23164,0.0684357,0.0002847082807832294,62.802250206542425,0.0002846677590717967,62.82013052722805
3.55,0.007936757019580735,1.37512,0.0752716,0.00031747028078322944,70.11840335164545,0.00031741989775686407,70.14066386084558
3.75001,0.008622337019580735,1.50691,0.0809174,0.0003448934807832294,76.83847460194606,0.00034483401869838,76.8649756909096
3.96001,0.009453887019580734,1.64391,0.0873337,0.00037815548078322934,83.8242076719148,0.00037808399801980155,83.85590625546824
4.15001,0.010315467019580735,1.78518,0.0931168,0.0004126186807832294,91.0276712543563,0.00041253357710470243,91.06523097198404
4.35001,0.011073767019580735,1.93247,0.0992126,0.0004429506807832294,98.53809916585773,0.00044285260709059463,98.58174668396633
4.56001,0.011991767019580735,2.09253,0.105812,0.0004796706807832294,106.69967898468401,0.0004795556755771965,106.75085969234195
4.77001,0.012769467019580734,2.23095,0.111313,0.0005107786807832294,113.75781892296921,0.0005106482777556604,113.81592399164745
4.96001,0.013781367019580734,2.38881,0.117027,0.0005512546807832293,121.8072190866573,0.0005511027957374418,121.87436588633201
5.17001,0.014643467019580735,2.54831,0.123726,0.0005857386807832294,129.94024408417565,0.0005855672028397581,130.01635511132616
5.38001,0.015601967019580734,2.72694,0.129677,0.0006240786807832294,139.04872217387287,0.0006238840246662206,139.13549951697172
5.59001,0.016499467019580737,2.89386,0.136093,0.0006599786807832295,147.56009855372093,0.0006597609906290324,147.65748507290067
5.79001,0.017542067019580734,3.06104,0.142166,0.0007016826807832294,156.08473252917625,0.0007014366165903045,156.19425448272668
6.00001,0.018663467019580736,3.23721,0.148361,0.0007465386807832294,165.067773368128,0.0007462601593916482,165.19100284589805
6.20001,0.019542267019580735,3.39487,0.154404,0.0007816906807832294,173.10697538134897,0.0007813853197444991,173.24229149078315
6.41001,0.020606967019580737,3.60941,0.160995,0.0008242786807832295,184.04653138741537,0.0008239391496775019,184.19823701951012
6.62001,0.021591767019580738,3.76188,0.16629,0.0008636706807832295,191.8210913960149,0.0008632979318668689,191.98676164860947
6.82001,0.022596267019580736,3.94407,0.172043,0.0009038506807832295,201.11109656402664,0.0009034424537223565,201.2928709655691
7.03001,0.023813867019580735,4.15258,0.179779,0.0009525546807832294,211.74317833350972,0.0009521012884710082,211.9448752891552
7.24001,0.024833467019580738,4.321,0.185623,0.0009933386807832296,220.3310408418611,0.0009928456463889248,220.54990418730654
7.45001,0.025987567019580736,4.51531,0.191719,0.0010395026807832294,230.23905392817957,0.0010389627719969157,230.4783880419589
7.65001,0.027089367019580736,4.7042,0.197418,0.0010835746807832294,239.87069713683937,0.0010829880374816853,240.13061495091864
7.85001,0.028010167019580735,4.88026,0.203529,0.0011204066807832295,248.84812899303427,0.0011197794936441696,249.1269400992585
8.05001,0.029369467019580736,5.08615,0.209862,0.0011747786807832295,259.3466149913982,0.0011740891682723487,259.65128986562337
8.25001,0.030324267019580735,5.24375,0.214569,0.0012129706807832293,267.3827575594791,0.0012122356261868178,267.7070850049457
8.46001,0.031089467019580735,5.42052,0.22084,0.0012435786807832294,276.3963928498322,0.0012428060772780227,276.7401135114256
8.67001,0.032453567019580735,5.64945,0.227638,0.0012981426807832294,288.06970578200696,0.0012973008220631037,288.44366136212324
8.89001,0.033625567019580735,5.85062,0.234154,0.0013450226807832295,298.3275154293472,0.001344118948047191,298.72877270390137
9.09001,0.034771567019580736,6.02218,0.240028,0.0013908626807832294,307.07548890003216,0.0013898963272244798,307.50258873772646
9.30001,0.03592346701958073,6.23566,0.246437,0.0014369386807832293,317.9609947086229,0.0014359072723260672,318.4178851609
9.51001,0.03718976701958074,6.45072,0.252937,0.0014875906807832295,328.92706590590376,0.0014864853138529905,329.41637474380275
9.70001,0.03808576701958074,6.59429,0.257469,0.0015234306807832296,336.247808218717,0.0015222714374655021,336.7600584461035
9.91001,0.039364267019580734,6.80809,0.265175,0.0015745706807832294,347.1496310680551,0.0015733323440975393,347.6962426989796
10.11,0.040397767019580734,7.01419,0.270882,0.0016159106807832294,357.6588251244096,0.001614606501887726,358.23676984000446
10.31,0.041586467019580735,7.20053,0.277237,0.0016634586807832293,367.1604419146137,0.0016620766657962744,367.77119813895683
10.51,0.04280706701958074,7.39802,0.283066,0.0017122826807832296,377.2306055933592,0.00171081839606832,377.87653102597807
10.73,0.04375236701958073,7.59516,0.289551,0.0017500946807832293,387.28292250878724,0.0017485650494936328,387.960704291428
10.94,0.045039567019580735,7.78246,0.295265,0.0018015826807832294,396.8334904212336,0.0017999617772078151,397.5484187647312
11.14,0.046116467019580734,7.99835,0.302055,0.0018446586807832294,407.84188394295296,0.0018429593873822048,408.5942130145553
11.34,0.04728356701958074,8.1742,0.306999,0.0018913426807832296,416.8086077411574,0.0018895563442434759,417.5969356506961
11.55,0.04861756701958073,8.4107,0.314484,0.0019447026807832292,428.8679206685122,0.0019428141944914962,429.70194126353823
11.76,0.04974536701958074,8.58863,0.320137,0.0019898146807832296,437.94070523157455,0.0019878376217709764,438.8121260761569
11.98,0.05086576701958074,8.78148,0.32608,0.0020346306807832296,447.77427181948303,0.0020325636231040916,448.6853270909923
12.18,0.052144767019580734,8.98457,0.33252,0.0020857906807832294,458.12998371130755,0.0020836184394372285,459.08554696191993
12.39,0.05347786701958074,9.20851,0.339455,0.0021391146807832294,469.548852789328,0.0021368300324774653,470.55327163367457
12.6,0.054463267019580736,9.40529,0.345291,0.0021785306807832294,479.5828130339153,0.0021761611236310297,480.627598906086
12.81,0.05573916701958074,9.61115,0.351395,0.0022295666807832294,490.07976930970915,0.0022270848851924617,491.172434834288
13.02,0.05691936701958074,9.80979,0.357765,0.0022767746807832293,500.2085723536404,0.0022741867566454426,501.3474345662859
13.22,0.05818216701958073,9.99622,0.363792,0.0023272866807832293,509.7147783115549,0.002324582743548153,510.90103072611777
13.42,0.059064467019580735,10.1772,0.369576,0.0023625786807832294,518.9430846692405,0.0023597921797940385,520.1691285376199
13.63,0.06052706701958074,10.4027,0.375954,0.0024210826807832295,530.4414993209044,0.0024181565820427524,531.725742048079
13.84,0.061719267019580734,10.6025,0.38237,0.002468770680783229,540.6294516375451,0.0024657282727558612,541.9641417769159
14.05,0.06293906701958073,10.8117,0.388199,0.002517562680783229,551.2967170261397,0.0025143989287075954,552.6846410669631
14.26,0.06427186701958074,11.0207,0.394516,0.0025708746807832296,561.9537842642671,0.0025675756355493674,563.3984970200025
14.46,0.06522826701958073,11.1911,0.400543,0.002609130680783229,570.642608462243,0.00260573280837395,572.1314895997439
14.67,0.06652106701958074,11.4205,0.407745,0.0026608426807832298,582.3398870480154,0.0026573089060550692,583.8894018741953
14.87,0.06765936701958074,11.6095,0.413567,0.0027063746807832294,591.9771392394322,0.0027027190430250294,593.5792511806723
15.08,0.06903926701958074,11.8284,0.420013,0.00276157068078323,603.1390149256815,0.002757764550126497,604.8046259457368
15.29,0.07013926701958073,12.0273,0.426102,0.002805570680783229,613.2810755652201,0.002801642413000857,615.0016789699051
15.5,0.07137626701958073,12.2133,0.43158,0.0028550506807832293,622.7653554996302,0.0028509827644870255,624.5433821518176
15.7,0.07246476701958074,12.4134,0.437134,0.0028985906807832296,632.9686050419714,0.002894397867029077,634.8033219417744
15.91,0.07367566701958074,12.6146,0.444206,0.0029470266807832294,643.2279444118816,0.0029426927104508308,645.1235543258887
16.12,0.07505436701958074,12.8341,0.450584,0.0030021746807832295,654.4204145495323,0.002997677153702346,656.3850989486805
16.32,0.07623426701958073,13.0234,0.456322,0.0030493706807832293,664.0729639666498,0.0030447307801338037,666.0979685928705
16.52,0.07741916701958074,13.221,0.462387,0.0030967666807832296,674.1487366281522,0.0030919815752041818,676.2364179736344
16.73,0.07874296701958074,13.4366,0.468887,0.0031497186807832294,685.1423428316942,0.003144768708189625,687.3003484679068
16.93,0.07981026701958073,13.6171,0.4748,0.0031924106807832294,694.346173628259,0.003187325757041602,696.5628117691108
17.14,0.08120856701958074,13.8455,0.481293,0.0032483426807832293,705.9924614616958,0.0032430782131465338,708.285766906573
17.36,0.08269466701958074,14.0453,0.487556,0.0033077866807832298,716.1804137783364,0.0033023279885676803,718.5493858120701
17.57,0.08361586701958074,14.2509,0.494247,0.0033446346807832292,726.664112458523,0.0033390538306836597,729.0945384503324
17.77,0.08463066701958073,14.4209,0.499809,0.003385226680783229,735.3325403555646,0.0033795096994949656,737.8218076904243
17.97,0.08587286701958073,14.6199,0.50647,0.003434914680783229,745.4797000703367,0.003429028835750484,748.0403592363342
18.18,0.08719416701958074,14.8008,0.511429,0.00348776668078323,754.7039271678357,0.0034816985280142726,757.3361583788679
18.38,0.08836476701958074,15.0215,0.518478,0.0035345906807832295,765.957586208289,0.0035283586958362706,768.6649327543761
18.59,0.08964276701958074,15.2364,0.524857,0.0035857106807832295,776.915498885196,0.003579297346575178,779.7012930876148
18.8,0.09095536701958074,15.4341,0.530495,0.0036382146807832296,786.996370621932,0.003631612386614784,789.8596323712518
19.01,0.09195836701958074,15.6239,0.536591,0.0036783346807832294,796.6744154152173,0.0036715861516077334,799.6048505467317
19.2,0.09304046701958074,15.8005,0.54184,0.0037216186807832296,805.6793822776733,0.0037147105921898926,808.6778137174797
19.42,0.09427986701958073,16.0135,0.548416,0.003771194680783229,816.5404125251429,0.003764101553572384,819.6197453855023
19.63,0.09582456701958074,16.2432,0.555862,0.0038329826807832297,828.2529883366161,0.0038256555199530666,831.4276676962173
19.83,0.09691186701958074,16.4178,0.561432,0.0038764746807832297,837.155973694401,0.0038689805138633383,840.4011876302939
20.04,0.09811196701958073,16.6217,0.567528,0.00392447868078323,847.5529880956174,0.003916798002871609,850.8791917282327
20.24,0.09906836701958073,16.7912,0.573288,0.003962734680783229,856.1959206164911,0.003954903728880422,859.5887978846631
20.44,0.10034966701958073,16.9839,0.579132,0.004013986680783229,866.0218385915492,0.004005952129457873,869.498038716923
20.65,0.10159576701958073,17.1847,0.585236,0.004063830680783229,876.2607816605255,0.004055595623927429,879.8217571094046
20.86,0.10263976701958073,17.3717,0.591011,0.004105590680783229,885.7960523472711,0.0040971857403407225,889.4327683648627
21.06,0.10406076701958074,17.5901,0.598091,0.004162430680783229,896.9324326573526,0.00415379173058768,900.6658517336351
21.26,0.10522876701958074,17.7898,0.603638,0.004209150680783229,907.1152858987596,0.00420031698561724,910.9334708219493
21.47,0.10650376701958074,17.9967,0.61055,0.004260150680783229,917.6652725569826,0.004251101929132593,921.5746648925974
21.68,0.10768576701958074,18.1678,0.616135,0.004307430680783229,926.3897902815932,0.004298180255445781,930.3801500866165
21.89,0.10878976701958074,18.3678,0.622528,0.004351590680783229,936.5879407487008,0.004342149888456993,940.6635881033967
22.1,0.11000176701958074,18.5559,0.628212,0.00440007068078323,946.1793012630156,0.0043904186724405435,950.342557065267
22.32,0.11130076701958073,18.7771,0.635757,0.004452030680783229,957.4584556796367,0.004442149708265761,961.7210900998977
22.53,0.11273376701958074,18.9771,0.642006,0.00450935068078323,967.6566061467443,0.004499214020748198,972.0201091224365
22.74,0.11379976701958074,19.1643,0.648621,0.00455199068078323,977.202074983957,0.004541661704279341,981.6502897225259
22.95,0.11525176701958073,19.3725,0.654533,0.004610070680783229,987.8183496202162,0.004599476851333123,992.37226203174
23.16,0.11631676701958074,19.5779,0.660828,0.0046526706807832295,998.2918501499358,0.004641880464488782,1002.9365733719933
23.36,0.11750076701958073,19.7503,0.66687,0.004700030680783229,1007.0826558525825,0.004689020023389137,1011.8159752331743
23.56,0.11865476701958073,19.9263,0.672623,0.004746190680783229,1016.0570282636374,0.004734963029494541,1020.8794286623267
23.77,0.12003576701958074,20.1562,0.67984,0.00480143068078323,1027.7798022255774,0.004789940577104483,1032.7146157010727
23.98,0.12116976701958074,20.3257,0.685135,0.004846790680783229,1036.4227347464514,0.004835082806003483,1041.4460587985723
24.19,0.12253676701958073,20.5156,0.69194,0.004901470680783229,1046.10587861497,0.004889497581291342,1051.2333359079962
24.4,0.12360976701958074,20.6906,0.697624,0.004944390680783229,1055.029260273689,0.004932207324194218,1060.24573711614
24.61,0.12509676701958072,20.8602,0.703651,0.005003870680783229,1063.6772918697966,0.004991392927287375,1068.9997954843989
24.81,0.12645676701958072,21.0161,0.709732,0.0050582706807832285,1071.626750158907,0.005045520607117433,1077.0473283299787
25.01,0.12812876701958073,21.1933,0.716309,0.0051251506807832295,1080.6623114727643,0.005112061798646592,1086.2008686541058
25.22,0.12992576701958072,21.3269,0.722382,0.005197030680783229,1087.4746759847922,0.005183572724305146,1093.12631524046
25.43,0.13261676701958072,21.4846,0.729683,0.005304670680783229,1095.5159176281065,0.005290650475127378,1101.3272687966798
25.64,0.13523276701958073,21.5673,0.735321,0.005409310680783229,1099.7328528462556,0.005394732906606366,1105.6816495131652
25.83,0.1382697670195807,21.5905,0.740517,0.005530790680783228,1100.91583830044,0.005515552020080237,1107.004773359239
26.05,0.14293276701958071,21.6476,0.748108,0.005717310680783228,1103.8274102587995,0.005701028889302303,1110.1383345012136
26.26,0.1478397670195807,21.6498,0.753838,0.005913590680783228,1103.9395899139374,0.005896174032966555,1110.4678367850001
26.46,0.15401676701958072,21.6202,0.760384,0.006160670680783229,1102.4302636448056,0.006141771331224142,1109.2219734476503
26.66,0.15926276701958073,21.598,0.7658,0.006370510680783229,1101.2982689429566,0.00635030474695822,1108.3141013279858
26.87,0.16547276701958072,21.6355,0.773582,0.006618910680783229,1103.2104221555394,0.006597101872293171,1110.5124734018962
27.07,0.17091176701958072,21.6463,0.779167,0.006836470680783229,1103.7611222807632,0.0068132079781058,1111.306952831824
27.27,0.17605276701958072,21.6559,0.784706,0.007042110680783229,1104.2506335031842,0.007017430817176449,1112.0268886836386
27.48,0.18116176701958073,21.6597,0.790924,0.007246470680783229,1104.4443983620595,0.007220341167353936,1112.4477223133456
27.69,0.18676776701958073,21.6798,0.797386,0.0074707106807832295,1105.4693124840037,0.007442943131540579,1113.727953884056
27.9,0.19204276701958073,21.6889,0.803314,0.007681710680783229,1105.9333283302572,0.0076523565719675765,1114.4287881907258
28.1,0.19720376701958073,21.7058,0.809425,0.007888150680783228,1106.7950720447277,0.007857201866273143,1115.525638345765
28.31,0.20267776701958073,21.7288,0.815964,0.008107110680783229,1107.967859348445,0.008074424599934819,1116.9502774149335
28.52,0.20785476701958072,21.7355,0.822006,0.00831419068078323,1108.3094973890932,0.008279818185678233,1117.5241938837091
28.73,0.21328776701958072,21.77,0.828529,0.00853151068078323,1110.0686783446693,0.008495323021466437,1119.5392411303699
28.94,0.21804776701958073,21.7929,0.83461,0.00872191068078323,1111.236366573153,0.008684094544715922,1120.9284709076421
29.15,0.22275576701958072,21.81,0.840668,0.008910230680783228,1112.1083084380907,0.008870768811730637,1122.0174500082899
29.34,0.2271297670195807,21.8271,0.845718,0.009085190680783228,1112.9802503030287,0.009044168610943433,1123.0918881009775
29.55,0.2323207670195807,21.8462,0.852753,0.009292830680783229,1113.9541736726374,0.00924991797853948,1124.3059611947288
29.75,0.23690776701958072,21.8808,0.858673,0.009476310680783228,1115.7184537034468,0.009431692106889267,1126.2913484030237
29.96,0.24171876701958073,21.8926,0.864655,0.009668750680783229,1116.3201445810064,0.00962230743638233,1127.113565738896
30.16,0.2467527670195807,21.9231,0.870613,0.009870110680783228,1117.8753625272402,0.009821719296703186,1128.9089160827048
30.36,0.25119176701958074,21.9201,0.876549,0.01004767068078323,1117.7223902702337,0.009997528433189603,1128.952896760207
30.57,0.2564357670195807,21.9345,0.882973,0.010257430680783228,1118.4566571038654,0.010205180238466248,1129.9291487335688
30.76,0.2605537670195807,21.9701,0.888931,0.010422150680783228,1120.2719278870104,0.010368214498706542,1131.9475707229005
30.97,0.26608876701958073,21.9891,0.895432,0.01064355068078323,1121.240752181386,0.01058730683275218,1133.1747349525879
31.17,0.2709127670195807,22.0043,0.901207,0.010836510680783229,1122.015811616886,0.010778216458104825,1134.17454794348
31.37,0.2756047670195807,22.0149,0.907196,0.011024190680783228,1122.5563135916427,0.010963867230596409,1134.9315884425941
31.58,0.28063276701958073,22.0297,0.913445,0.011225310680783229,1123.3109767262085,0.011162774438166507,1135.9204914310942
31.79,0.2857767670195807,22.0409,0.920044,0.011431070680783228,1123.8820731523667,0.011366229659335923,1136.7292485674366
32,0.29073476701958073,22.0647,0.925827,0.01162939068078323,1125.0956530579522,0.011562289049970025,1138.179829960614
32.2,0.2953207670195807,22.051,0.931541,0.011812830680783228,1124.3970797509555,0.011743603839753494,1137.6793920720206
32.41,0.30046676701958075,22.073,0.938057,0.01201867068078323,1125.5188763023375,0.011947019984399235,1139.0461170216204
32.6,0.3048167670195807,22.0892,0.943497,0.01219267068078323,1126.344926490173,0.012118938792354973,1140.078079251839
32.82,0.3105577670195807,22.1186,0.950386,0.012422310680783229,1127.844054608838,0.012345786862826386,1141.8544838546632
33.02,0.3153187670195807,22.1141,0.95578,0.012612750680783229,1127.6145962233281,0.012533872495707504,1141.8369179895049
33.23,0.3210747670195807,22.1458,0.963043,0.012842990680783229,1129.2310030723647,0.01276121886155499,1143.7337063212747
33.43,0.3256707670195807,22.1291,0.968285,0.013026830680783228,1128.3794575083612,0.012942711273916533,1143.0786656449966
33.64,0.33067776701958074,22.1552,0.974602,0.013227110680783229,1129.7103161443188,0.0131403962694287,1144.6531195331825
33.85,0.3365437670195807,22.1867,0.981796,0.013461750680783228,1131.316524842888,0.01337194636626071,1146.546025841373
34.06,0.3416477670195807,22.1927,0.988007,0.013665910680783228,1131.622469356901,0.013573374233465843,1147.0871209475
34.27,0.3468847670195807,22.1932,0.994789,0.013875390680783228,1131.647964733069,0.013780008742567641,1147.3500223568535
34.49,0.3519827670195807,22.2038,1.00082,0.014079310680783228,1132.188466707826,0.013981117771828025,1148.128899879805
34.7,0.35720576701958073,22.2106,1.00652,0.014288230680783229,1132.5352038237074,0.014187115941763738,1148.7171280700484
34.9,0.3626637670195807,22.2458,1.01374,0.014506550680783228,1134.3300783059183,0.014402337316393168,1150.7852950756
35.1,0.36760176701958075,22.2367,1.01828,0.01470407068078323,1133.866062459665,0.014597014003519157,1150.5385091846133
35.31,0.37295076701958074,22.2477,1.02558,0.014918030680783229,1134.4269607353558,0.014807851282684583,1151.3503769407134
35.51,0.3776737670195807,22.2711,1.03117,0.01510695068078323,1135.6201443400078,0.01499397707155908,1152.7759018526563
35.7201,0.3831077670195807,22.2857,1.03743,0.015324310680783229,1136.3646093241061,0.015208079370875038,1153.7786136440357
35.9301,0.38837276701958073,22.2808,1.04395,0.01553491068078323,1136.1147546376621,0.01541547927190182,1153.764195874078
36.1301,0.3932927670195807,22.2953,1.04996,0.015731710680783228,1136.8541205465276,0.015609249994608783,1154.738780657222
36.3401,0.3982207670195807,22.2935,1.05583,0.015928830680783226,1136.7623371923237,0.015803298160240207,1154.8696319857515
36.5401,0.4034067670195807,22.3197,1.06187,0.01613627068078323,1138.0982949035147,0.01600746484818898,1156.4629570514157
36.7501,0.4088157670195807,22.3161,1.06779,0.01635263068078323,1137.9147281951066,0.016220366380563726,1156.522627491505
36.9601,0.4138807670195807,22.3334,1.07455,0.01655523068078323,1138.7968682105115,0.016419686777244175,1157.6499130622901
37.1601,0.4190077670195807,22.3562,1.08125,0.01676031068078323,1139.9594573637619,0.01662140657579354,1159.0655320326755
37.3701,0.4242777670195807,22.3564,1.08764,0.01697111068078323,1139.969655514229,0.016828710252710585,1159.3162067106955
37.5601,0.42889876701958074,22.3621,1.09326,0.017155950680783228,1140.2603028025417,0.017010449146037138,1159.822552320677
37.7801,0.43462276701958075,22.382,1.09945,0.01738491068078323,1141.2750187740187,0.017235522041170227,1161.1159830376143
37.9801,0.4396407670195807,22.3844,1.10566,0.01758563068078323,1141.397396579624,0.017432792710765938,1161.4695896558808
38.1701,0.44417976701958073,22.3796,1.11116,0.01776719068078323,1141.1526409684134,0.01761119912618047,1161.4277175363786
38.3901,0.44955676701958075,22.4272,1.11815,0.01798227068078323,1143.5798007795852,0.017822502142472503,1164.14396230228
38.5801,0.4542267670195807,22.3942,1.12286,0.018169070680783227,1141.8971059525124,0.01800598555721632,1162.6443151807455
38.7901,0.4598507670195807,22.4097,1.12964,0.018394030680783227,1142.6874626137133,0.01822690677567942,1163.7060908595763
38.9901,0.46520276701958074,22.4375,1.13663,0.01860811068078323,1144.1050055286412,0.01843709801351973,1165.3946381019562
39.1901,0.4700437670195807,22.4421,1.14283,0.018801750680783227,1144.3395629893846,0.018627182497015494,1165.8551501468673
39.3901,0.4751527670195807,22.4572,1.14837,0.019006110680783228,1145.1095233496512,0.018827750965279878,1166.8736016920536
39.6001,0.47977776701958075,22.4695,1.15472,0.01919111068078323,1145.7367096033784,0.019009283938212045,1167.724669608413
39.8101,0.48520176701958073,22.4471,1.16032,0.019408070680783228,1144.5945167510622,0.019222135981716137,1166.8088880330038
40.0201,0.49002776701958073,22.4735,1.16628,0.01960111068078323,1145.9406726127204,0.01941148284914682,1168.4023825702134
40.2201,0.49540076701958075,22.5027,1.17281,0.01981603068078323,1147.4296025809183,0.019622248951320736,1170.1671027897007
40.4301,0.5005637670195807,22.4967,1.17961,0.02002255068078323,1147.123658066905,0.01982473556236194,1170.0919996476748
40.6401,0.5055247670195808,22.512,1.18533,0.020220990680783233,1147.9038165776387,0.020019261359506192,1171.1155689550908
40.8501,0.5106857670195808,22.507,1.19148,0.020427430680783232,1147.648862815961,0.02022158920642303,1171.0923804070137
41.0501,0.5159077670195807,22.5336,1.19814,0.02063631068078323,1149.0052168280863,0.02042626679340504,1172.7164454563913
41.2601,0.5207727670195808,22.5368,1.2037,0.02083091068078323,1149.16838723556,0.02061691398925819,1173.1066112672436
41.4701,0.5266687670195808,22.57,1.21053,0.02106675068078323,1150.8612802131,0.02084791479357025,1175.106187871516
41.6701,0.5314917670195808,22.5571,1.21603,0.02125967068078323,1150.2034995079714,0.021036836602107922,1174.6564471233953
41.8801,0.5365887670195808,22.5627,1.22211,0.021463550680783233,1150.4890477210506,0.021236452485987708,1175.1826277044975
42.0701,0.5417697670195808,22.582,1.22882,0.02167079068078323,1151.4731692411265,0.021439317267333967,1176.4265032662888
42.2801,0.5466017670195807,22.577,1.23472,0.02186407068078323,1151.2182154794486,0.021628479688030566,1176.3885319116966
42.4801,0.5517507670195808,22.594,1.24052,0.022070030680783233,1152.0850582691528,0.021830012604928273,1177.511610852025
42.6901,0.5568667670195808,22.5764,1.24648,0.022274670680783232,1151.1876210280473,0.022030213677230015,1176.8299461782412
42.9001,0.5616707670195807,22.5981,1.25231,0.02246683068078323,1152.2941203537284,0.02221816897665308,1178.1825172501776
43.1101,0.5671907670195808,22.6274,1.25968,0.022687630680783232,1153.78814939716,0.022434093988704256,1179.9648688145471
43.3101,0.5723297670195808,22.6296,1.26527,0.022893190680783233,1153.900329052298,0.022635073581928098,1180.3167893119107
43.5201,0.5777817670195807,22.6373,1.27208,0.023111270680783228,1154.2929578452815,0.02284825004849431,1180.9701348389658
43.7301,0.5826257670195808,22.638,1.27751,0.023305030680783233,1154.3286513719165,0.023037615233329888,1181.230316007846
43.9401,0.5883837670195807,22.6559,1.28437,0.02353535068078323,1155.2413858387226,0.023262664536704374,1182.430396975391
44.1501,0.5930557670195807,22.646,1.29041,0.02372223068078323,1154.7365773906008,0.023445230719113894,1182.1295048549987
44.3601,0.5984047670195808,22.6759,1.29718,0.02393619068078323,1156.2612008854333,0.023654210887433542,1183.9376894666182
44.5501,0.6028707670195808,22.6778,1.3023,0.02411483068078323,1156.358083314871,0.023828659666873024,1184.2434627003643
44.7601,0.6082277670195808,22.6822,1.30894,0.024329110680783233,1156.5824426251475,0.02403787212951837,1184.7210648832254
44.9601,0.6132137670195807,22.6874,1.3148,0.02452855068078323,1156.8475945372923,0.024232556225335395,1185.2233893898424
45.1601,0.6183157670195808,22.7057,1.32076,0.02473263068078323,1157.7807253050325,0.024431730447275125,1186.415688393331
45.3701,0.6230987670195808,22.7079,1.32633,0.024923950680783232,1157.8929049601707,0.024618415380054114,1186.7521706170269
45.5701,0.6281277670195807,22.7324,1.33297,0.025125110680783228,1159.1421783923913,0.02481466434251753,1188.2657539192644
45.7801,0.6334607670195808,22.7293,1.33908,0.02533843068078323,1158.9841070601512,0.025022734368115553,1188.3509455170242
45.9701,0.6379647670195808,22.7341,1.34422,0.025518590680783233,1159.2288626713619,0.025198426772400303,1188.8107495232223
46.1801,0.6436587670195808,22.7536,1.35195,0.025746350680783233,1160.2231823419047,0.025420494625599803,1190.0946952624536
46.3801,0.6484477670195807,22.7372,1.35708,0.02593791068078323,1159.386934003602,0.025607229011747223,1189.4590087422546
46.5801,0.6535067670195808,22.7476,1.36358,0.026140270680783232,1159.9172378278915,0.025804453466930038,1190.237788392019
46.7901,0.6582557670195808,22.7556,1.36936,0.02633023068078323,1160.325163846576,0.025989557224003798,1190.876793075374
47.0001,0.6634637670195808,22.7666,1.37569,0.02653855068078323,1160.8860621222668,0.026192512232727463,1191.6942957165134
47.2101,0.6687127670195808,22.7808,1.38185,0.02674851068078323,1161.6101308054315,0.02639702333561498,1192.6814717961865
47.4101,0.6736527670195808,22.7925,1.38756,0.02694611068078323,1162.2067226077572,0.026589457009594118,1193.5236735890962
47.6201,0.6791457670195807,22.8009,1.39426,0.02716583068078323,1162.6350449273757,0.02680338887612342,1194.2189917014175
47.8101,0.6834827670195808,22.7892,1.39946,0.02733931068078323,1162.03845312505,0.026972266526434384,1193.8077834180526
48.0301,0.6889307670195808,22.8198,1.40664,0.02755723068078323,1163.5987701465174,0.02718436479652288,1195.6643298753206
48.2301,0.6938257670195808,22.8212,1.41276,0.02775303068078323,1163.6701571997871,0.02737489564169327,1195.9655307748646
48.4501,0.6991317670195808,22.8166,1.41865,0.027965270680783232,1163.4355997390437,0.02758138307784978,1195.9713912054053
48.6401,0.7039477670195807,22.8399,1.42532,0.02815791068078323,1164.6236842684618,0.02776876484788184,1197.4170539468178
48.8501,0.7088727670195808,22.843,1.43147,0.028354910680783232,1164.781755600702,0.027960351302929714,1197.8090382433656
49.0601,0.7141987670195807,22.8481,1.43732,0.02856795068078323,1165.041808437613,0.0281674956784079,1198.3246653621093
49.2701,0.7192037670195808,22.8664,1.44382,0.02876815068078323,1165.9749392053534,0.028362116285609144,1199.5178819464302
49.4801,0.7247767670195808,22.8785,1.4501,0.028991070680783233,1166.5919273086135,0.028578779147384045,1200.4126763288486
49.7001,0.7303077670195808,22.8768,1.45713,0.02921231068078323,1166.505243029643,0.028793762761594094,1200.5815565997875
49.9101,0.7352437670195808,22.8908,1.46314,0.029409750680783234,1167.2191135623407,0.028985580389813612,1201.546736682054
50.1201,0.7406137670195808,22.8904,1.46964,0.02962455068078323,1167.1987172614065,0.029194221888051045,1201.7764548154623
50.3301,0.7454977670195808,22.8919,1.47533,0.029819910680783233,1167.2752033899098,0.029383942955310903,1202.0832456948901
50.5301,0.7507047670195808,22.9003,1.48179,0.03002819068078323,1167.7035257095283,0.029586171459997448,1202.767549838157
50.7401,0.7565717670195807,22.9181,1.4888,0.03026287068078323,1168.6111611011008,0.02981398393311453,1203.9766895456235
50.9301,0.7605227670195808,22.9182,1.49339,0.03042091068078323,1168.6162601763342,0.02996736991279676,1204.1666310472692
51.1401,0.7659667670195808,22.9048,1.50039,0.03063867068078323,1167.9329840950384,0.03017867870054815,1203.7168981719508
51.3501,0.7708937670195808,22.927,1.50632,0.03083575068078323,1169.064978796887,0.030369881655635225,1205.1139750127031
51.5501,0.7757117670195808,22.9351,1.51225,0.03102847068078323,1169.478003890805,0.030556819280881952,1205.7651178463518
51.7501,0.7807597670195808,22.9442,1.51853,0.031230390680783232,1169.9420197370582,0.03075264338854203,1206.479766087311
51.9501,0.7860257670195808,22.9474,1.52412,0.03144103068078323,1170.105190144532,0.030956883383871318,1206.89450332761
52.1601,0.7909997670195807,22.9454,1.53111,0.03163999068078323,1170.003208639861,0.031149759958815863,1207.0220992577126
52.3701,0.7961947670195808,22.9664,1.53686,0.03184779068078323,1171.0740144389074,0.0313511665312991,1208.3701345224622
52.5601,0.8009997670195808,22.9666,1.54289,0.03203999068078323,1171.0842125893744,0.03153741696825735,1208.6057398471505
52.7701,0.8060347670195808,22.9774,1.54928,0.03224139068078323,1171.6349127145982,0.031732545406131546,1209.4100516706749
52.9801,0.8116217670195808,22.9782,1.55504,0.03246487068078323,1171.6757053164667,0.03194902172051576,1209.7140055693815
53.1901,0.8160187670195808,22.9755,1.56058,0.03264075068078323,1171.5380302851606,0.032119356834231935,1209.7779110447545
53.3801,0.8213067670195808,22.9985,1.56654,0.03285227068078323,1172.7108175888782,0.032324169921036636,1211.2370307985907
53.6001,0.8268117670195808,23.0131,1.57391,0.033072470680783235,1173.455282572977,0.03253734322442498,1212.264348001082
53.8101,0.8318977670195807,22.9997,1.57885,0.03327591068078323,1172.7720064916807,0.03273425096998454,1211.7970630286206
54.0101,0.8371047670195808,23.016,1.58546,0.03348419068078323,1173.60315575475,0.03293580314874774,1212.900307605611
54.2101,0.8420367670195807,23.0233,1.59181,0.033681470680783226,1173.9753882467994,0.03312667319296962,1213.5166058659952
54.4201,0.8473967670195808,23.0176,1.59775,0.03389587068078323,1173.684740958487,0.033334065677380606,1213.4678071580245
54.6201,0.8527387670195807,23.0297,1.60401,0.03410955068078323,1174.3017290617468,0.0335407189081247,1214.3566334037096
54.8301,0.8573787670195808,23.0295,1.60945,0.03429515068078323,1174.2915309112798,0.033720180887084575,1214.5640359070496
55.0301,0.8621297670195808,23.0311,1.6151,0.034485190680783234,1174.3731161150165,0.033903902664341595,1214.8715969546286
55.2301,0.8675247670195808,23.0565,1.62138,0.03470099068078323,1175.6682812243394,0.0341124870853339,1216.4651352947974
55.4301,0.8723777670195808,23.0577,1.62743,0.034895110680783235,1175.7294701271421,0.034300079244443345,1216.7566801178875
55.6401,0.8776617670195808,23.049,1.63426,0.03510647068078323,1175.2858505818228,0.0345042916495329,1216.5459888368132
55.8501,0.8831797670195808,23.0771,1.64035,0.03532719068078323,1176.7186907224516,0.03471750302158038,1218.2888562872454
56.0601,0.8884707670195808,23.064,1.64687,0.035538830680783236,1176.0507118668559,0.034921900600712756,1217.8461789879068
56.2601,0.8935627670195808,23.0724,1.65284,0.035742510680783234,1176.4790341864743,0.035118571131740134,1218.5293486316018
56.4701,0.8980377670195808,23.0733,1.65791,0.03592151068078323,1176.5249258635763,0.035291379076078475,1218.7874785541926
56.6801,0.9035357670195808,23.0734,1.66444,0.03614143068078323,1176.53002493881,0.035503650620958484,1219.051503278996
56.8801,0.9088837670195807,23.0955,1.67069,0.03635535068078323,1177.6569205654253,0.03571008761298039,1220.4710508942326
57.0901,0.9138247670195808,23.095,1.67638,0.036552990680783236,1177.6314251892575,0.03590077621860313,1220.677375699598
57.2801,0.9190467670195808,23.1041,1.68259,0.03676187068078323,1178.095441035511,0.036102269975870176,1221.4044332884787
57.4901,0.9242517670195808,23.1057,1.68864,0.03697007068078323,1178.1770262392477,0.036303067385165734,1221.7343141737877
57.6901,0.9292157670195808,23.1115,1.69472,0.03716863068078323,1178.4727726027938,0.03649452999128392,1222.2749918550257
57.9001,0.9347697670195808,23.1095,1.70145,0.037390790680783235,1178.370791098123,0.03670870558785806,1222.431006692422
58.1101,0.9400117670195808,23.1291,1.70809,0.03760047068078323,1179.3702098438996,0.036910807644496224,1223.7150848409244
58.3201,0.9454317670195808,23.1229,1.71422,0.03781727068078323,1179.0540671794192,0.0371197294403043,1223.6426739852218
58.5201,0.9504047670195808,23.1313,1.72009,0.038016190680783234,1179.4823894990375,0.03731138258041534,1224.3218169228587
58.7201,0.9555157670195807,23.1421,1.72658,0.03822063068078323,1180.0330896242613,0.03750831579974505,1225.1346985338937
58.9301,0.9604667670195808,23.1427,1.73234,0.03841867068078323,1180.0636840756629,0.037699047045629125,1225.4001621365176
59.1401,0.9660537670195808,23.1545,1.73941,0.03864215068078323,1180.665374953222,0.03791423573780804,1226.2888242757479
59.3501,0.9710847670195808,23.1488,1.74467,0.038843390680783234,1180.3747276649096,0.03810796993871856,1226.224484361321
59.5501,0.9760147670195808,23.1429,1.75053,0.03904059068078323,1180.0738822261299,0.038297778419231245,1226.144663635203
59.7501,0.9812467670195808,23.1602,1.75587,0.039249870680783235,1180.9560222415346,0.03849917471546451,1227.308393394207
59.9501,0.9860707670195807,23.1747,1.76303,0.03944283068078323,1181.6953881504,0.038684829863459946,1228.3047992614788
60.1601,0.9915627670195808,23.1674,1.76929,0.03966251068078323,1181.3231556583505,0.0388961515280695,1228.1773979371064
60.3601,0.9965607670195807,23.1682,1.77512,0.03986243068078323,1181.3639482602189,0.03908842621219523,1228.4559867565183
60.5601,1.0016757670195808,23.1658,1.78086,0.04006703068078323,1181.2415704546136,0.039285163653979424,1228.5704126994353
60.7601,1.0067357670195807,23.1744,1.78723,0.04026943068078323,1181.6800909246992,0.039479747563263,1229.265675433053
60.9701,1.0122257670195807,23.1936,1.79413,0.040489030680783224,1182.6591133695415,0.03969082444209662,1230.5438344956688
61.1701,1.0170457670195807,23.1884,1.80006,0.04068183068078323,1182.393961457397,0.03987610476110456,1230.4959123953872
61.3801,1.0230057670195807,23.1984,1.80611,0.04092023068078323,1182.9038689807521,0.04010515910868371,1231.3085681726354
61.5801,1.0279257670195807,23.1813,1.81223,0.04111703068078323,1182.0319271158144,0.040294204717269515,1230.6335701287007
61.7901,1.0332857670195807,23.213,1.8187,0.04133143068078323,1183.6483339648512,0.040500116176530605,1232.570213030544
62.0001,1.0389757670195807,23.2073,1.82505,0.04155903068078323,1183.3576866765384,0.04071865863483825,1232.5368850834693
62.2001,1.0438057670195808,23.1858,1.83063,0.04175223068078324,1182.2613855013244,0.04090413260038249,1231.623435593758
62.4101,1.0491857670195808,23.2186,1.83715,0.04196743068078323,1183.93388217793,0.041110686298325205,1233.6205453088626
62.6101,1.0545557670195809,23.2193,1.84332,0.042182230680783236,1183.969575704565,0.04131681353068566,1233.912053465964
62.8101,1.0595357670195809,23.2116,1.84899,0.04238143068078323,1183.5769469115814,0.04150793266443876,1233.7386312424878
63.0301,1.0653657670195809,23.2203,1.85558,0.042614630680783236,1184.0205664569007,0.04173162613349997,1234.4771656149135
63.2301,1.0703057670195808,23.2191,1.86172,0.042812230680783235,1183.959377554098,0.041921131701163225,1234.6473195426206
63.4401,1.0757557670195808,23.2214,1.86916,0.04303023068078323,1184.0766562844694,0.04213015995217649,1235.0277479481206
63.6501,1.0809857670195808,23.2246,1.87554,0.04323943068078323,1184.2398266919433,0.04233070929110007,1235.4456825876125
63.8501,1.0859457670195807,23.2373,1.88144,0.043437830680783225,1184.8874092466049,0.042520868070583126,1236.3563479052507
64.0601,1.0917057670195809,23.2465,1.88781,0.04366823068078324,1185.3565241680917,0.042741652251321476,1237.1189463044352
64.2701,1.0969257670195809,23.242,1.89391,0.04387703068078323,1185.1270657825817,0.04294169581881771,1237.1269224085506
64.4701,1.1020557670195807,23.2404,1.89981,0.04408223068078323,1185.045480578845,0.043138251378553066,1237.2849288209413
64.6901,1.1076057670195807,23.2395,1.90601,0.04430423068078323,1184.9995889017428,0.04335085570724749,1237.500084045079
64.8801,1.1128457670195808,23.2439,1.91217,0.04451383068078323,1185.2239482120192,0.04355154336366012,1237.9828063615385
65.0801,1.1180757670195807,23.2429,1.91753,0.044723030680783225,1185.1729574596836,0.04375180787609349,1238.1774839981877
65.2901,1.1231557670195809,23.2511,1.92386,0.04492623068078323,1185.5910816288351,0.04394629027502768,1238.8552200551715
65.4901,1.1282957670195808,23.2509,1.92978,0.04513183068078323,1185.5808834783682,0.04414303122157285,1239.0883191698874
65.7001,1.1343557670195807,23.2711,1.93707,0.04537423068078323,1186.610896675546,0.04437493679273235,1240.4524532296332
65.9001,1.1397057670195807,23.2674,1.94282,0.04558823068078323,1186.4222308919043,0.04457962722089814,1240.509121238614
66.1001,1.1449257670195807,23.2795,1.94901,0.04579703068078323,1187.0392189951644,0.044779303487678196,1241.4020905267791
66.3101,1.1502457670195807,23.2617,1.95477,0.04600983068078323,1186.131583603592,0.04498276395495621,1240.7052969303224
66.5001,1.1553657670195807,23.2746,1.96064,0.04621463068078323,1186.7893643087202,0.04517853644919493,1241.6363964761292
66.7101,1.1608157670195807,23.2658,1.96661,0.046432630680783224,1186.3406456881676,0.04538688498916512,1241.425562751008
66.9101,1.1658957670195809,23.2697,1.97247,0.04663583068078323,1186.5395096222762,0.04558104968505497,1241.8747652890802
