Repository: materialdigital/demodata_tensiletest_42CrMoS4

# pmd_referenceproject

This repository contains data from a joint project between Fraunhofer IWM, Freiburg and IWT, Bremen. The provided python scripts generate a structured dataset using the [PMDco v2.0.7](https://github.com/materialdigital/core-ontology) and [TTO v2.0.1](https://github.com/materialdigital/application-ontologies). The resulting ABox is published to [github-pages](https://matttjung.github.io/pmd_referenceproject/) as .ttl and .rdf alongside all references file resources.

**The repo is currently WIP**

File: resources/46NTA1.csv (part 1 of 2)
Time,Displacement,Force,Machine Displacement,Engineering Strain,Engineering Stress,True Strain,True Stress
s,mm,kN,mm,,MPa,,MPa
0,0.0011518027638037689,0.190123,0,4.6072110552150756e-05,9.675143215951659,4.6071049265098294e-05,9.675588970219513
0.24,0.001074027763803769,0.193003,0.000137329,4.296111055215076e-05,9.821703140116231,4.296018775005074e-05,9.822125091390644
0.440001,0.000987393763803769,0.189588,1.5259e-05,3.949575055215076e-05,9.647917674483587,3.949497061544566e-05,9.648298726233405
0.640001,0.0011129152638037689,0.189452,-0.000457764,4.451661055215075e-05,9.640996789175816,4.4515619717145916e-05,9.641425973675213
0.840001,0.001087446263803769,0.195817,-0.00012207,4.349785055215076e-05,9.96490439935203,4.349690454806351e-05,9.96533785127436
1.06,0.0011186474638037688,0.189849,-0.000556946,4.474589855215075e-05,9.661199667611001,4.474489748433352e-05,9.661631966671221
1.28,0.001031166763803769,0.194487,-3.8147e-05,4.124667055215076e-05,9.89722221215103,4.124581993163841e-05,9.897630439614996
1.49,0.001138709963803769,0.194675,-0.000183105,4.554839855215075e-05,9.906789318311771,4.55473612553903e-05,9.907240556700014
1.69,0.001018660763803769,0.19277,-0.000411987,4.0746430552150755e-05,9.809846035140417,4.074560043882238e-05,9.810245751350614
1.89,0.001094937163803769,0.197365,-0.000282287,4.3797486552150756e-05,10.043680358590487,4.3796527470233336e-05,10.044120246545926
2.09,0.001077480163803769,0.195792,0,4.309920655215076e-05,9.963632177788101,4.309827780798226e-05,9.964061602429341
2.31,0.0011708231638037688,0.234137,0.00232697,4.6832926552150754e-05,11.914965612541742,4.6831829924898965e-05,11.915523625251145
2.51,0.0016554507638037689,0.32806,0.00853729,6.621803055215076e-05,16.694600250496265,6.621583823517364e-05,16.69570573404571
2.73,0.002233162763803769,0.44226,0.015358,8.932651055215076e-05,22.50610835452197,8.932252117698262e-05,22.508118746647387
2.93,0.002780252763803769,0.542121,0.0210342,0.00011121011055215075,27.587921058340807,0.00011120392716612816,27.590989114091606
3.15,0.003570512763803769,0.670167,0.0278549,0.00014282051055215076,34.10403635333271,0.00014281031267410378,34.10890710921659
3.36,0.004173952763803768,0.794252,0.033905,0.00016695811055215072,40.41858086373578,0.00016694417459790377,40.425329073627985
3.56001,0.0049389327638037685,0.924817,0.0401917,0.00019755731055215073,47.062885203509126,0.00019753779867644496,47.07218282053675
3.76001,0.005590512763803769,1.05076,0.045929,0.00022362051055215077,53.471981220543356,0.00022359551121260685,53.48393865228413
3.96001,0.006137672763803769,1.17115,0.0512466,0.00024550691055215076,59.59849138379777,0.00024547677866231063,59.613123225290984
4.18001,0.007141772763803769,1.33356,0.0576553,0.00028567091055215074,67.86335155170335,0.0002856301143868595,67.88273813713424
4.40001,0.00800779276380377,1.49442,0.0643234,0.0003203117105521508,76.04933398264534,0.0003202604217081622,76.07369347489967
4.60001,0.008884612763803769,1.65362,0.07061,0.0003553845105521507,84.15084090174247,0.00035532137643448213,84.18074680714889
4.81001,0.009876862763803769,1.81917,0.0773544,0.0003950745105521507,92.57549209807745,0.0003949964891664826,92.61206631530722
5.01001,0.010828852763803768,1.97795,0.0833817,0.00043315411055215076,100.65562569490058,0.0004330603263915002,100.69922509292053
5.21001,0.01167780276380377,2.12544,0.0890656,0.00046711211055215076,108.16122403345358,0.00046700304765200394,108.21174745109175
5.42001,0.01252550276380377,2.27622,0.0945129,0.0005010201105521508,115.83424672981955,0.0005008946418830767,115.89228201692185
5.62001,0.01339890276380377,2.44991,0.100426,0.0005359561105521507,124.67313326736969,0.0005358125373730102,124.73995259496603
5.83001,0.014433402763803768,2.6206,0.106804,0.0005773361105521507,133.35935321724838,0.0005771695161773814,133.43634638754057
6.03001,0.015349102763803768,2.79102,0.112877,0.0006139641105521507,142.03183317423668,0.0006137757116972129,142.1190356223616
6.23001,0.016250402763803767,2.96002,0.119682,0.0006500161105521507,150.6320509463938,0.0006498049415839201,150.72996420627445
6.43001,0.017292302763803766,3.12176,0.125366,0.0006916921105521506,158.86281557638608,0.000691453001817697,158.97269973258037
6.63001,0.01812130276380377,3.29798,0.131096,0.0007248521105521508,167.83045093620578,0.0007245895321403287,167.9521031927818
6.83001,0.019309602763803772,3.48257,0.137383,0.0007723841105521509,177.22402607562879,0.0007720859754517979,177.3609110973777
7.05001,0.020440202763803768,3.66448,0.143486,0.0008176081105521507,186.4812190633986,0.0008172740511150526,186.6336876205705
7.27001,0.02163640276380377,3.86895,0.150452,0.0008654561105521508,196.88646479045758,0.0008650818193519668,197.05686138449548
7.47001,0.02258940276380377,4.05058,0.156174,0.0009035761105521509,206.12940889671145,0.000903168131400118,206.3156625062728
7.69001,0.02394640276380377,4.25864,0.162529,0.0009578561105521508,216.71734564035054,0.0009573976591181567,216.92492967413477
7.90001,0.024761702763803767,4.42119,0.16861,0.0009904681105521508,224.98933024901416,0.0009899779206647339,225.2121750058403
8.10001,0.025828802763803768,4.59737,0.174416,0.0010331521105521506,233.95493005433156,0.001032618776222496,234.19664108409128
8.30001,0.02680860276380377,4.78945,0.180244,0.0010723441105521508,243.72966277430757,0.0010717695603135447,243.99102484275048
8.51001,0.028288102763803766,5.00524,0.187248,0.0011315241105521506,254.71097042551338,0.0011308844196506601,254.99918202977196
8.71001,0.02923460276380377,5.17679,0.193085,0.0011693841105521506,263.44095479719124,0.001168700913514527,263.74901846379976
8.91001,0.03036110276380377,5.37397,0.199837,0.0012144441105521508,273.47522071620864,0.0012137072698109289,273.8073410873894
9.11001,0.03130430276380377,5.5347,0.205276,0.0012521721105521507,281.6545875950182,0.0012513887968823416,282.0072676144137
9.32001,0.03244300276380377,5.73744,0.211647,0.0012977201105521508,291.97179558985334,0.0012968787995882945,292.3506932607043
9.52001,0.03367960276380377,5.91941,0.21701,0.001347184110552151,301.2320419093766,0.001346277472219417,301.6378569298261
9.72001,0.03466020276380377,6.10742,0.223656,0.0013864081105521508,310.799656958745,0.0013854479341893677,311.23055212390943
9.92001,0.03576730276380377,6.30333,0.229935,0.0014306921105521509,320.76929402231485,0.0014296696457000637,321.22821612058
10.14,0.03690050276380377,6.49256,0.236122,0.001476020110552151,330.39899348400303,0.0014749318635867595,330.8866690428916
10.34,0.03805930276380377,6.68927,0.241982,0.001522372110552151,340.4093416376185,0.0015212144768812236,340.92757132549906
10.55,0.03923490276380377,6.9002,0.24852,0.0015693961105521508,351.1433294167967,0.001568165895437843,351.6944123922297
10.75,0.04041080276380377,7.09281,0.254898,0.0016164321105521509,360.945033233928,0.001615127090296549,361.52847637579157
10.95,0.04146180276380377,7.2808,0.260643,0.0016584721105521508,370.51163050604526,0.001657098364351513,371.1261137118747
11.17,0.04261150276380377,7.48646,0.267418,0.0017044601105521509,380.97743397954724,0.001703009166901103,381.6267948187859
11.37,0.04376080276380377,7.67382,0.273193,0.0017504321105521509,390.5119712682535,0.0017489018897035582,391.19553596231646
11.58,0.04494210276380377,7.86252,0.278984,0.0017976841105521507,400.1146996327863,0.0017960702103705871,400.83397947071455
11.78,0.04614150276380377,8.05155,0.284958,0.0018456601105521508,409.7342213219631,0.0018439589727567468,410.4904514301852
11.98,0.04733740276380377,8.24286,0.291504,0.001893496110552151,419.46976961777005,0.0018917057065175684,420.2640339950355
12.2,0.04817910276380377,8.43802,0.297729,0.0019271641105521509,429.401240034422,0.0019253095121589219,430.2287666932429
12.41,0.04935590276380377,8.63915,0.304741,0.0019742361105521506,439.63651696054023,0.0019722898675831524,440.5044632478411
12.62,0.05055300276380377,8.82883,0.31041,0.002022120110552151,449.289116410379,0.002020078377637537,450.19763296812465
12.84,0.05183040276380377,9.04501,0.317299,0.002073216110552151,460.29027071798214,0.002071069963803682,461.244551922765
13.04,0.05292880276380377,9.23488,0.323586,0.0021171521105521505,469.9525390517069,0.002114914102268435,470.9475000616195
13.26,0.05422450276380377,9.43756,0.330055,0.002168980110552151,480.2666937147885,0.002166631268972831,481.3083826212166
13.46,0.05517990276380377,9.6229,0.335793,0.002207196110552151,489.6984355011293,0.002204763831570486,490.7792959833109
13.67,0.05649160276380377,9.83583,0.34211,0.002259664110552151,500.5342010054218,0.0022571149091096007,501.66524017553763
13.87,0.05775670276380377,10.0367,0.349281,0.0023102681105521506,510.756246827275,0.002307603544300093,511.93623069658537
14.08,0.05887070276380377,10.2266,0.355156,0.0023548281105521505,520.4200418268765,0.0023520598478404668,521.6455415706652
14.28,0.06004070276380377,10.4074,0.360901,0.002401628110552151,529.6207481772079,0.0023987488108447126,530.892700253962
14.48,0.06103040276380377,10.5986,0.367363,0.0024412161105521507,539.3506986981336,0.002438241183146514,540.6673703130331
14.68,0.06240040276380377,10.802,0.373367,0.002496016110552151,549.7014933422564,0.002492906236129482,551.0735571256332
14.88,0.06332190276380377,10.9779,0.378532,0.0025328761105521506,558.6528442660579,0.0025296737861106172,560.0678427093914
15.09,0.06443200276380376,11.1694,0.385002,0.0025772801105521503,568.3980614457507,0.0025739646195788364,569.8629824643913
15.29,0.06575510276380377,11.3702,0.391289,0.0026302041105521505,578.616545047225,0.0026267511770086843,580.1384246624417
15.49,0.06676990276380376,11.5511,0.397209,0.0026707961105521504,587.8223402838121,0.002667235872324768,589.3922939039377
15.7,0.06777210276380376,11.7441,0.403244,0.00271088411055215,597.6438907573406,0.0027072162914147774,599.2640340845633
15.9,0.06893450276380376,11.9304,0.409172,0.0027573801105521506,607.1244858517364,0.0027535855118485304,608.7985588336531
16.1,0.07013000276380377,12.1347,0.415474,0.0028052001105521506,617.5210804721606,0.002801272879453706,619.2533506753693
16.3,0.07111600276380377,12.3164,0.421967,0.0028446401105521506,626.7675867987934,0.0028406017784611704,628.5505150161953
16.52,0.07234660276380377,12.5262,0.427986,0.0028938641105521507,637.4440701632819,0.00288968494648767,639.2887466804118
16.73,0.07343940276380376,12.7168,0.434547,0.0029375761105521502,647.1434873666734,0.0029332698650708228,649.0445206152611
16.93,0.07458500276380377,12.9064,0.440758,0.0029834001105521505,656.7920157075077,0.002978958604110165,658.7514890797793
17.13,0.07571640276380376,13.0996,0.44706,0.00302865611055215,666.6237439535478,0.003024078971026472,668.6427180291118
17.33,0.07677440276380376,13.2733,0.452126,0.0030709761105521503,675.4631393797234,0.0030662702952523294,677.5374705443171
17.55,0.07796460276380376,13.4879,0.458916,0.0031185841105521505,686.3838892844863,0.003113731413536408,688.5244351753478
17.75,0.07916860276380376,13.6918,0.464485,0.0031667441105521503,696.7601283598877,0.0031617405369963455,698.966589392839
17.97,0.08043530276380377,13.8955,0.471352,0.003217412110552151,707.1261896627776,0.0032122473154253457,709.4013060290872
18.19,0.08179770276380377,14.1391,0.478806,0.003271908110552151,719.5227165816975,0.003266567066309795,721.8769287938077
18.4,0.08284420276380376,14.3017,0.484314,0.0033137681105521507,727.7972456334891,0.0033082896805018444,730.208996937017
18.6,0.08402960276380377,14.5018,0.490761,0.0033611841105521505,737.9801070311732,0.0033555479571412703,740.46059404083
18.8,0.08528750276380376,14.6959,0.496231,0.0034115001105521504,747.8576352535147,0.0034056941450042203,750.4089516588593
19,0.08633270276380377,14.8876,0.502495,0.0034533081105521508,757.613030205719,0.0034473591339309866,760.2293014275884
19.22,0.08756650276380376,15.0838,0.508217,0.0035026601105521502,767.5974250394304,0.0034965400833802105,770.2860579210785
19.42,0.08878180276380376,15.276,0.514236,0.0035512721105521506,777.3782644229133,0.0035449812330963703,780.1389461727078
19.63,0.08980280276380376,15.4847,0.520943,0.0035921121105521505,787.998770038589,0.0035856758843372696,790.8293499635448
19.83,0.09112810276380376,15.68,0.527191,0.0036451241105521504,797.9373648959989,0.0036384967458235693,800.8459456234918
20.03,0.09222060276380377,15.8743,0.533234,0.0036888241105521506,807.8250708908517,0.003682037084535631,810.8049954894624
20.25,0.09343040276380377,16.0833,0.539749,0.0037372161105521506,818.4608431652947,0.003730250068765035,821.5196082142282
20.45,0.09460700276380377,16.2642,0.545555,0.0037842801105521504,827.6666384018818,0.0037771377360673168,830.7987607997535
20.66,0.09576740276380376,16.4551,0.551147,0.0038306961105521505,837.3813222640405,0.003823377678046263,840.5890756382863
20.86,0.09682590276380376,16.6512,0.557831,0.0038730361105521506,847.3606282114961,0.003865555215824176,850.6424865232193
21.06,0.09788810276380376,16.832,0.563484,0.003915524110552151,856.5613345618275,0.003907878397505942,859.9152211194711
21.28,0.09927330276380376,17.058,0.570412,0.003970932110552151,868.0622174997417,0.003963068769294462,871.5092336331685
21.49,0.10054490276380376,17.253,0.576347,0.00402179611055215,877.9855456983846,0.004013730307352953,881.5166245511954
21.69,0.10164880276380377,17.451,0.582703,0.004065952110552151,888.0615404846989,0.004057708465225979,891.6723561795328
21.89,0.10297080276380377,17.6411,0.588242,0.004118832110552151,897.7355132568118,0.004110372941550706,901.433135115597
22.09,0.10397780276380376,17.8334,0.594589,0.00415911211055215,907.5214415265503,0.004150486910955611,911.2959249445892
22.29,0.10522780276380377,18.0348,0.600822,0.004209112110552151,917.7704584455588,0.004200278577052703,921.6334571969089
22.51,0.10656580276380376,18.2488,0.607742,0.0042626321105521505,928.6606750327874,0.00425357282942811,932.6192138459892
22.73,0.10776780276380377,18.4327,0.613663,0.00431071211055215,938.019136857046,0.004301447605967908,942.0626673102253
22.94,0.10898780276380376,18.6235,0.619865,0.00435951211055215,947.7287318329487,0.004350036965655952,951.8603667168927
23.14,0.11030080276380376,18.8237,0.626114,0.0044120321105521505,957.9166821168886,0.004402327630727296,962.1430412776218
23.34,0.11146880276380376,19.0168,0.632744,0.004458752110552151,967.743321476673,0.0044488413242664195,972.0582490537798
23.54,0.11251980276380376,19.1788,0.637672,0.004500792110552151,975.9873172109301,0.004490693834564244,980.380033228232
23.75,0.11382780276380376,19.383,0.644623,0.0045531121105521506,986.3788229450987,0.004542778051818838,990.8699163094423
23.95,0.11511380276380376,19.5782,0.650482,0.00460455211055215,996.312328916253,0.00459398359026641,1000.8999009531335
24.15,0.11640080276380377,19.7596,0.656761,0.004656032110552151,1005.5435685841186,0.004645226321463682,1010.2254117280055
24.35,0.11757980276380377,19.9382,0.663223,0.004703192110552151,1014.6323194368242,0.004692166658900843,1019.4043301567108
24.56,0.11904880276380377,20.0962,0.668518,0.004761952110552151,1022.672759720853,0.004750649882842963,1027.54267842741
24.76,0.12047680276380376,20.2661,0.674751,0.0048190721105521505,1031.3187774693117,0.004807497553403976,1036.2887770269028
24.96,0.12225380276380376,20.449,0.681328,0.004890152110552151,1040.626350431013,0.0048782341546725495,1045.7151715748694
25.18,0.12390280276380376,20.5905,0.686867,0.00495611211055215,1047.8271244828486,0.004943871015757707,1053.020273184263
25.38,0.12576980276380378,20.7464,0.693481,0.005030792110552152,1055.7606981555073,0.005018179957649343,1061.072010746419
25.6,0.12819680276380377,20.8686,0.699394,0.005127872110552151,1061.9793171599902,0.0051147693481321714,1067.425011282438
25.81,0.13103780276380378,21.0045,0.706474,0.005241512110552151,1068.8951135815057,0.005227823198845486,1074.4977402642533
26.01,0.13425980276380378,21.085,0.712776,0.0053703921105521515,1072.9916670173557,0.005356022977137684,1078.7540530005938
26.21,0.13835180276380377,21.1619,0.719322,0.005534072110552151,1076.9050205479998,0.005518815395448693,1082.864690587928
26.41,0.14257680276380377,21.1961,0.725395,0.005703072110552151,1078.6454196474544,0.005686871162401313,1084.7970122574206
26.63,0.14746380276380378,21.2265,0.731346,0.005898552110552151,1080.1924410691915,0.00588122376011402,1086.5640124722627
26.84,0.15220180276380377,21.2551,0.737831,0.006088072110552151,1081.6478625383256,0.00606961467512205,1088.2330127236835
27.04,0.1570778027638038,21.2818,0.743683,0.006283112110552151,1083.0065951686015,0.006263455654500162,1089.8112470225133
27.24,0.16139380276380377,21.3114,0.749031,0.006455752110552151,1084.5129055002928,0.006435002995779462,1091.5142519788974
27.44,0.1660168027638038,21.3618,0.754997,0.006640672110552152,1087.0777041731728,0.006618719978528152,1094.2966307652787
27.65,0.1712338027638038,21.4032,0.76178,0.006849352110552151,1089.1845030830384,0.006826001860471394,1096.6447112580108
27.85,0.17579880276380377,21.4412,0.768349,0.007031952110552151,1091.11827986021,0.007007343233587771,1098.7909713511349
28.05,0.1800318027638038,21.4736,0.773987,0.0072012721105521515,1092.7670790070615,0.007175466764033675,1100.6363920964445
28.25,0.18435180276380378,21.5101,0.779457,0.007374072110552151,1094.6245224903973,0.007347016565751988,1102.6963626532204
28.47,0.18961180276380377,21.5571,0.786171,0.007584472110552151,1097.0162990305828,0.007555854609957085,1105.3365885554015
28.69,0.1943268027638038,21.5941,0.79287,0.007773072110552151,1098.8991869451972,0.007743017429865972,1107.4410095675494
28.89,0.19898180276380378,21.634,0.798813,0.00795927211055215,1100.9296525612272,0.007927764180656905,1109.6922512405376
29.1,0.2032588027638038,21.6599,0.804703,0.008130352110552151,1102.2476741014573,0.008097478858373013,1111.2093358049394
29.3,0.20788980276380378,21.6932,0.810524,0.008315592110552151,1103.94227322461,0.008281208058803044,1113.1222068823417
29.5,0.21276880276380378,21.7296,0.817383,0.00851075211055215,1105.79462782169,0.008474739843201039,1115.2057717842606
29.7,0.21665780276380378,21.7407,0.82235,0.008666312110552151,1106.3594941960744,0.008628975188295546,1115.9475508792502
29.91,0.22187280276380378,21.7902,0.829514,0.008874912110552151,1108.8784928926527,0.008835761546104883,1118.7196920583567
30.11,0.22649480276380377,21.8095,0.83535,0.009059792110552151,1109.8606479400057,0.009018998397258195,1119.915754682025
30.31,0.23134380276380379,21.8375,0.841576,0.009253752110552151,1111.2855360916058,0.009211198465629622,1121.5690969666396
30.53,0.23593780276380377,21.8686,0.847656,0.009437512110552151,1112.868179717133,0.00939325701392213,1123.3708866406614
30.73,0.24084680276380377,21.8947,0.854004,0.00963387211055215,1114.1963790298744,0.00958776227228369,1124.9304044514886
30.94,0.2460548027638038,21.9111,0.860992,0.009842192110552152,1115.0309563758115,0.009794073210481714,1126.005305257675
31.14,0.25060280276380376,21.9389,0.866524,0.01002411211055215,1116.4456667549,0.009974203944987922,1127.6370432837914
31.34,0.25460280276380376,21.9579,0.871628,0.010184112110552151,1117.4125551434856,0.01013260345887582,1128.7924098788055
31.56,0.2601768027638038,21.9862,0.878685,0.01040707211055215,1118.8527099538528,0.010353291347297896,1130.4966907874293
31.76,0.2650708027638038,21.9921,0.884911,0.010602832110552152,1119.15295424294,0.010547016276803043,1131.0191451228065
31.97,0.2697788027638038,22.008,0.890511,0.01079115211055215,1119.9620871575985,0.010733343140358353,1132.0477683981676
32.17,0.27459680276380377,22.0343,0.896538,0.010983872110552151,1121.3004642428516,0.01092398749818742,1133.6166851395978
32.37,0.2794558027638038,22.0564,0.903038,0.01117823211055215,1122.4251081053644,0.011116217389344863,1134.971836490478
32.59,0.2848868027638038,22.0737,0.909401,0.011395472110552151,1123.3054854276027,0.011331032800404563,1136.1060817584232
32.79,0.28964580276380375,22.088,0.914993,0.01158583211055215,1124.03319616217,0.01151923028909573,1137.0560560595923
33.01,0.2948148027638038,22.1033,0.921158,0.011792592110552152,1124.8117957592942,0.011723601353098965,1138.0762424678212
33.21,0.29972080276380375,22.1163,0.927292,0.01198883211055215,1125.473350972537,0.011917535340501325,1138.9664620222472
33.43,0.3053708027638038,22.1497,0.934464,0.012214832110552153,1127.1730389819456,0.012140833030287977,1140.941268412651
33.64,0.3108548027638038,22.161,0.941246,0.012434192110552151,1127.7480831288415,0.012357522439893394,1141.7707194467725
33.84,0.3155768027638038,22.1618,0.947197,0.012623072110552152,1127.788794218887,0.01254406531340609,1142.0249534937848
34.04,0.3205398027638038,22.1921,0.953224,0.01282159211055215,1129.3307267543685,0.012740091405002039,1143.8105446907264
34.24,0.3254258027638038,22.1931,0.958885,0.013017032110552152,1129.3816156169257,0.012933038659802663,1144.0828123724784
34.46,0.33054280276380377,22.2161,0.965378,0.01322171211055215,1130.5520594557402,0.01313506816030463,1145.4998933118559
34.68,0.3365418027638038,22.2408,0.971893,0.013461672110552152,1131.8090143609013,0.013371868839670089,1147.0450562039948
34.88,0.34143380276380375,22.2318,0.977913,0.01365735211055215,1131.3510145978871,0.01356493101142196,1146.8022737648807
35.1,0.3471048027638038,22.2591,0.985153,0.01388419211055215,1132.740280545697,0.013788689682698562,1148.4674642121543
35.32,0.3529538027638038,22.2732,0.992165,0.014118152110552151,1133.457813507753,0.014019419200053111,1149.4601433297494
35.52,0.3575328027638038,22.2733,0.997375,0.01430131211055215,1133.4629023940086,0.014200013010878223,1149.6729091268776
35.7401,0.36292780276380376,22.299,1.00402,0.014517112110552151,1134.7707461617272,0.0144127476728247,1151.2443403035318
35.9501,0.36762480276380377,22.3061,1.00966,0.01470499211055215,1135.132057085883,0.014597922080442458,1151.8241650297657
36.1501,0.3729688027638038,22.3147,1.01537,0.014918752110552151,1135.5697013038741,0.014808562108081904,1152.5109841818803
36.3501,0.3779128027638038,22.3326,1.02227,0.015116512110552151,1136.480611943647,0.015003396162554854,1153.660234877501
36.5601,0.3833588027638038,22.3365,1.02859,0.015334352110552152,1136.67907850762,0.015217969196233765,1154.1093157341538
36.7601,0.3883368027638038,22.3495,1.03474,0.01553347211055215,1137.3406337208628,0.015414062706863314,1155.0074827349636
36.9601,0.39336880276380376,22.3585,1.04095,0.015734752110552152,1137.798633483877,0.015612244314056958,1155.7016129334709
37.1601,0.3978968027638038,22.3699,1.04615,0.015915872110552152,1138.3787665170287,0.015790542687133955,1156.4970573782819
37.3601,0.4029848027638038,22.3934,1.05268,0.01611939211055215,1139.5746547871215,0.015990854172140245,1157.9439054868824
37.5801,0.40856880276380375,22.3931,1.05839,0.01634275211055215,1139.5593881283544,0.016210646704595683,1158.1829247237886
37.8001,0.4144248027638038,22.413,1.06571,0.01657699211055215,1140.5720764932414,0.01644109357954235,1159.4793308067858
38.0001,0.41962080276380376,22.4271,1.0719,0.01678483211055215,1141.289609455297,0.01664552350268553,1160.4459639395218
38.2101,0.4248568027638038,22.4238,1.07834,0.016994272110552152,1141.1216762088584,0.01685148490754565,1160.514208485601
38.4101,0.42939480276380376,22.4253,1.08343,0.01717579211055215,1141.1980095026943,0.017029955728323828,1160.7989892708886
38.6101,0.4344418027638038,22.4531,1.08999,0.01737767211055215,1142.6127198817828,0.01722840713715885,1162.4686690772346
38.8301,0.44024980276380377,22.4653,1.09663,0.017609992110552152,1143.2335640049798,0.01745673284654174,1163.365898047626
39.0401,0.44523380276380375,22.4574,1.10272,0.01780935211055215,1142.8315419907785,0.017652623684666684,1163.1846313251376
39.2401,0.4504218027638038,22.4809,1.10875,0.01801687211055215,1144.0274302608714,0.017856491773455215,1164.6392261628453
39.4401,0.45534580276380376,22.5036,1.11519,0.01821383211055215,1145.1826074409184,0.01804994725981614,1166.0407711887715
39.6401,0.4602168027638038,22.5002,1.12071,0.01840867211055215,1145.0095853082244,0.01824128365150446,1166.0876913276027
39.8401,0.46532980276380376,22.5196,1.12689,0.01861319211055215,1145.996829241833,0.01844208660240009,1167.3274883825948
40.0501,0.4706278027638038,22.5145,1.13254,0.018825112110552152,1145.7372960427913,0.018650112534105708,1167.3059290900376
40.2501,0.4754558027638038,22.525,1.13844,0.01901823211055215,1146.2716290996414,0.018839646240046172,1168.071689003599
40.4501,0.4802418027638038,22.5334,1.14414,0.01920967211055215,1146.6990955451215,0.019027495695120876,1168.72680918001
40.6701,0.4859128027638038,22.5515,1.15144,0.01943651211055215,1147.6201839574057,0.01925003553817157,1169.925917561208
40.8701,0.4909828027638038,22.5594,1.15692,0.019639312110552153,1148.0222059716073,0.019448949181558227,1170.5685723845284
41.0801,0.49666480276380376,22.5708,1.16381,0.01986659211055215,1148.6023390047585,0.019671826693675516,1171.421153170992
41.2801,0.5014788027638037,22.5875,1.1699,0.02005915211055215,1149.4521830094627,0.019860617879940565,1172.5092191922558
41.4801,0.5061658027638037,22.5782,1.17541,0.02024663211055215,1148.9789165876814,0.02004439425500891,1172.241870014613
41.7001,0.5115998027638038,22.6041,1.18226,0.02046399211055215,1150.2969381279113,0.020257418089198898,1173.836605594553
41.9001,0.5167018027638037,22.611,1.18786,0.02066807211055215,1150.6480712795556,0.020457385552605508,1174.429748590629
42.1101,0.5218108027638038,22.6216,1.19386,0.02087243211055215,1151.1874932226615,0.02065758731226706,1175.2155760214682
42.3101,0.5269228027638038,22.6252,1.19992,0.02107691211055215,1151.370693127867,0.020857866522191678,1175.6380320335886
42.5101,0.5320318027638038,22.6454,1.20656,0.02128127211055215,1152.3986481515212,0.02105798812893138,1176.9231573626662
42.7201,0.5374508027638037,22.6363,1.21249,0.02149803211055215,1151.9355595022514,0.021270208803348498,1176.6999071497178
42.9201,0.5424758027638038,22.6511,1.21821,0.02169903211055215,1152.688714668097,0.021466959282456028,1177.700944101151
43.1201,0.5474278027638038,22.6573,1.22439,0.02189711211055215,1153.0042256159513,0.021660813631986433,1178.2516884082042
43.3201,0.5527088027638037,22.6811,1.23087,0.02210835211055215,1154.2153805448115,0.02186750583946776,1179.7331805893111
43.5401,0.5581688027638038,22.6771,1.23689,0.02232675211055215,1154.0118250945827,0.02208115899028671,1179.7771610461152
43.7401,0.5630258027638038,22.6807,1.24275,0.02252103211055215,1154.1950249997885,0.022271178024548158,1180.1886882196484
43.9501,0.5675228027638037,22.6896,1.24818,0.02270091211055215,1154.647935876547,0.022447080694644173,1180.8594971875111
44.1501,0.5723258027638037,22.6993,1.25377,0.022893032110552148,1155.1415578433514,0.02263491856061707,1181.5862506192923
44.3501,0.5772278027638038,22.7073,1.25928,0.023089112110552153,1155.5486687438085,0.02282659178821994,1182.2292615056335
44.5701,0.5830258027638038,22.7266,1.26623,0.023321032110552153,1156.5308237911615,0.023053252119872306,1183.5023162696386
44.7701,0.5880508027638037,22.7355,1.27335,0.02352203211055215,1156.9837346679199,0.023249652131343338,1184.1983432261654
44.9801,0.5935348027638038,22.7358,1.27946,0.02374139211055215,1156.9990013266872,0.023463947954972315,1184.4677682887016
45.1801,0.5986028027638037,22.7599,1.28546,0.02394411211055215,1158.225422914314,0.023661947110842952,1185.958102289866
45.3801,0.6040458027638038,22.7571,1.292,0.024161832110552152,1158.0829340991543,0.023874553300902986,1186.0643395229536
45.6001,0.6090778027638037,22.7639,1.298,0.02436311211055215,1158.4289783645427,0.024071065431463583,1186.6519134365503
45.8101,0.6139638027638038,22.7755,1.3047,0.02455855211055215,1159.0192891702056,0.02426183895297564,1187.4831247804273
46.0101,0.6188728027638037,22.7808,1.31061,0.02475491211055215,1159.2890001417584,0.024453473862938477,1187.9870974509975
46.2101,0.6237788027638038,22.7895,1.31635,0.02495115211055215,1159.7317332460057,0.02464495497725535,1188.668376129661
46.4101,0.6288118027638038,22.7972,1.32262,0.02515247211055215,1160.1235774876957,0.024841354806286978,1189.3035534152489
46.6301,0.6342078027638037,22.8077,1.32896,0.025368312110552148,1160.6579105445458,0.02505187693555106,1190.101842672821
46.8301,0.6391238027638038,22.8058,1.33478,0.02556495211055215,1160.561221705687,0.025243633541222183,1190.2309137599568
47.0401,0.6448038027638038,22.8204,1.34152,0.02579215211055215,1161.3041990990212,0.025465145437382625,1191.2567336488062
47.2401,0.6497738027638038,22.8301,1.34766,0.025990952110552152,1161.7978210658257,0.025658928103993985,1191.9940525952914
47.4401,0.6545068027638038,22.8406,1.35369,0.02618027211055215,1162.3321541226755,0.02584343512592534,1192.7623262004515
47.6401,0.6593658027638037,22.854,1.35935,0.02637463211055215,1163.0140648809413,0.02603281861104554,1193.688132981574
47.8601,0.6649278027638038,22.8549,1.36575,0.026597112110552153,1163.059864857243,0.0262495580781104,1193.9938984741348
48.0801,0.6701818027638038,22.8597,1.37244,0.02680727211055215,1163.304131397517,0.026454252294552796,1194.4891417952197
48.2801,0.6753878027638037,22.8828,1.37884,0.02701551211055215,1164.479664122587,0.02665703512695052,1195.9386785911827
48.5001,0.6809068027638038,22.8988,1.3867,0.02723627211055215,1165.2938859235014,0.02687196496422309,1197.0321472892765
48.7201,0.6861668027638038,22.8797,1.39195,0.027446672110552153,1164.32190864866,0.027076765419035077,1196.278670306472
48.9201,0.6909878027638038,22.8893,1.39751,0.027639512110552152,1164.8104417292084,0.02726443638100892,1197.0052340398804
49.1301,0.6958558027638038,22.9027,1.40335,0.02783423211055215,1165.4923524874741,0.027453901219594214,1197.932937149684
49.3301,0.7010558027638037,22.9152,1.40993,0.02804223211055215,1166.1284632694383,0.027656248008741866,1198.8293083071615
49.5301,0.7059578027638038,22.9216,1.41606,0.028238312110552152,1166.4541519898044,0.027846961285823816,1199.3928483963418
49.7501,0.7114728027638038,22.9258,1.42277,0.02845891211055215,1166.6678852125442,0.02806147997943418,1199.8699840200115
49.9601,0.7172718027638038,22.9475,1.42985,0.02869087211055215,1167.7721735300343,0.028286995887670224,1201.2765756150459
50.1601,0.7221778027638037,22.9498,1.43526,0.02888711211055215,1167.8892179139157,0.02847774442998539,1201.6261646844998
50.3601,0.7272558027638037,22.9558,1.44152,0.02909023211055215,1168.1945510892585,0.02867514213334694,1202.1776017307275
50.5601,0.7320028027638038,22.9499,1.44767,0.02928011211055215,1167.8943068001713,0.028859637601882687,1202.090383036556
50.7601,0.7369648027638038,22.9654,1.45397,0.029478592110552152,1168.683084169807,0.029052452816417624,1203.134216114551
50.9801,0.7426068027638038,22.972,1.46001,0.02970427211055215,1169.0189506626841,0.02927164656052323,1203.7438076755604
51.1901,0.7474538027638038,22.9695,1.46603,0.02989815211055215,1168.8917285062914,0.02945991590638603,1203.8394312059388
51.3901,0.7523268027638038,22.99,1.47187,0.030093072110552153,1169.9349501887127,0.02964915943159125,1205.141887009397
51.5901,0.7574628027638037,22.9968,1.47845,0.03029851211055215,1170.2809944541013,0.02984857783560156,1205.738767337318
51.8001,0.7626788027638037,22.9927,1.48428,0.03050715211055215,1170.0723501176171,0.03005106175180508,1205.7679252830067
52.0001,0.7675388027638038,23.0016,1.49007,0.030701552110552154,1170.5252609943755,0.030239688939511334,1206.462203291512
52.2001,0.7726108027638038,23.0129,1.49657,0.03090443211055215,1171.1003051412713,0.030436506374275776,1207.2924950161564
52.4001,0.7777518027638037,23.0242,1.50273,0.03111007211055215,1171.6753492881671,0.030635961809977994,1208.1262538946785
52.6201,0.7830958027638037,23.0208,1.50903,0.03132383211055215,1171.5023271554728,0.030843250877839016,1208.1982693684122
52.8201,0.7881708027638038,23.0312,1.51504,0.031526832110552155,1172.0315713260668,0.03104006590102625,1208.9820139035303
53.0301,0.7931568027638037,23.04,1.52068,0.03172627211055215,1172.47939331657,0.031233391674013768,1209.6777935929467
53.2301,0.7980558027638037,23.041,1.52707,0.031922232110552146,1172.530282179127,0.03142330773790551,1209.9600660035003
53.4301,0.8031248027638038,23.0555,1.53343,0.032124992110552156,1173.2681706862056,0.03161977611156765,1210.959401413062
53.6501,0.8085568027638038,23.0592,1.53989,0.032342272110552156,1173.456459477667,0.031830271094528045,1211.408707599979
53.8501,0.8137208027638038,23.0627,1.54601,0.03254883211055215,1173.634570496617,0.03203033975700311,1211.8350050908516
54.0701,0.8192438027638038,23.0649,1.55215,0.03276975211055215,1173.7465259942428,0.03224427285432789,1212.2099086916958
54.2801,0.8247888027638037,23.0774,1.55818,0.03299155211055215,1174.3826367762072,0.032459012089107,1213.127342735137
54.4801,0.8299678027638038,23.0853,1.5645,0.03319871211055215,1174.7846587904085,0.032659535733305115,1213.7859964694844
54.6801,0.8349878027638038,23.0828,1.57059,0.03339951211055215,1174.6574366340155,0.03285386475021656,1213.8904219146234
54.8901,0.8396718027638038,23.0818,1.5766,0.033586872110552154,1174.6065477714585,0.03303515283410852,1214.0579076716756
55.0901,0.8447418027638037,23.1019,1.58226,0.03378967211055215,1175.629413908857,0.033231343509887865,1215.3535463283579
55.2901,0.8497008027638038,23.1028,1.58839,0.03398803211055215,1175.6752138851584,0.033423201658085794,1215.6341008062675
55.4901,0.8546698027638038,23.1068,1.59402,0.03418679211055215,1175.878769335387,0.03361540978119428,1216.0782923698678
55.6901,0.8599208027638038,23.1254,1.6003,0.03439683211055215,1176.8253021789499,0.033818485932685084,1217.3043645214489
55.9001,0.8656058027638037,23.1237,1.6069,0.03462423211055215,1176.7387911126027,0.03403830003206568,1217.4824681495759
56.1001,0.8704268027638038,23.1247,1.61295,0.034817072110552155,1176.78967997516,0.03422466917446638,1217.7620511218086
56.3001,0.8754828027638037,23.1308,1.61902,0.03501931211055215,1177.1001020367585,0.03442008558726639,1218.3213378953465
56.5201,0.8811368027638038,23.1386,1.62582,0.03524547211055215,1177.4970351647041,0.034638569718014635,1218.9984740778596
56.7201,0.8857868027638037,23.1362,1.63113,0.03543147211055215,1177.3749018945668,0.03481822111271372,1219.0910278947083
56.9401,0.8914468027638037,23.1489,1.63772,0.03565787211055215,1178.021190449043,0.0350368500207648,1220.0269194015953
57.1501,0.8967258027638038,23.1665,1.64435,0.03586903211055215,1178.9168344300485,0.03524071896429741,1221.2034402198904
57.3501,0.9021038027638038,23.1708,1.65099,0.03608415211055215,1179.1356565390442,0.03544836844442198,1221.6837669285749
57.5501,0.9074178027638038,23.1724,1.65656,0.03629671211055215,1179.2170787191358,0.03565350448327969,1222.0187815412505
57.7501,0.9122398027638038,23.1517,1.6619,0.03648959211055215,1178.1636792642028,0.03583961146417191,1221.1543913600208
57.9701,0.9177978027638037,23.1771,1.66847,0.03671191211055215,1179.456256373154,0.03605408169333152,1222.7563507953662
58.1701,0.9227958027638038,23.1808,1.67492,0.03691183211055215,1179.6445451646157,0.03624690356005309,1223.1873865658606
58.3901,0.9284698027638038,23.1976,1.68147,0.03713879211055215,1180.4994780555758,0.03646576032107468,1224.3418027576972
58.6101,0.9341188027638038,23.1941,1.68813,0.03736475211055215,1180.3213670366256,0.03668360521367381,1224.4237823267372
58.8101,0.9396348027638037,23.2107,1.69424,0.037585392110552146,1181.1661221550742,0.036896275384517285,1225.560714003973
59.0201,0.9450208027638037,23.1978,1.70066,0.03780083211055215,1180.509655828087,0.03710388975360134,1225.13390313293
59.2201,0.9498298027638038,23.2016,1.70653,0.03799319211055215,1180.7030335058041,0.03728922606183434,1225.5617106833017
59.4301,0.9548868027638038,23.2088,1.71222,0.03819547211055215,1181.0694333162155,0.037484083113244,1226.1809379170707
59.6301,0.9599908027638038,23.2125,1.71868,0.038399632110552154,1181.257722107677,0.03768071268271837,1226.6175840643607
59.8301,0.9652228027638038,23.2219,1.7245,0.03860891211055215,1181.7360774157144,0.037882233279531045,1227.3616217665265
60.0301,0.9701038027638038,23.2188,1.73059,0.03880415211055215,1181.5783219417872,0.038070197824413766,1227.4284668769474
60.2301,0.9753868027638037,23.2341,1.73676,0.039015472110552146,1182.3569215389114,0.038273603354196294,1228.4871350359313
60.4501,0.9807568027638037,23.2256,1.74297,0.03923027211055215,1181.9243662071756,0.038480316156435504,1228.2915807075751
60.6701,0.9862638027638038,23.2341,1.74887,0.03945055211055215,1182.3569215389114,0.03869225826727599,1229.0015548853542
60.8801,0.9922548027638037,23.2467,1.7562,0.03969019211055215,1182.9981212071314,0.0389227765731937,1229.9515439042646
61.0801,0.9974648027638038,23.2515,1.76281,0.039898592110552154,1183.2423877474057,0.03912320081310002,1230.4520931440552
61.2801,1.0024318027638037,23.2487,1.76831,0.04009727211055215,1183.0998989322457,0.03931423965507258,1230.5389775136987
61.4801,1.0077118027638037,23.2449,1.77401,0.04030847211055215,1182.9065212545286,0.039517276972492306,1230.587675775907
61.6801,1.0130318027638037,23.2578,1.78026,0.04052127211055215,1183.5629875815155,0.039721810766122224,1231.5224654612841
61.9001,1.0184618027638037,23.261,1.78668,0.04073847211055215,1183.7258319416985,0.03993053051039405,1231.9490137327955
62.1101,1.0238418027638039,23.2657,1.79239,0.040953672110552154,1183.965009595717,0.04013728538657878,1232.4527243890666
62.3101,1.0291818027638038,23.2753,1.79896,0.04116727211055215,1184.4535426762657,0.040342460788461265,1233.2142639699268
62.5101,1.0341218027638037,23.2667,1.80464,0.04136487211055215,1184.0158984582743,0.040532229768634236,1232.9925646748613
62.7101,1.0393818027638038,23.2841,1.81163,0.04157527211055215,1184.9013646667684,0.040734251897113896,1234.163961326954
62.9301,1.0451518027638038,23.2812,1.818,0.04180607211055215,1184.7537869653527,0.040955814792053256,1234.283689216476
63.1501,1.0510318027638037,23.2935,1.82498,0.04204127211055215,1185.3797199748055,0.041181551098170774,1235.2145913365964
63.3501,1.0559518027638037,23.2937,1.8308,0.04223807211055215,1185.389897747317,0.0413703933482565,1235.4584817274883
63.5701,1.0619218027638038,23.2849,1.83749,0.04247687211055215,1184.9420757568143,0.04159948941887891,1235.2747087671487
63.7801,1.0674518027638038,23.2934,1.84399,0.042698072110552154,1185.3746310885497,0.04181165387197932,1235.9878425647876
63.9801,1.0723918027638037,23.2884,1.84951,0.04289567211055215,1185.120186775764,0.04200114427598433,1235.9567137192937
64.1801,1.0777018027638037,23.2978,1.8555,0.04310807211055215,1185.5985420838012,0.04220478724769264,1236.7074095301152
64.3901,1.0828718027638038,23.2942,1.86134,0.043314872110552155,1185.4153421785957,0.042403021264673664,1236.761456122948
64.5901,1.0881818027638037,23.3124,1.8678,0.04352727211055215,1186.3415194771358,0.04260658242172785,1237.979729611463
64.7901,1.0932418027638038,23.3099,1.87362,0.04372967211055215,1186.2142973207426,0.04280052117104649,1238.0870595954277
64.9901,1.0984618027638038,23.324,1.87988,0.04393847211055215,1186.9318302827985,0.04300055296371834,1239.0838014048059
65.1901,1.1039518027638038,23.3226,1.88592,0.04415807211055215,1186.8605858752185,0.04321088806667824,1239.2700612114686
65.4001,1.1097318027638037,23.319,1.89242,0.044389272110552144,1186.6773859700127,0.04343228596946853,1239.3531313632743
65.6001,1.1150418027638038,23.3267,1.89828,0.04460167211055215,1187.0692302117027,0.04363563773728697,1240.0145027901306
65.8101,1.1201818027638037,23.3226,1.90432,0.04480727211055215,1186.8605858752185,0.043832439805385856,1240.0405711038188
66.0101,1.1252118027638038,23.329,1.90983,0.04500847211055215,1187.186274595584,0.044024992666735506,1240.6197149257498
66.2101,1.1306918027638038,23.3373,1.91573,0.04522767211055215,1187.6086521548084,0.044234729735352994,1241.321426870121
66.4201,1.1367518027638037,23.34,1.92243,0.04547007211055215,1187.7460520837128,0.044466614044556506,1241.7529507209829
66.6201,1.1418618027638037,23.3221,1.92839,0.045674472110552145,1186.8351414439398,0.04466210507478292,1241.0432100116443
66.8201,1.1473418027638038,23.3438,1.93482,0.045893672110552154,1187.9394297614301,0.044871708573868546,1242.4583324380974
67.0201,1.1522818027638038,23.3392,1.94023,0.04609127211055215,1187.705340993667,0.04506062006783855,1242.4481910525624
