Repository: materialdigital/demodata_tensiletest_42CrMoS4

# pmd_referenceproject

This repository contains data from a joint project between Fraunhofer IWM, Freiburg and IWT, Bremen. The provided python scripts generate a structured dataset using the [PMDco v2.0.7](https://github.com/materialdigital/core-ontology) and [TTO v2.0.1](https://github.com/materialdigital/application-ontologies). The resulting ABox is published to [github-pages](https://matttjung.github.io/pmd_referenceproject/) as .ttl and .rdf alongside all references file resources.

**The repo is currently WIP**

File: resources/46NTA7.csv (part 1 of 2)
Time,Displacement,Force,Machine Displacement,Engineering Strain,Engineering Stress,True Strain,True Stress
s,mm,kN,mm,,MPa,,MPa
0,0.0008791172170704885,0.145112,0,3.516468868281954e-05,7.384584623392104,3.5164070419749334e-05,7.384844300011439
0.23,0.0009852272170704885,0.142365,-1.5259e-05,3.940908868281954e-05,7.244792917947632,3.940831216509487e-05,7.2450784286342245
0.440001,0.0010306932170704886,0.138255,-0.000404358,4.1227728682819546e-05,7.035639692837776,4.122687884330953e-05,7.035929756282142
0.640001,0.0010630022170704885,0.148421,-8.3923e-05,4.252008868281954e-05,7.5529758695936895,4.251918472953793e-05,7.5532970227974845
0.850001,0.0009060843170704885,0.141509,-0.000221252,3.624337268281954e-05,7.201232051598718,3.624271590765781e-05,7.20149304853574
1.07,0.0009948672170704885,0.170129,0.00124359,3.979468868281954e-05,8.657671297984145,3.979389689514159e-05,8.658015827318165
1.28,0.0017866222170704886,0.290945,0.00865173,7.146488868281955e-05,14.805860116687908,7.146233518931389e-05,14.806918215833
1.48,0.002593297217070489,0.39558,0.014183,0.00010373188868281955,20.130616250354546,0.00010372650890240276,20.13270443719854
1.69,0.0033784672170704888,0.505322,0.0203629,0.00013513868868281955,25.715261805100514,0.00013512955827273896,25.71873693185999
1.9,0.004601307217070488,0.652131,0.0279007,0.00018405228868281952,33.18620482825209,0.0001840353531384016,33.19231282520342
2.11,0.005343427217070489,0.765074,0.0330963,0.00021373708868281956,38.93374563204347,0.00021371425016546985,38.942067217486375
2.31,0.006226507217070488,0.890467,0.0385818,0.0002490602886828195,45.314852774671266,0.00024902927831803925,45.32613890498495
2.51,0.007359647217070489,1.0328,0.0448227,0.00029438588868281953,52.55801724901707,0.00029434256565932364,52.57348958763233
2.71,0.008044897217070489,1.16672,0.0504837,0.00032179588868281954,59.37305372266964,0.0003217441234906851,59.392159727256136
2.91,0.00930812721707049,1.3337,0.0578308,0.00037232508868281956,67.87047599246134,0.0003722557928969092,67.89574587345417
3.12,0.010370337217070489,1.5015,0.0636139,0.00041481348868281957,76.4096271295499,0.00041472747735252945,76.44132287354846
3.32,0.01123571721707049,1.64626,0.0688553,0.0004494286886828196,83.77629887332189,0.0004493277258590727,83.81395034546723
3.52001,0.012315817217070488,1.79932,0.0748901,0.0004926326886828195,91.56534817631817,0.0004925113850368612,91.61045625998044
3.72001,0.013541717217070488,1.98016,0.0809326,0.0005416686886828196,100.76809008115187,0.0005415220391532054,100.82267300036719
3.94001,0.014597917217070489,2.1653,0.0875092,0.0005839166886828195,110.18965409498126,0.0005837462756678538,110.2539956729275
4.15001,0.015713317217070488,2.35318,0.0940628,0.0006285326886828195,119.75065359221726,0.0006283352447414033,119.8259207924911
4.36001,0.016975717217070488,2.52877,0.100433,0.0006790286886828195,128.68622896862598,0.0006787982530118855,128.77361060993408
4.57001,0.018182617217070488,2.71968,0.107193,0.0007273046886828196,138.4014217194101,0.0007270403307991691,138.50208172234701
4.77001,0.01935081721707049,2.90799,0.113304,0.0007740326886828196,147.98430342754565,0.0007737332798728584,148.09884811581054
4.97001,0.02052221721707049,3.08602,0.119354,0.0008208886886828195,157.0440476285938,0.000820551943837393,157.17296331091708
5.17001,0.021607817217070488,3.25555,0.125275,0.0008643126886828195,165.6712364979062,0.000863939385555947,165.81442824976114
5.38001,0.02271931721707049,3.43999,0.131401,0.0009087726886828196,175.0571783079456,0.0009083600047878527,175.21626549054972
5.58001,0.023947617217070487,3.60918,0.137001,0.0009579046886828195,183.66706496398862,0.0009574461907612762,183.84300050667423
5.78001,0.025159217217070488,3.80346,0.143661,0.0010063686886828194,193.5537531815903,0.0010058626392004215,193.74853961836928
5.99001,0.026184417217070488,3.9806,0.148903,0.0010473766886828196,202.56820629496258,0.0010468285724081327,202.78037151210418
6.19001,0.02743421721707049,4.14944,0.154373,0.0010973686886828196,211.16028184911062,0.0010967670197915425,211.39200253070527
6.39001,0.028722217217070488,4.34258,0.160866,0.0011488886886828196,220.98895676339714,0.0011482292211281804,221.2428484761464
6.60001,0.029909417217070487,4.556,0.167274,0.0011963766886828194,231.84965781034256,0.001195661600378768,232.12703733622595
6.80001,0.03118651721707049,4.74178,0.173042,0.0012474606886828197,241.30379069620858,0.0012466832560750949,241.60480768913223
7.00001,0.03225321721707049,4.9451,0.179321,0.0012901286886828195,251.65051423132684,0.0012892971877514559,251.97517577925845
7.20001,0.033541217217070485,5.15083,0.185699,0.0013416486886828193,262.1198799252078,0.0013407494822704291,262.47155271838716
7.41001,0.034966617217070485,5.34591,0.191986,0.0013986646886828193,272.0472792328552,0.0013976874683233674,272.4277821559704
7.61001,0.036468017217070485,5.55214,0.198135,0.0014587206886828195,282.5420893580147,0.0014576577891825585,282.95423934918495
7.81001,0.037545917217070485,5.75899,0.204025,0.0015018366886828194,293.06845057795977,0.001500710059830322,293.50859152933316
8.01001,0.03881241721707049,5.95035,0.209976,0.0015524966886828195,302.80654331689465,0.00155129281154777,303.2766494727056
8.22001,0.040038117217070485,6.16695,0.216125,0.0016015246886828193,313.8290709467717,0.001600243615616386,314.3316759519194
8.43001,0.04124181721707049,6.35739,0.221786,0.0016496726886828196,323.520345932154,0.0016483134733278556,324.05404861107144
8.62001,0.04251741721707049,6.56439,0.228165,0.0017006966886828196,334.0543404814826,0.0016992521416616445,334.62246559217954
8.82001,0.04371741721707049,6.74753,0.233849,0.0017486966886828194,343.37412677019773,0.0017471694987637523,343.9745839686601
9.04001,0.045110317217070484,6.97824,0.240494,0.0018044126886828194,355.11469625075614,0.0018027866917931612,355.7554697146088
9.25001,0.046672317217070484,7.21522,0.247452,0.0018668926886828193,367.1743388995478,0.0018651522103815103,367.8598139883114
9.46001,0.04777721721707048,7.40813,0.253769,0.0019110886886828193,376.99130937544624,0.0019092648819627482,377.71177320252536
9.68001,0.048997817217070486,7.62244,0.259575,0.0019599126886828194,387.8973015100675,0.001957994565636159,388.6575463532029
9.88001,0.05038401721707048,7.82143,0.265083,0.0020153606886828194,398.02367627031333,0.002013332573794916,398.82583754063353
10.09,0.051759517217070485,8.05841,0.272614,0.0020703806886828192,410.083318919105,0.002068240404211419,410.9323475033461
10.29,0.052918517217070485,8.2394,0.278023,0.0021167406886828193,419.2936941533223,0.0021145035495173633,420.18123017624475
10.5,0.054134217217070485,8.43726,0.283798,0.0021653686886828195,429.3625644988786,0.0021630276567596303,430.2922927521371
10.7,0.05529471721707049,8.64666,0.289749,0.0022117886886828197,440.0186923183443,0.0022093462848055793,440.99192068482296
10.91,0.05667581721707048,8.86475,0.296402,0.0022670326886828195,451.11704435343154,0.002264466847242999,452.13974143940277
11.12,0.05820611721707049,9.09993,0.30307,0.0023282446886828197,463.0850870496204,0.0023255385266085973,464.1632624439519
11.32,0.05938661721707048,9.29907,0.308426,0.0023754646886828194,473.2190951392498,0.00237264773261044,474.34321038976356
11.53,0.06061621721707049,9.49648,0.314392,0.0024246486886828193,483.2650654966553,0.0024217139708668607,484.436813503998
11.73,0.061966517217070485,9.72143,0.321129,0.0024786606886828193,494.71251512888466,0.0024755938759580876,495.93873959233406
11.93,0.06330981721707049,9.95017,0.327354,0.0025323926886828196,506.3528335502055,0.002529191585479322,507.6351177637819
12.14,0.06440061721707048,10.1382,0.33316,0.002576024688682819,515.921466376825,0.0025727124241817605,517.2504928116332
12.35,0.06580891721707048,10.3693,0.340042,0.0026323566886828193,527.6818825137808,0.002628898105967229,529.0709294467126
12.56,0.06705671721707049,10.5777,0.346077,0.0026822686886828193,538.2871214706894,0.0026786778256965896,539.7309521621314
12.76,0.06817831721707049,10.7737,0.351707,0.0027271326886828197,548.2613385318894,0.002723420809325584,549.7565199501407
12.96,0.06960551721707049,10.9732,0.357567,0.0027842206886828196,558.4136666120393,0.002780351925590977,559.9684134954637
13.17,0.07085141721707049,11.1926,0.364265,0.0028340566886828193,569.5786830570764,0.0028300483215327864,571.1929013335255
13.38,0.07197391721707048,11.3827,0.370094,0.0028789566886828193,579.2526558291893,0.0028748204297138155,580.920299137126
13.58,0.07326161721707049,11.581,0.376335,0.0029304646886828194,589.3439172742707,0.0029261792472188397,591.0709688133329
13.79,0.07460431721707049,11.8062,0.383224,0.0029841726886828198,600.8040891221392,0.002979728883890414,602.5969922761465
14,0.07565451721707049,11.9958,0.388344,0.00302618068868282,610.4526174629734,0.003021611020675509,612.2999573852958
14.21,0.07704961721707049,12.2275,0.395157,0.0030819846886828194,622.2435669174635,0.0030772451095821204,624.1613120633345
14.41,0.07825131721707049,12.4235,0.401405,0.0031300526886828195,632.2177839786634,0.0031251642717778933,634.196658953239
14.61,0.07946541721707048,12.6092,0.406448,0.0031786166886828195,641.6678457555248,0.003173575566361633,643.7074618786345
14.82,0.08084171721707048,12.8347,0.412964,0.0032336686886828194,653.1432842621605,0.0032284516258983807,655.2553332497025
15.03,0.08210071721707049,13.035,0.418732,0.0032840286886828196,663.3363234323563,0.0032786480433795854,665.5147389487535
15.24,0.08318471721707049,13.2291,0.42453,0.0033273886886828197,673.2138516546977,0.0033218651801219527,675.4538958097581
15.44,0.08459451721707048,13.4474,0.431061,0.0033837806886828194,684.322890350922,0.0033780685848522818,686.6384889321149
15.65,0.08586911721707048,13.6489,0.437866,0.0034347646886828194,694.5769961561862,0.003428879357085218,696.9627046961548
15.85,0.08703341721707049,13.8549,0.443832,0.0034813366886828193,705.0601018429577,0.0034752908637510115,707.51465344323
16.06,0.08820421721707049,14.053,0.449326,0.0035281686886828195,715.1411855155277,0.003521959302423594,717.664324254251
16.27,0.08949441721707048,14.2631,0.45591,0.0035797766886828193,725.8329355387833,0.0035733845385504106,728.4312553613033
16.47,0.09073461721707049,14.4597,0.462502,0.00362938468868282,735.8376859175175,0.003622814364763367,738.5083239481423
16.69,0.09206441721707048,14.6703,0.468536,0.0036825766886828194,746.5548803720518,0.003675812604235752,749.3041259713323
16.89,0.09337001721707049,14.8923,0.475037,0.0037348006886828195,757.8522078597376,0.003727843637343631,760.682634807572
17.1,0.09453171721707049,15.0719,0.481041,0.0037812686886828195,766.9918475750004,0.003774137662798469,769.8920498327108
17.29,0.09581211721707049,15.2788,0.487267,0.0038324846886828197,777.5207532380733,0.003825159429236222,780.5005896199914
17.5,0.09683581721707049,15.4637,0.493301,0.0038734326886828195,786.930103924889,0.0038659502638413853,789.9782247131402
17.7,0.09801881721707048,15.6554,0.499069,0.0039207526886828195,796.6854988770932,0.003913086569298739,799.8091056888502
17.91,0.09926141721707049,15.8696,0.505814,0.00397045668868282,807.5858932368333,0.003962595227714157,810.7923780483214
18.11,0.10058841721707049,16.0651,0.51226,0.004023536688682819,817.5346658667547,0.004015463911771226,820.8240465891396
18.32,0.10180111721707048,16.2475,0.517792,0.0040720446886828195,826.8167943971774,0.0040637763531304934,830.1836293333163
18.53,0.10292211721707048,16.4412,0.52404,0.0041168846886828194,836.6739670744959,0.004108433506002349,840.1184573189644
18.73,0.10412311721707049,16.6571,0.530251,0.0041649246886828195,847.6608725005831,0.004156275397299551,851.1913161960912
18.94,0.10546411721707048,16.8661,0.536552,0.004218564688682819,858.2966447750259,0.004209691490686526,861.9174246930887
19.14,0.10662311721707049,17.0448,0.541992,0.00426492468868282,867.3904845139874,0.00425585567401534,871.0898396061197
19.35,0.10786111721707048,17.2613,0.54834,0.004314444688682819,878.4079232576088,0.0043051641561845265,882.1977656566046
19.57,0.10900311721707048,17.4586,0.555473,0.004360124688682819,888.4482958401333,0.0043506468846505626,892.322041189444
19.78,0.11028911721707048,17.6663,0.56147,0.004411564688682819,899.0179125932516,0.004401862261971219,902.9839882709414
19.99,0.11168811721707049,17.8993,0.567902,0.00446752468868282,910.8750175690659,0.00445757492313658,914.94437419836
20.2,0.11271211721707049,18.0719,0.573349,0.004508484688682819,919.6584352464287,0.004498351915808156,923.8047012205553
20.4,0.11395411721707048,18.2841,0.580353,0.004558164688682819,930.4570518810544,0.004547807716615314,934.6982283592745
20.61,0.11528411721707049,18.4773,0.586349,0.00461136468868282,940.2887801270945,0.004600764920310211,944.6247946049372
20.8,0.11639211721707049,18.6598,0.591675,0.004655684688682819,949.575997543773,0.004644880509645046,953.9969239762783
21.02,0.11783511721707049,18.8836,0.599342,0.00471340468868282,960.9649249840617,0.004702331378498415,965.4943415671412
21.22,0.11891211721707048,19.0458,0.604355,0.004756484688682819,969.2190984908301,0.0047452083583768455,973.8291742927806
21.41,0.12004711721707048,19.2361,0.610107,0.004801884688682819,978.9032490354546,0.004790392415431007,983.6038295586998
21.62,0.12103411721707048,19.4166,0.616142,0.004841364688682819,988.0886887270186,0.004829682971122823,992.8723864139087
21.82,0.12232711721707049,19.6068,0.622375,0.00489308468868282,997.7677503853872,0.004881152457578914,1002.6499124876594
22.02,0.12357711721707049,19.7977,0.628288,0.0049430846886828195,1007.4824342475458,0.004930907756813986,1012.4625052423918
22.23,0.12498811721707048,19.9928,0.634567,0.004999524688682819,1017.4108513324444,0.0049870685643430765,1022.4974220022149
22.44,0.12645611721707048,20.1856,0.640549,0.005058244688682819,1027.2222240334615,0.005045494745830238,1032.4181653922758
22.64,0.1276131172170705,20.3346,0.646866,0.00510452468868282,1034.8046645544757,0.005091540768284783,1040.086850512658
22.83,0.12944611721707047,20.5322,0.652771,0.005177844688682819,1044.8603037957673,0.005164485744721365,1050.2704281701917
23.04,0.13131911721707049,20.6985,0.658913,0.005252764688682819,1053.32312163902,0.005239017041335451,1058.8559801381386
23.25,0.13347411721707048,20.8398,0.665077,0.005338964688682819,1060.5137179183444,0.005324762942696971,1066.1757632101742
23.46,0.1361011172170705,20.9847,0.671623,0.005444044688682819,1067.8875141028743,0.005429279441598732,1073.7011414521367
23.67,0.1393981172170705,21.0816,0.677696,0.0055759246886828194,1072.8186448846616,0.005560436766933466,1078.8006008531531
23.86,0.1423961172170705,21.1345,0.683609,0.005695844688682819,1075.5106657139343,0.005679684699478325,1081.6366074268626
24.08,0.14710411721707048,21.1912,0.690125,0.005884164688682819,1078.3960642209242,0.005866920603267791,1084.7415242624277
24.29,0.15223611721707048,21.2085,0.696487,0.006089444688682819,1079.276441543163,0.006070978946533743,1085.8486357377385
24.49,0.15654511721707048,21.2257,0.702385,0.006261804688682819,1080.1517299791458,0.00624228104945927,1086.915429146418
24.7,0.16133911721707048,21.2608,0.708397,0.006453564688682819,1081.9379290549014,0.006432829602421738,1088.9202854691966
24.91,0.16642311721707048,21.2867,0.715508,0.006656924688682819,1083.2559505951315,0.006634865210268199,1090.4671038768106
25.12,0.1708511172170705,21.3249,0.721481,0.00683404468868282,1085.1999051448142,0.006810798455711719,1092.6162097927281
25.32,0.17513811721707048,21.358,0.726639,0.007005524688682819,1086.8843264954558,0.006981100006065681,1094.4985214784622
25.52,0.17943611721707048,21.3899,0.732796,0.007177444688682819,1088.5076812110287,0.007151809423264784,1096.3203848861272
25.73,0.18431711721707048,21.4311,0.740181,0.007372684688682819,1090.604302348383,0.007345639298991577,1098.6449839897186
25.94,0.1884121172170705,21.4558,0.745995,0.0075364846886828195,1091.8612572535442,0.007508227273526815,1100.0900529010014
26.15,0.1929441172170705,21.5005,0.752411,0.00771776468868282,1094.1359894098487,0.007688135094631794,1102.580273513533
26.34,0.19669611721707048,21.5275,0.757751,0.00786784468868282,1095.5099886988914,0.007837054594333695,1104.129291144875
26.55,0.2012661172170705,21.5616,0.764061,0.00805064468868282,1097.24529891209,0.008018411133761451,1106.0788309499587
26.75,0.2058101172170705,21.6062,0.769943,0.00823240468868282,1099.5149421821386,0.0081987032812836,1108.5665941474356
26.96,0.2101961172170705,21.6282,0.775688,0.00840784468868282,1100.6344971583958,0.008372695643577063,1109.8884610695102
27.16,0.21454211721707048,21.6681,0.781685,0.008581684688682818,1102.6649627744257,0.00854507135291859,1112.127685802214
27.37,0.21978511721707047,21.7032,0.788277,0.008791404688682818,1104.4511618501815,0.008752985299882343,1114.1608389728924
27.58,0.2241911172170705,21.7379,0.794151,0.00896764468868282,1106.2170053809143,0.00892767414640504,1116.1371664337491
27.78,0.2286881172170705,21.7627,0.799988,0.00914752468868282,1107.4790491723313,0.00910593949340381,1117.6097411168341
27.99,0.2334611172170705,21.7765,0.806396,0.00933844468868282,1108.18131547562,0.009295110984774977,1118.530005395221
28.2,0.2380421172170705,21.8151,0.812256,0.00952168468868282,1110.1456255703258,0.009476639162816332,1120.716082175527
28.42,0.24332811721707048,21.8381,0.819023,0.00973312468868282,1111.31606940914,0.009686062955981053,1122.1326472812361
28.6,0.24759811721707048,21.8688,0.825424,0.009903924688682819,1112.8783574896443,0.009855202257975587,1123.9002209298867
28.81,0.2528881172170705,21.8891,0.831688,0.01011552468868282,1113.9114013995543,0.010064705192057993,1125.1791996814168
29.01,0.2573761172170705,21.8991,0.837585,0.010295044688682819,1114.4202900251257,0.010242411647561097,1125.8932967129094
29.22,0.2618481172170705,21.914,0.843224,0.010473924688682822,1115.1785340772271,0.010419453163120729,1126.8588300575877
29.43,0.2670451172170705,21.9487,0.850014,0.01068180468868282,1116.9443776079597,0.010625157253816292,1128.8753592976902
29.64,0.2716531172170705,21.9633,0.855949,0.01086612468868282,1117.6873550012942,0.010807512564647393,1129.8322851637024
29.84,0.2761771172170705,21.9763,0.861519,0.01104708468868282,1118.348910214537,0.010986511346240898,1130.703405337173
30.05,0.2814881172170705,22.0065,0.868408,0.01125952468868282,1119.8857538637628,0.011196608074201387,1132.4951351578961
30.25,0.2861041172170705,22.0154,0.874657,0.01144416468868282,1120.3386647405214,0.011379175596555347,1133.1600049269111
30.46,0.2909001172170705,22.0394,0.881126,0.01163600468868282,1121.5599974418928,0.011568827003828917,1134.6104748307657
30.67,0.29566211721707053,22.0446,0.887054,0.01182648468868282,1121.82461952719,0.011757098347194777,1135.0918612134158
30.87,0.3009871172170705,22.0884,0.893669,0.01203948468868282,1124.0535517071928,0.01196758659494368,1137.586577232231
31.08,0.30571811721707054,22.0957,0.8993,0.012228724688682822,1124.42504040386,0.012154557866511855,1138.17532465602
31.27,0.31046311721707054,22.0914,0.904716,0.012418524688682821,1124.2062182948644,0.012342047317441521,1138.1672009719298
31.48,0.3154021172170705,22.1207,0.911179,0.01261608468868282,1125.6972619677886,0.012537164970949349,1139.8991539585927
31.68,0.3203821172170705,22.1404,0.917328,0.01281528468868282,1126.6997725601643,0.012733863811160807,1141.138750904197
31.89,0.3259301172170705,22.1508,0.924072,0.01303720468868282,1127.2290167307585,0.012952951826750592,1141.9249321529
32.09,0.3310301172170705,22.1637,0.930298,0.013241204688682819,1127.8854830577454,0.013154306191229852,1142.8200456043069
32.29,0.33587511721707053,22.1767,0.936211,0.013435004688682821,1128.5470382709887,0.013345555291302307,1143.7090730215587
32.49,0.3406371172170705,22.1792,0.941757,0.013625484688682821,1128.6742604273813,0.013533492456037872,1144.052994281345
32.69,0.3459571172170705,22.2054,0.948822,0.01383828468868282,1130.0075486263786,0.01374340989475679,1145.644914784631
32.89,0.3507361172170705,22.2095,0.954071,0.01402944468868282,1130.2161929628628,0.013931942901911935,1146.072498528289
33.1,0.3556631172170705,22.2263,0.960052,0.01422652468868282,1131.0711258538229,0.014126277348447005,1147.1623371504386
33.3,0.36032811721707053,22.2358,0.967102,0.014413124688682822,1131.554570048116,0.01431024299319171,1147.8638071582682
33.5,0.3650921172170705,22.2508,0.973053,0.014603684688682821,1132.317902986473,0.014498077810212093,1148.853916609038
33.72,0.3707571172170705,22.2563,0.979103,0.01483028468868282,1132.597791730537,0.014721391309799546,1149.3945394196742
33.92,0.37531411721707053,22.2689,0.984833,0.015012564688682822,1133.238991398757,0.014900991420759725,1150.2518150648684
34.13,0.3807051172170705,22.28,0.991798,0.015228204688682821,1133.8038577731413,0.015113419428376993,1151.069654996129
34.34,0.38541611721707053,22.2918,0.99752,0.015416644688682821,1134.4043463513156,0.015299015644868066,1151.8930550923112
34.53,0.3903231172170705,22.3128,1.00356,0.015612924688682821,1135.4730124650157,0.015492296927987325,1153.2010670946638
34.74,0.3952621172170705,22.3215,1.00938,0.01581048468868282,1135.9157455692628,0.01568680093902786,1153.8751240722193
34.94,0.4005851172170705,22.3258,1.01547,0.01602340468868282,1136.1345676782585,0.015896385001871394,1154.339311636969
35.14,0.40531711721707053,22.3285,1.02133,0.01621268468868282,1136.2719676071629,0.016082662572215266,1154.693986738567
35.35,0.4110131172170705,22.3604,1.02801,0.01644052468868282,1137.8953223227356,0.016306842476493156,1156.6029184625193
35.55,0.41616611721707053,22.372,1.03386,0.01664664468868282,1138.4856331283986,0.016509608008449576,1157.4375989462571
35.7501,0.42077411721707053,22.3772,1.03959,0.016830964688682823,1138.7502552136955,0.01669089350641112,1157.9165205484258
35.9501,0.4257481172170705,22.385,1.04521,0.01702992468868282,1139.1471883416414,0.0168865411061795,1158.5467791684243
36.1601,0.4308981172170705,22.3922,1.05146,0.01723592468868282,1139.5135881520528,0.017089071174476257,1159.1541585391724
36.3601,0.43587611721707054,22.3945,1.0579,0.017435044688682823,1139.6306325359342,0.01728479815307133,1159.50014354279
36.5701,0.4412531172170705,22.4083,1.06396,0.01765012468868282,1140.3328988392227,0.0174961701428408,1160.4599166903422
36.7601,0.4457431172170705,22.4204,1.06954,0.01782972468868282,1140.9486540761643,0.01767263958862859,1161.2914544622654
36.9701,0.45133511721707054,22.4296,1.07629,0.01805340468868282,1141.41683161169,0.017892377153788927,1162.02329159125
37.1701,0.4561971172170705,22.4357,1.08212,0.01824788468868282,1141.7272536732885,0.018083390145437896,1162.5613609442453
37.3701,0.4608951172170705,22.4526,1.08794,0.01843580468868282,1142.5872754505042,0.018267925428470107,1163.6517913004839
37.5701,0.4657701172170705,22.4606,1.09433,0.01863080468868282,1142.9943863509613,0.018459377195140785,1164.289291523327
37.7801,0.47059911721707054,22.4547,1.10036,0.01882396468868282,1142.6941420618743,0.018648986312832024,1164.2041762420117
37.9801,0.4754971172170705,22.4758,1.1065,0.01901988468868282,1143.76789706183,0.01884126797431813,1165.5222305745633
38.1901,0.4807981172170705,22.4844,1.11295,0.01923192468868282,1144.2055412798215,0.019049328626872686,1166.2108160780886
38.3901,0.4859821172170705,22.4989,1.1195,0.01943928468868282,1144.9434297868997,0.019252755250804377,1167.2003110709643
38.6001,0.4907561172170705,22.5145,1.12486,0.01963024468868282,1145.7372960427913,0.01944005636811022,1168.2283995130613
38.8201,0.4962691172170705,22.5298,1.13121,0.01985076468868282,1146.5158956399157,0.01965630746321263,1169.275112896098
39.0401,0.5018671172170704,22.5316,1.13765,0.020074684688682818,1146.6074955925187,0.019875844898727974,1169.6252795282187
39.2501,0.5075571172170704,22.5497,1.14433,0.020302284688682816,1147.5285840048027,0.02009894092888319,1170.8260360056695
39.4601,0.5125861172170705,22.5568,1.15104,0.020503444688682818,1147.8898949289585,0.02029607875318054,1171.4255918983324
39.6701,0.5180381172170705,22.5623,1.15749,0.02072152468868282,1148.1697836730227,0.020509754368657707,1171.9616121922027
39.8701,0.5228651172170704,22.5727,1.16304,0.020914604688682815,1148.6990278436172,0.020698896790069074,1172.7236139172405
40.0701,0.5278521172170705,22.574,1.16909,0.02111408468868282,1148.7651833649413,0.02089427112704314,1173.020308733919
40.2901,0.5330961172170705,22.5916,1.17546,0.02132384468868282,1149.660827345947,0.021099672718661026,1174.1760162729345
40.4901,0.5385421172170705,22.5906,1.18159,0.021541684688682818,1149.60993848339,0.02131294177400821,1174.3744732931752
40.7001,0.5433491172170705,22.5987,1.18735,0.021733964688682817,1150.022138270103,0.021501149371574397,1175.0166788144688
40.9001,0.5481941172170705,22.6133,1.19398,0.021927764688682818,1150.765115663437,0.02169080893978494,1175.9988223316498
41.1001,0.5531981172170705,22.6211,1.19987,0.02212792468868282,1151.1620487913826,0.021886654876546705,1176.634875911508
41.3001,0.5580721172170705,22.6196,1.20556,0.02232288468868282,1151.085715497547,0.02207737602248644,1176.7812691913884
41.5201,0.5635921172170705,22.6472,1.21222,0.02254368468868282,1152.4902481041242,0.02229333143411555,1178.4716248641655
41.7301,0.5690171172170705,22.6534,1.21898,0.02276068468868282,1152.8057590519786,0.022505524791801665,1179.0444074410582
41.9301,0.5736521172170704,22.6547,1.22485,0.022946084688682818,1152.8719145733025,0.022686782441512763,1179.3258111603054
42.1401,0.5785731172170705,22.6711,1.23094,0.02314292468868282,1153.7064919192399,0.022879188538906362,1180.4066343745712
42.3401,0.5839611172170704,22.6708,1.23788,0.023358444688682818,1153.6912252604727,0.023089811413654144,1180.639657933538
42.5501,0.5889081172170705,22.6893,1.24357,0.02355632468868282,1154.63266921778,0.023283156054649243,1181.8315712700344
42.7601,0.5942081172170705,22.6929,1.25027,0.02376832468868282,1154.8158691229858,0.02349025559875164,1182.2639076559444
42.9601,0.5993081172170704,22.7066,1.25639,0.02397232468868282,1155.5130465400186,0.023689499580880694,1183.213380473685
43.1701,0.6043231172170704,22.7142,1.26221,0.024172924688682818,1155.8998018954528,0.023885384126376204,1183.841280754335
43.3601,0.6093591172170705,22.7156,1.26818,0.024374364688682818,1155.9710463030326,0.024082050321678535,1184.147106155181
43.5701,0.6141121172170705,22.7298,1.27409,0.02456448468868282,1156.6936681513441,0.02426762931111813,1185.107252052144
43.7701,0.6192951172170704,22.7389,1.28043,0.024771804688682817,1157.1567568006142,0.0244699582327129,1185.8216179742687
43.9801,0.6249331172170705,22.7552,1.28722,0.024997324688682817,1157.9862452602954,0.024690002527143595,1186.9328034180955
44.1701,0.6294731172170704,22.7524,1.29237,0.025178924688682817,1157.8437564451358,0.024867158028315958,1186.9970171899295
44.3801,0.6349181172170705,22.7614,1.29852,0.025396724688682818,1158.3017562081498,0.025079586183195394,1187.7188270169859
44.5801,0.6398931172170704,22.7663,1.30459,0.025595724688682816,1158.5511116346802,0.025273638580301915,1188.205066925849
44.7801,0.6445731172170704,22.7574,1.3101,0.025782924688682818,1158.0982007579214,0.025456149986059714,1187.9573594501621
44.9801,0.6495781172170705,22.7898,1.31706,0.02598312468868282,1159.7469999047728,0.025651298941464232,1189.8808508106242
45.1901,0.6543651172170705,22.7908,1.32259,0.02617460468868282,1159.7978887673298,0.025837912278065606,1190.1551400245837
45.4001,0.6593241172170704,22.793,1.32936,0.026372964688682818,1159.9098442649556,0.02603119403540646,1190.5001056298108
45.5901,0.6640131172170705,22.7878,1.33463,0.026560524688682818,1159.6452221796585,0.02621391792928071,1190.4460077334745
45.8101,0.6695651172170705,22.8149,1.34145,0.026782604688682817,1161.0243103549572,0.026430228586460717,1192.1195654931446
46.0201,0.6748631172170705,22.8215,1.34811,0.026994524688682818,1161.3601768478343,0.02663659956773317,1192.7105428142063
46.2201,0.6797631172170705,22.8255,1.35414,0.02719052468868282,1161.5637322980629,0.02682742950357957,1193.1472596385918
46.4301,0.6847511172170705,22.8268,1.35966,0.02739004468868282,1161.629887819387,0.027021649193574644,1193.4469823584695
46.6201,0.6898351172170705,22.8459,1.36586,0.027593404688682818,1162.6018650942285,0.02721956806316499,1194.6820088495908
46.8401,0.6953141172170705,22.8513,1.37253,0.02781256468868282,1162.8766649520371,0.027432820339450877,1195.2192474209755
47.0401,0.7001681172170705,22.8591,1.37841,0.02800672468868282,1163.2735980799828,0.027621708537533724,1195.8530814790224
47.2501,0.7051671172170705,22.8596,1.38459,0.02820668468868282,1163.2990425112612,0.02781620196872955,1196.111851802023
47.4501,0.7101211172170705,22.8691,1.39033,0.02840484468868282,1163.7824867055542,0.028008907297648208,1196.8395474918345
47.6601,0.7150871172170704,22.883,1.39618,0.028603484688682818,1164.4898418950984,0.028202042150609754,1197.7983092578716
47.8701,0.7207681172170705,22.8956,1.40325,0.028830724688682818,1165.1310415633186,0.028422938643812946,1198.7226138488688
48.0801,0.7264821172170705,22.9036,1.41008,0.029059284688682817,1165.5381524637758,0.02864506907828548,1199.407857451742
48.2801,0.7315491172170705,22.9121,1.4161,0.02926196468868282,1165.9707077955113,0.028842006267479344,1200.0893014750623
48.4901,0.7363751172170705,22.9095,1.42183,0.02945500468868282,1165.8383967528628,0.029029540545806105,1200.1781721954649
48.7001,0.7419401172170704,22.9155,1.42828,0.029677604688682815,1166.1437299282056,0.029245748088587445,1200.752082555201
48.9101,0.7466591172170705,22.9238,1.43434,0.02986636468868282,1166.56610748743,0.02942905080349427,1201.4071962871067
49.1201,0.7516711172170705,22.9293,1.44047,0.030066844688682818,1166.8459962314944,0.02962369789177898,1201.9293735757983
49.3101,0.7564271172170705,22.9427,1.44656,0.03025708468868282,1167.5279069897597,0.029808367882577878,1202.8538977479493
49.5201,0.7617091172170705,22.9391,1.45301,0.030468364688682817,1167.344707084554,0.030013421885093528,1202.9117913374098
49.7301,0.7665711172170705,22.9535,1.45834,0.03066284468868282,1168.0775067053771,0.030202133792120448,1203.8940858778278
49.9301,0.7714691172170705,22.9546,1.46456,0.03085876468868282,1168.1334844541898,0.030392206988247794,1204.1806407759327
50.1401,0.7769031172170705,22.9663,1.47161,0.03107612468868282,1168.7288841461084,0.03060303808861364,1205.048448677098
50.3401,0.7820431172170704,22.9718,1.4775,0.031281724688682816,1169.0087728901728,0.030802421528052244,1205.577383482378
50.5401,0.7867651172170704,22.9708,1.48325,0.03147060468868282,1168.9578840276156,0.030985555487314295,1205.7456954935678
50.7501,0.7920801172170705,22.9885,1.48885,0.03168320468868282,1169.858616894877,0.031191647732871756,1206.9234869107768
50.9501,0.7970531172170705,22.9985,1.49525,0.03188212468868282,1170.3675055204485,0.03138444027283584,1207.6813082630342
51.1601,0.8023051172170704,22.9947,1.5015,0.03209220468868282,1170.1741278427314,0.03158800869685675,1207.7275954748613
51.3801,0.8080391172170704,23.006,1.50825,0.032321564688682816,1170.749171989627,0.03181021221472296,1208.5896170863116
51.5901,0.8132041172170704,23.0073,1.51424,0.03252816468868282,1170.8153275109512,0.03201032362985416,1208.8998013042615
51.8001,0.8188891172170705,23.0267,1.52073,0.03275556468868282,1171.80257144456,0.032230535504556235,1210.185626375877
52.0001,0.8237271172170705,23.0069,1.52617,0.03294908468868282,1170.7949719659287,0.03241790014124282,1209.371594650318
52.2101,0.8287411172170704,23.03,1.53277,0.03314964468868282,1171.9705046909985,0.0326120438167392,1210.8209105071212
52.4201,0.8343141172170705,23.0331,1.53923,0.03337256468868282,1172.1282601649257,0.0328277879300647,1211.245186350713
52.6201,0.8388251172170704,23.0453,1.5445,0.033553004688682816,1172.7491042881227,0.033002385412559024,1212.0983604829505
52.8301,0.8441891172170705,23.0436,1.55113,0.03376756468868282,1172.6625932217758,0.033209958445932455,1212.2605531963907
53.0401,0.8494741172170704,23.0554,1.55808,0.03397896468868282,1173.2630817999498,0.03341443225133662,1213.1293466269653
53.2401,0.8541851172170705,23.0458,1.56371,0.03416740468868282,1172.7745487194013,0.03359666306759966,1212.8452113340845
53.4401,0.8591391172170705,23.0529,1.56952,0.03436556468868282,1173.135859643557,0.03378825779056498,1213.4513359167513
53.6501,0.8640881172170705,23.0622,1.57541,0.03456352468868282,1173.6091260653386,0.033979622493802465,1214.1731940689615
53.8601,0.8697901172170704,23.0794,1.58231,0.034791604688682816,1174.4844145013215,0.03420005831720053,1215.3466119636707
54.0601,0.8746771172170704,23.0829,1.58804,0.034987084688682814,1174.6625255202712,0.0343889480778154,1215.760542781271
54.2801,0.8801021172170704,23.0842,1.59483,0.035204084688682816,1174.7286810415956,0.034598590553355416,1216.0839290152085
54.5001,0.8851411172170704,23.0943,1.6011,0.03540564468868282,1175.2426585534226,0.03479327716935745,1216.852882545148
54.7001,0.8904931172170705,23.0974,1.60672,0.03561972468868282,1175.40041402735,0.03500001534256194,1217.2678531739682
54.8901,0.8955401172170705,23.0995,1.61332,0.03582160468868282,1175.50728063872,0.0351949327633703,1217.6158377544286
55.0901,0.9006291172170705,23.1034,1.61921,0.03602516468868282,1175.705747202693,0.03539143378232961,1218.0607403711008
55.3001,0.9062141172170705,23.115,1.62599,0.036248564688682816,1176.2960580083557,0.03560704236501664,1218.935101760114
55.5101,0.9111111172170705,23.1098,1.63157,0.03644444468868282,1176.0314359230583,0.035796052507567504,1218.8912485417086
55.7201,0.9167401172170705,23.1131,1.63809,0.03666960468868282,1176.199369169497,0.03601327162385567,1219.3301350720205
55.9201,0.9219461172170704,23.1331,1.64381,0.03687784468868282,1177.21714642064,0.036214125480142086,1220.6303775111946
56.1301,0.9271221172170705,23.1313,1.65025,0.03708488468868282,1177.125546468037,0.03641378191345703,1220.779111622907
56.3301,0.9321261172170705,23.1348,1.65579,0.03728504468868282,1177.303657486987,0.03660676581453121,1221.199476968539
56.5301,0.9372511172170704,23.1457,1.66216,0.03749004468868282,1177.85834608886,0.0368043775958917,1222.0163081206692
56.7401,0.9426541172170705,23.1444,1.6684,0.03770616468868282,1177.7921905675357,0.03701266633485979,1222.2022168741196
56.9501,0.9477121172170705,23.1463,1.67453,0.03790848468868282,1177.8888794063942,0.03720761581712669,1222.5408619563411
57.1501,0.9527311172170705,23.1538,1.68013,0.03810924468868282,1178.2705458755727,0.037401024570611716,1223.1735464178128
57.3701,0.9581931172170705,23.158,1.68666,0.03832772468868282,1178.4842790983128,0.03761146197278511,1223.6529000975338
57.5701,0.9630341172170704,23.1629,1.69292,0.038521364688682815,1178.7336345248427,0.03779793676438315,1224.1400627311907
57.7801,0.9685231172170704,23.1692,1.69985,0.038740924688682815,1179.0542343589527,0.038009330387557556,1224.7318856561253
57.9901,0.9733631172170705,23.1727,1.70541,0.03893452468868282,1179.2323453779027,0.038195692507414496,1225.1451962427118
58.1801,0.9787921172170705,23.1787,1.71223,0.03915168468868282,1179.5376785532455,0.03840469249962906,1225.7185658223832
58.3901,0.9837861172170704,23.1877,1.71792,0.03935144468868282,1179.99567831626,0.03859690775087574,1226.430212984407
58.5901,0.9888721172170705,23.1898,1.72362,0.03955488468868282,1180.10254492763,0.03879262604541793,1226.7813650130636
58.8001,0.9943131172170705,23.1902,1.7306,0.03977252468868282,1180.1229004726529,0.03900196296832222,1227.0593676673816
59.0101,0.9994211172170705,23.1863,1.73609,0.03997684468868282,1179.92443390868,0.03919844818299829,1227.0940897474293
59.2101,1.0048691172170705,23.204,1.74246,0.04019476468868282,1180.8251667759414,0.03940796935886178,1228.288156492975
59.4201,1.0099391172170706,23.2032,1.74802,0.04039756468868282,1180.7844556858956,0.03960291384440911,1228.4852721178577
59.6201,1.0158491172170705,23.2183,1.75484,0.04063396468868282,1181.5528775105083,0.03983010886541654,1229.5640554130819
59.8301,1.0206591172170705,23.2093,1.76052,0.040826364688682816,1181.0948777474941,0.040014979072004145,1229.3146879583487
60.0301,1.0258091172170705,23.2147,1.76595,0.04103236468868282,1181.3696776053027,0.040212879148282483,1229.8440690489551
60.2401,1.0316191172170706,23.2189,1.77324,0.04126476468868282,1181.5834108280428,0.04043609417142806,1230.3411722359133
60.4501,1.0368991172170705,23.2247,1.77941,0.04147596468868282,1181.878566230874,0.040638903861318874,1230.8981199101768
60.6601,1.0425291172170705,23.2257,1.78596,0.04170116468868282,1181.9294550934314,0.04085511207299851,1231.217289950688
60.8701,1.0474791172170705,23.2294,1.79159,0.04189916468868282,1182.1177438848927,0.041045167716400224,1231.64748991734
61.0701,1.0526491172170707,23.2305,1.79759,0.04210596468868283,1182.1737216337056,0.041243631719932235,1231.9502866127032
61.2801,1.0581391172170707,23.2326,1.80412,0.04232556468868283,1182.2805882450757,0.041454336650957865,1232.3212817630167
61.4701,1.0627591172170705,23.2465,1.80953,0.04251036468868282,1182.9879434346199,0.041631616788814246,1233.2771923323405
61.6801,1.0681191172170705,23.2268,1.81614,0.042724764688682824,1181.985432842244,0.04183725307196998,1232.48548232588
61.8901,1.0731191172170707,23.2521,1.82199,0.04292476468868282,1183.2729210649397,0.04202903984898685,1234.0646327641425
62.0901,1.0782691172170706,23.2481,1.8279,0.04313076468868283,1183.0693656147114,0.042226541782917876,1234.0960520334288
62.3001,1.0842991172170706,23.2526,1.83493,0.043371964688682825,1183.2983654962186,0.042457742056637354,1234.6203404206967
62.5001,1.0894391172170705,23.2627,1.84084,0.04357756468868282,1183.8123430080454,0.04265477605077198,1235.4000019647399
62.7101,1.0948291172170705,23.2592,1.84713,0.04379316468868282,1183.6342319890957,0.042861351718172465,1235.4693208417568
62.9101,1.0999491172170706,23.2604,1.853,0.04399796468868282,1183.6952986241643,0.04305753992663359,1235.7754825751902
63.1201,1.1054491172170706,23.2611,1.85859,0.044217964688682825,1183.7309208279542,0.04326824610669769,1236.0730928860266
63.3101,1.1101791172170705,23.2698,1.8646,0.04440716468868282,1184.1736539322012,0.0434494179195388,1236.7594484023678
63.5201,1.1161791172170705,23.2709,1.87084,0.04464716468868282,1184.2296316810143,0.04367918695683084,1237.1021270758947
63.7201,1.1213191172170707,23.2717,1.87646,0.04485276468868283,1184.2703427710599,0.04387598045538332,1237.388141783156
63.9201,1.1266191172170705,23.2785,1.88223,0.04506476468868282,1184.6163870364485,0.044078859274998945,1238.0008457646036
64.1401,1.1323891172170706,23.2837,1.88943,0.04529556468868282,1184.8810091217456,0.04429968244858701,1238.5508635188114
64.3401,1.1378791172170706,23.2899,1.89555,0.04551516468868282,1185.1965200695997,0.04450974450511089,1239.1409348690215
64.5501,1.1430891172170705,23.2799,1.90166,0.04572356468868282,1184.6876314440285,0.04470905221471123,1238.855772996242
64.7601,1.1485991172170706,23.2837,1.90748,0.04594396468868282,1184.8810091217456,0.04491979316442727,1239.3191403651258
64.9501,1.1532091172170706,23.2794,1.91362,0.046128364688682824,1184.6621870127499,0.04509607770094938,1239.3087164081664
65.1701,1.1587591172170706,23.2859,1.92014,0.046350364688682824,1184.9929646193714,0.04530826623860698,1239.9178206830027
65.3801,1.1642891172170706,23.2793,1.92684,0.04657156468868282,1184.6570981264942,0.04551964536146738,1239.8284328057996
65.5901,1.1696591172170705,23.2947,1.93333,0.04678636468868282,1185.440786609874,0.04572486588084384,1240.9032515690426
65.8001,1.1753791172170707,23.2934,1.93999,0.047015164688682824,1185.3746310885497,0.04594341572685399,1241.1052145869644
66.0101,1.1805491172170706,23.2981,1.94601,0.047221964688682824,1185.6138087425686,0.04614091007720373,1241.600822153425
66.2201,1.1864691172170705,23.3047,1.95239,0.04745876468868282,1185.9496752354457,0.046367006586984554,1242.2333818050645
66.4201,1.1916891172170705,23.2953,1.95832,0.04766756468868282,1185.4713199274083,0.04656632631082511,1241.9798507566263
66.6301,1.1971491172170705,23.3058,1.96411,0.04788596468868282,1186.0056529842586,0.04677476765840138,1242.798677803641
66.8501,1.2029891172170706,23.3057,1.97121,0.04811956468868282,1186.0005640980028,0.04699766783465847,1243.0703949629308
67.0501,1.2084091172170706,23.3106,1.97726,0.048336364688682826,1186.2499195245327,0.0472044930750414,1243.5889282465912
