Repository: materialdigital/demodata_tensiletest_42CrMoS4

# pmd_referenceproject

This repository contains data from a joint project between Fraunhofer IWM, Freiburg and IWT, Bremen. The provided python scripts generate a structured dataset using the [PMDco v2.0.7](https://github.com/materialdigital/core-ontology) and [TTO v2.0.1](https://github.com/materialdigital/application-ontologies). The resulting ABox is published to [github-pages](https://matttjung.github.io/pmd_referenceproject/) as .ttl and .rdf alongside all references file resources.

**The repo is currently WIP**

File: resources/46NTAF.csv (part 1 of 2)
Time,Displacement,Force,Machine Displacement,Engineering Strain,Engineering Stress,True Strain,True Stress
s,mm,kN,mm,,MPa,,MPa
0,0.0007788746420933897,0.128514,0,3.115498568373559e-05,6.542546993584473,3.115450037724784e-05,6.5427508265423935
0.24,0.0008673974420933897,0.129643,0.000160218,3.4695897683735586e-05,6.600023498523678,3.469529579505363e-05,6.600252492263693
0.450001,0.0008196510420933897,0.132759,0.000686646,3.2786041683735586e-05,6.758656615787237,3.278550423325699e-05,6.758878205384769
0.650001,0.0009435436420933897,0.133911,0.000808716,3.774174568373559e-05,6.817304032695975,3.774103348206418e-05,6.817561329651026
0.850001,0.0009197686420933897,0.129702,0.000480652,3.679074568373559e-05,6.603027142271608,3.679006892086078e-05,6.603270072563942
1.05,0.0009066106420933897,0.13979,0.000701905,3.6264425683735586e-05,7.116599313951582,3.626376814533027e-05,7.116857393338524
1.27,0.0014273906420933897,0.231282,0.00670624,5.709562568373559e-05,11.774385310317975,5.7093995790593006e-05,11.775057576214309
1.47,0.0018944946420933896,0.317589,0.0128784,7.577978568373558e-05,16.16820702137899,7.5776914540717e-05,16.169432244641957
1.69,0.0025307646420933898,0.424316,0.0197678,0.00010123058568373559,21.601594924520207,0.00010122546221381301,21.60378166662612
1.91,0.0030450946420933897,0.52801,0.0258942,0.00012180378568373559,26.880575175331387,0.00012179636820503565,26.8838493311491
2.11,0.00381281464209339,0.630695,0.0319443,0.0001525125856837356,32.10818802713136,0.0001525009568217825,32.113084929909
2.33,0.004483154642093389,0.745139,0.0385818,0.00017932618568373558,37.934442350658614,0.00017931010866528143,37.9412449895114
2.54,0.005289694642093389,0.872032,0.0451202,0.00021158778568373555,44.39446550499911,0.0002115654041451682,44.403858831651924
2.74,0.005852944642093389,0.982323,0.0508728,0.00023411778568373557,50.00929385420173,0.0002340903843916015,50.02100191934248
2.94,0.00655760464209339,1.10924,0.0568848,0.0002623041856837356,56.47053882972783,0.00026226978995545444,56.485351288430685
3.15,0.00730448464209339,1.2393,0.0627518,0.0002921793856837356,63.09179147135129,0.0002921367095996248,63.110225592225085
3.35,0.00806633464209339,1.37497,0.06884,0.0003226533856837356,69.99864481510842,0.00032260134427399044,70.02123011485129
3.55001,0.008848184642093389,1.51409,0.0749435,0.0003539273856837356,77.08113495429538,0.0003538647681607278,77.10841607887528
3.75001,0.00966098464209339,1.65252,0.0813065,0.0003864393856837356,84.12849773439636,0.0003863647372152169,84.16100829937935
3.95001,0.01061506464209339,1.80047,0.0868301,0.00042460258568373556,91.6605162514515,0.00042451246751459344,91.69943554365697
4.17001,0.01149397464209339,1.95363,0.0932007,0.0004597589856837356,99.45777178421366,0.00045965332890458144,99.50349838848754
4.38001,0.012447774642093389,2.11273,0.0997391,0.0004979109856837355,107.55742806041151,0.0004977870691401475,107.61098208543469
4.58001,0.01342997464209339,2.28093,0.105736,0.0005371989856837356,116.12035820281554,0.0005370547459632505,116.18273794145932
4.78001,0.01441107464209339,2.43126,0.112122,0.0005764429856837356,123.77354065410917,0.0005762769062464369,123.84488904343249
4.98001,0.01541687464209339,2.58853,0.118439,0.0006166749856837356,131.78003306490515,0.000616484919799993,131.86129851490887
5.20001,0.01639577464209339,2.7594,0.12458,0.0006558309856837356,140.47889081420698,0.0006556160225239774,140.57102122363742
5.41001,0.017402674642093392,2.92589,0.13063,0.0006961069856837357,148.95476619713708,0.0006958648155935941,149.0584546504378
5.61001,0.01848007464209339,3.08232,0.136597,0.0007392029856837357,156.9184948664371,0.00073892990972071,157.03448948635136
5.81001,0.01952777464209339,3.2472,0.142715,0.0007811109856837356,165.31240641149992,0.0007808060772655763,165.44153374821775
6.01001,0.02064767464209339,3.41724,0.148376,0.0008259069856837356,173.96900951146654,0.0008255661121828687,174.11269173171453
6.23001,0.02197207464209339,3.61485,0.155014,0.0008788829856837356,184.02917969838956,0.0008784969941769311,184.19091981329584
6.43001,0.023059374642093393,3.77626,0.161346,0.0009223749856837357,192.2464362637013,0.0009219498592738243,192.42375956759778
6.65001,0.02439527464209339,3.97591,0.16748,0.0009758109856837356,202.4104612514002,0.0009753351916419887,202.6079756031066
6.87001,0.02574127464209339,4.17319,0.173927,0.0010296509856837356,212.45383139702125,0.001029121258699015,212.67258469393147
7.07001,0.02685467464209339,4.34693,0.180176,0.0010741869856837356,221.29879859643432,0.001073610459671295,221.5365148858341
7.29001,0.028217974642093392,4.53558,0.186211,0.0011287189856837357,230.90282220740053,0.001128082461335739,231.16344660667397
7.50001,0.02971087464209339,4.74066,0.192993,0.0011884349856837355,241.3432842383411,0.0011877293558341976,241.63010504088976
7.70001,0.03107687464209339,4.93352,0.199516,0.0012430749856837356,251.16163564894774,0.0012423030076585719,251.47384839558637
7.90001,0.03218297464209339,5.09659,0.205597,0.0012873189856837356,259.4634015129301,0.0012864911010231587,259.79741367578777
8.10001,0.03350067464209339,5.27675,0.211288,0.0013400269856837358,268.63520587949074,0.0013391299508005027,268.99518430467396
8.32001,0.03496267464209339,5.47705,0.21814,0.0013985069856837357,278.83232185763296,0.0013975299855774016,279.22227080758523
8.53001,0.036459574642093394,5.66279,0.223793,0.0014583829856837358,288.28819964984535,0.001457320578023394,288.7086342551881
8.73001,0.03775067464209339,5.83491,0.229408,0.0015100269856837356,297.05069391923047,0.0015088880413486891,297.4992484831646
8.93001,0.03921687464209339,6.03822,0.235863,0.0015686749856837357,307.4010466377332,0.0015674459002675961,307.8832589701668
9.13001,0.04059087464209339,6.1975,0.241501,0.0016236349856837357,315.509866572823,0.0016223183154023299,316.022139430519
9.34001,0.04232727464209339,6.40813,0.248413,0.0016930909856837355,326.23287475293336,0.0016916593228700639,326.78521669241127
9.55001,0.04373607464209339,6.60764,0.254456,0.0017494429856837357,336.38977245038296,0.0017479144927181622,336.978267178252
9.77001,0.04552237464209339,6.8114,0.261063,0.0018208949856837356,346.76303431611564,0.0018192391661535495,347.39445338652234
9.99001,0.04703717464209339,7.00497,0.267067,0.0018814869856837357,356.6175312701296,0.0018797192060673984,357.288502514081
10.19,0.04846327464209339,7.18935,0.272797,0.0019385309856837357,366.0041725284914,0.0019366544592374904,366.71368295782736
10.4,0.05011927464209339,7.40096,0.279831,0.0020047709856837355,376.77707174034697,0.002002764114095447,377.53242348184284
10.6,0.05149887464209339,7.56645,0.285248,0.0020599549856837357,385.2020379072104,0.002057836187665567,385.99553676569286
10.8,0.05307337464209339,7.75098,0.291054,0.0021229349856837355,394.5963155479822,0.0021206847433896166,395.43401787148093
11.01,0.05484517464209339,7.9711,0.297493,0.0021938069856837356,405.80245218856464,0.0021914041048013565,406.6927044429835
11.21,0.05623597464209339,8.13838,0.303337,0.002249438985683736,414.3185458521874,0.002246912785454824,415.25053014171914
11.41,0.057942974642093394,8.35387,0.309814,0.002317718985683736,425.2889728223815,0.002315037217958785,426.27467314909387
11.61,0.059312174642093395,8.52564,0.314995,0.0023724869856837356,434.0336488661432,0.0023696770818644663,435.063388049427
11.83,0.061106274642093394,8.73578,0.321785,0.002444250985683736,444.73171153038095,0.002441268662951455,445.8187474546539
12.05,0.06282797464209339,8.96201,0.32872,0.0025131189856837355,456.2489034811304,0.0025099663829714304,457.3955112626662
12.26,0.06426367464209339,9.16216,0.335609,0.0025705469856837355,466.43838307686264,0.002567248780699172,467.6373848564881
12.46,0.06574217464209339,9.33778,0.341225,0.0026296869856837356,475.37905960248094,0.002626235408583077,476.6291577287841
12.66,0.06731577464209339,9.53233,0.34771,0.0026926309856837357,485.2834475882401,0.002689012349184349,486.5901368360557
12.86,0.0688198746420934,9.72482,0.354095,0.002752794985683736,495.0829625889021,0.0027490129846929243,496.4458244858143
13.06,0.07034337464209339,9.91084,0.359932,0.0028137349856837356,504.5530949616131,0.002809783843308753,505.97277365704167
13.27,0.0717976746420934,10.0965,0.365723,0.002871906985683736,514.0049000165402,0.0028677909395345073,515.4810742795734
13.47,0.0732810746420934,10.2822,0.371582,0.0029312429856837357,523.4587414401097,0.0029269552698111168,524.993126204251
13.67,0.0747613746420934,10.4727,0.377449,0.002990454985683736,533.1569471007992,0.002985992469595247,534.7513289514088
13.88,0.0763505746420934,10.685,0.383949,0.003054022985683736,543.9649736717408,0.00304936893080453,545.6262552047411
14.09,0.0776675746420934,10.8389,0.389412,0.003106702985683736,551.7999020243924,0.0031018871556208675,553.5141804275115
14.31,0.0795517746420934,11.0904,0.397331,0.003182070985683736,564.6035698651451,0.003177018912338362,566.4001785032265
14.52,0.08113407464209339,11.2574,0.403,0.003245362985683736,573.1054089482691,0.003240108161368016,574.9653440293649
14.72,0.08249247464209339,11.4565,0.409035,0.0032996989856837354,583.2414338671314,0.0032942669251487225,585.1659550348714
14.92,0.08397837464209339,11.6758,0.415253,0.0033591349856837353,594.4058249505393,0.003353505694600792,596.4025143528248
15.12,0.08532777464209339,11.873,0.42144,0.0034131109856837356,604.445122358875,0.003407299542030549,606.508160646241
15.33,0.0865954746420934,12.0449,0.426765,0.003463818985683736,613.1964166007255,0.003457833781827287,615.3204179905002
15.53,0.08793237464209339,12.2372,0.433212,0.0035172949856837354,622.9862588503347,0.003511123770099054,625.1774852947389
15.73,0.0891151746420934,12.4122,0.439003,0.0035646069856837357,631.8953716619918,0.003558268831755463,634.1478303180394
15.95,0.09094457464209339,12.6444,0.445969,0.0036377829856837356,643.7164916326589,0.003631182256328817,646.0581925335242
16.15,0.09216457464209339,12.8173,0.451744,0.0036865829856837355,652.5186950905759,0.0036798041939059755,654.9242594097374
16.36,0.09352627464209338,13.0326,0.458084,0.0037410509856837353,663.4794493097173,0.003734070658202349,665.9615597575383
16.56,0.09468657464209339,13.2083,0.463684,0.0037874629856837357,672.4241985726209,0.0037803086066901257,674.9709803353927
16.77,0.0960202746420934,13.3906,0.469902,0.0038408109856837356,681.7049486615641,0.003833453903261423,684.3232485173785
16.97,0.09742817464209338,13.5971,0.476372,0.0038971269856837355,692.2177017793193,0.0038895528581595626,694.9153620648915
17.17,0.09855177464209339,13.7779,0.482445,0.003942070985683736,701.4220880441627,0.003934321383500433,704.1871437061593
17.37,0.09977667464209339,13.9569,0.488045,0.003991066985683736,710.5348377200861,0.003983123805337351,713.3706298530889
17.58,0.10138487464209339,14.2172,0.495888,0.0040553949856837355,723.7865066622251,0.004047194036021899,726.7217468320486
17.78,0.1024868746420934,14.3642,0.500549,0.004099474985683736,731.2701614240169,0.0040910950325698595,734.2679851585516
17.98,0.10369887464209339,14.5598,0.507004,0.004147954985683736,741.2280040866459,0.004139375935894731,744.3025844817255
18.18,0.1051908746420934,14.7605,0.513176,0.004207634985683736,751.4454837512149,0.004198807642426653,754.6072920584804
18.39,0.10632287464209339,14.9498,0.518761,0.004252914985683736,761.0825983526244,0.004243896902465606,764.3194179405014
18.59,0.1074948746420934,15.1313,0.524872,0.004299794985683736,770.3226210687143,0.004290577280606295,773.6348504121444
18.79,0.10886387464209339,15.324,0.531418,0.004354554985683736,780.1328270047503,0.004345101345450393,783.5299582960795
18.99,0.1100328746420934,15.5151,0.537239,0.004401314985683736,789.8615781950797,0.004391657525529085,793.3380077958054
19.21,0.1113808746420934,15.7214,0.543663,0.004455234985683736,800.3641494696216,0.004445339805643868,803.9299598296255
19.42,0.1128928746420934,15.9512,0.550453,0.004515714985683736,812.0630873217289,0.004505549735527895,815.7301327744683
19.62,0.11395587464209339,16.12,0.556625,0.004558234985683736,820.6565629937729,0.004547877694642369,824.397308450442
19.82,0.11529987464209339,16.3161,0.561821,0.0046119949856837355,830.6398602644352,0.00460139232392664,834.4707671348839
20.02,0.11660387464209339,16.5251,0.568993,0.004664154985683735,841.279886422357,0.004653311518819326,845.2037461989694
20.24,0.1178158746420934,16.7196,0.574982,0.004712634985683735,851.1817289473129,0.004701565286107933,855.1930377423247
20.44,0.1192068746420934,16.9243,0.581146,0.0047682749856837355,861.6028454761482,0.004756942771644767,865.711204771826
20.65,0.12024387464209339,17.1012,0.586845,0.0048097549856837354,870.6086857983316,0.004798225070104839,874.7961002654298
20.85,0.1215798746420934,17.2874,0.592194,0.0048631949856837355,880.0879818299348,0.0048514078529185364,884.3680212901306
21.05,0.12276187464209339,17.472,0.598228,0.004910474985683736,889.4858231158312,0.004898457926979243,893.8536210003617
21.25,0.1243008746420934,17.6889,0.605171,0.004972034985683736,900.5280320806792,0.004959715239000076,905.0054889617732
21.46,0.12529187464209338,17.8647,0.611328,0.005011674985683735,909.4778722651895,0.004999158344741178,914.0358797676538
21.66,0.1265388746420934,18.0485,0.616966,0.005061554985683736,918.8349861782325,0.0050487883773854296,923.4857199835436
21.86,0.1280628746420934,18.2659,0.62365,0.005122514985683736,929.9026497511137,0.005109439539564267,934.6660900096908
22.08,0.1293038746420934,18.4636,0.630821,0.005172154985683736,939.9674017674828,0.005158825334345158,944.8290588509147
22.29,0.1305638746420934,18.6693,0.636902,0.005222554985683736,950.4394275123848,0.005208964742054971,955.40314968313
22.49,0.1318098746420934,18.8432,0.642494,0.005272394985683736,959.2925401863686,0.005258544573141726,964.350309365051
22.69,0.1329448746420934,19.0089,0.647614,0.005317794985683736,967.728197288606,0.005303705442058974,972.8743774436521
22.9,0.13440087464209338,19.216,0.654228,0.005376034985683735,978.2714959360011,0.005361635693943324,983.5307177236502
23.1,0.13556987464209339,19.3905,0.659317,0.005422794985683735,987.1551541396248,0.005408144573212096,992.508294159585
23.3,0.1369068746420934,19.5677,0.665558,0.005476274985683736,996.1762672266282,0.005461334711704149,1001.6316024001733
23.5,0.1382758746420934,19.7584,0.672035,0.005531034985683736,1005.8846547305311,0.005515794981183861,1011.448237947408
23.7,0.1395738746420934,19.9221,0.678291,0.005582954985683735,1014.2184934006352,0.005567428056455222,1019.8808295949391
23.92,0.1413198746420934,20.1089,0.684555,0.005652794985683735,1023.7283349618782,0.005636877895967017,1029.515261360453
24.13,0.1431378746420934,20.304,0.691299,0.005725514985683736,1033.660723016474,0.005709186521023867,1039.5789629762176
24.33,0.14486687464209339,20.4556,0.696892,0.005794674985683736,1041.3785601721725,0.00577795043437862,1047.4130104654294
24.53,0.1468218746420934,20.5824,0.702393,0.005872874985683736,1047.8338487694189,0.005855696879153397,1053.9876459690095
24.74,0.1492378746420934,20.7238,0.709381,0.005969514985683736,1055.0324119212376,0.005951768023251008,1061.3304437145835
24.94,0.15196687464209338,20.852,0.715836,0.006078674985683735,1061.558973420977,0.006060274370813893,1068.0118453985394
25.14,0.1549478746420934,20.9427,0.721687,0.006197914985683736,1066.1764393182186,0.006178786906052514,1072.7845102488518
25.34,0.15793287464209338,21.0177,0.727791,0.006317314985683735,1069.9946305232147,0.0062974443933220955,1076.7541236372201
25.54,0.1615608746420934,21.0913,0.733727,0.0064624349856837356,1073.741548825717,0.006441642982614861,1080.6805337764306
25.75,0.16581787464209338,21.1488,0.740005,0.006632714985683736,1076.6688287495474,0.006610815314492574,1083.8100662246131
25.96,0.17011987464209338,21.1809,0.745903,0.0068047949856837354,1078.3030145852856,0.006781746867686342,1085.6406455319832
26.16,0.17506287464209339,21.2167,0.752739,0.007002514985683736,1080.1255645204703,0.006978111236468182,1087.6891599724452
26.36,0.1798418746420934,21.2454,0.758835,0.007193674985683736,1081.586659021582,0.007167923928524386,1089.3672419154348
26.56,0.1847948746420934,21.2738,0.765038,0.007391794985683736,1083.0324807578738,0.007364609553027939,1091.0380348184724
26.76,0.1894178746420934,21.2979,0.77063,0.007576714985683736,1084.259392865079,0.007548155846286807,1092.4745172553683
26.96,0.1940288746420934,21.3461,0.776833,0.007761154985683736,1086.7132170794896,0.007731192153263467,1095.1473667822345
27.18,0.1993008746420934,21.3866,0.78344,0.007972034985683735,1088.7750403301875,0.007940426194572634,1097.454793043239
27.39,0.2040698746420934,21.4228,0.789612,0.008162794985683735,1090.6179539517987,0.008129659570965337,1099.5204447176131
27.59,0.2086298746420934,21.4638,0.79612,0.008345194985683736,1092.7052318105298,0.008310566367669832,1101.8240700318652
27.8,0.2130738746420934,21.4853,0.801636,0.008522954985683735,1093.7997799559619,0.008486839665914882,1103.1221862438774
28,0.21735787464209338,21.5203,0.807465,0.008694314985683736,1095.5816025182933,0.008656737081491322,1105.1069340631075
28.2,0.2218848746420934,21.5639,0.813789,0.008875394985683736,1097.8012443387977,0.00883624017334606,1107.5446639980796
28.4,0.2260588746420934,21.5839,0.819511,0.009042354985683737,1098.81942866013,0.009001717681419325,1108.755343999241
28.6,0.23067487464209338,21.6239,0.825615,0.009226994985683735,1100.8557973027941,0.009184686322862347,1111.013388224468
28.81,0.2356788746420934,21.6548,0.832329,0.009427154985683736,1102.4288920792528,0.009382996668058138,1112.8216601055794
29.01,0.2400698746420934,21.688,0.83783,0.009602794985683736,1104.119078052664,0.009556981209937464,1114.721707198986
29.21,0.2445848746420934,21.7115,0.844696,0.009783394985683735,1105.3154446302294,0.009735847443031822,1116.1291822088237
29.41,0.24916187464209338,21.741,0.850761,0.009966474985683735,1106.8172665041945,0.009917137218784126,1117.8483331045315
29.63,0.25418587464209336,21.7633,0.857246,0.010167434985683734,1107.9525420224797,0.010116094327192512,1119.2175774607163
29.84,0.25859287464209335,21.7902,0.863243,0.010343714985683735,1109.3219999346716,0.010290584827232357,1120.7965105293445
30.04,0.26333587464209335,21.8222,0.869293,0.010533434985683734,1110.9510948488032,0.010478344880395521,1122.6532259786673
30.24,0.26779887464209334,21.8298,0.874992,0.010711954985683734,1111.3380048909096,0.01065498845009755,1123.2426075731805
30.45,0.27290387464209337,21.8597,0.88163,0.010916154985683735,1112.8601904513012,0.010857003845201385,1125.0083447676652
30.65,0.27760987464209336,21.8773,0.887497,0.011104394985683734,1113.7561926540736,0.01104319384267339,1126.1237813350558
30.85,0.2824118746420934,21.8889,0.893593,0.011296474985683735,1114.3467395604462,0.011233146293178614,1126.934929629269
31.05,0.2870678746420934,21.9189,0.900024,0.011482714985683736,1115.8740160424447,0.011417288983047806,1128.6872793285904
31.25,0.29204587464209336,21.9427,0.905678,0.011681834985683735,1117.0856553848298,0.011614129127015078,1130.1352656759097
31.46,0.2968068746420934,21.9507,0.911476,0.011872274985683735,1117.4929291133628,0.011802352411605021,1130.7601124623538
31.66,0.30157787464209335,21.9719,0.917671,0.012063114985683734,1118.572204493975,0.011990935507203163,1132.0656696165756
31.86,0.30615287464209334,21.99,0.9235,0.012246114985683733,1119.4936613047807,0.012171737923937831,1133.2031094068634
32.07,0.31172887464209337,22.0136,0.930115,0.012469154985683734,1120.6951188039527,0.012392055322843197,1134.6692399320184
32.27,0.31638887464209337,22.0189,0.936249,0.012655554985683735,1120.9649376491057,0.012576142751739428,1135.1513710545473
32.47,0.3214878746420934,22.0477,0.942291,0.012859514985683735,1122.4311230718242,0.012777533502875485,1136.8650429193642
32.67,0.3261208746420934,22.0514,0.948608,0.013044834985683736,1122.6194871712707,0.012960483897862744,1137.2638731331328
32.88,0.33104787464209334,22.0725,0.954163,0.013241914985683733,1123.6936716302762,0.013155007205705718,1138.573527699955
33.08,0.33618387464209337,22.0962,0.960686,0.013447354985683734,1124.9002200510547,0.013357741787417455,1140.027152633555
33.28,0.34072987464209337,22.0977,0.96595,0.013629194985683735,1124.9765838751548,0.013537152871315907,1140.3091090911178
33.5,0.3459598746420934,22.1056,0.972328,0.013838394985683735,1125.3787666820808,0.013743518686263811,1140.9522025639292
33.7,0.3507978746420934,22.1246,0.97831,0.014031914985683736,1126.3460417873466,0.013934379018540432,1142.1508336901682
33.91,0.3560448746420934,22.1362,0.985115,0.014241794985683736,1126.9365886937192,0.014141333336113227,1142.9861885517607
34.11,0.36095987464209334,22.1575,0.991074,0.014438394985683733,1128.020954995938,0.014335153930987995,1144.3077670962973
34.31,0.36583287464209335,22.1564,0.997147,0.014633314985683734,1127.964954858265,0.014527281197502717,1144.4708213355184
34.51,0.3708898746420934,22.1799,1.00329,0.014835594985683735,1129.1613214358301,0.01472662399075872,1145.9131014741515
34.73,0.37621487464209336,22.191,1.00938,0.015048594985683734,1129.7264137341695,0.01493648818087765,1146.727208979084
34.95,0.38172787464209335,22.2053,1.01637,0.015269114985683735,1130.4544155239223,0.015153715267834713,1147.715453980631
35.15,0.3867848746420934,22.2075,1.02199,0.015471394985683735,1130.5664157992685,0.015352933237511936,1148.0578553756477
35.37,0.39210187464209334,22.2194,1.02773,0.015684074985683735,1131.1722354704614,0.015562350984131041,1148.9136256333036
35.59,0.39768687464209335,22.2428,1.03469,0.015907474985683734,1132.36351112642,0.015782277081878085,1150.3765553543647
35.7901,0.40254587464209335,22.2486,1.04094,0.016101834985683735,1132.6587845796062,0.015973575418592196,1150.8966694239919
36.0001,0.40753687464209337,22.2601,1.04668,0.016301474985683736,1133.2442405643724,0.016170032489551286,1151.7177932046027
36.2001,0.4123168746420934,22.2677,1.05272,0.016492674985683735,1133.6311506064785,0.016358147946855688,1152.327760727078
36.4001,0.41739287464209335,22.2831,1.05893,0.016695714985683733,1134.4151525339046,0.01655787366010131,1153.3550245960514
36.6101,0.42303187464209335,22.2992,1.06583,0.016921274985683733,1135.234790912577,0.016779705009895663,1154.444410982924
36.8101,0.42813987464209335,22.3074,1.07212,0.017125594985683733,1135.652246484323,0.01698060500261806,1155.1009669021953
37.0101,0.43293487464209335,22.315,1.07861,0.017317394985683732,1136.0391565264292,0.017169157841418443,1155.7123953192004
37.2101,0.43773187464209334,22.3193,1.08376,0.017509274985683734,1136.2580661555157,0.01735775375811288,1156.153121090534
37.4201,0.44276687464209336,22.3413,1.09037,0.017710674985683735,1137.378068908981,0.017555668485373835,1157.5218022232725
37.6201,0.44754487464209336,22.3488,1.09626,0.017901794985683735,1137.7598880294806,0.01774344489505976,1158.1278322879189
37.8201,0.4526148746420934,22.3612,1.10192,0.018104594985683734,1138.3911623087067,0.017942658415871553,1159.0012732375876
38.0301,0.4579278746420934,22.36,1.10802,0.018317114985683735,1138.3300712494267,0.018151377464319086,1159.180994056164
38.2301,0.46293987464209335,22.3761,1.11441,0.018517594985683734,1139.1497096280993,0.01834823192645674,1160.2440225790517
38.4301,0.46776587464209335,22.3862,1.12067,0.018710634985683733,1139.6638927103718,0.01853774432152163,1160.987727813239
38.6301,0.47289687464209335,22.4003,1.12666,0.018915874985683735,1140.3817126569113,0.01873919439069732,1161.9530305694893
38.8501,0.47849587464209337,22.4094,1.1333,0.019139834985683734,1140.8449865231175,0.01895897248587476,1162.6805713094145
39.0501,0.48345687464209336,22.4186,1.13895,0.019338274985683735,1141.3133513109303,0.019153666752794837,1163.3843827434132
39.2701,0.4888298746420934,22.4281,1.14496,0.019553194985683735,1141.7969888635632,0.019364487195139567,1164.122768020879
39.4901,0.49432887464209335,22.4405,1.15157,0.019773154985683734,1142.428263142789,0.019580205489424317,1165.0176742499368
39.6901,0.49911687464209337,22.4419,1.15766,0.019964674985683734,1142.4995360452824,0.019767994329488642,1165.3091679537208
39.9001,0.5037738746420933,22.4441,1.16403,0.020150954985683735,1142.6115363206288,0.01995061142999132,1165.6362499551487
40.1001,0.5090738746420934,22.4674,1.17008,0.020362954985683735,1143.797721054981,0.02015840222203316,1167.088822561551
40.3001,0.5140028746420934,22.4738,1.17627,0.020560114985683733,1144.123540037807,0.020351608917096115,1167.646851578812
40.5201,0.5194718746420933,22.4915,1.1827,0.020778874985683732,1145.024633162186,0.020565938826936695,1168.8169568701915
40.7201,0.5244008746420934,22.4924,1.18858,0.020976034985683737,1145.0704514566462,0.020759066806842686,1169.0894893074735
40.9301,0.5299468746420933,22.506,1.19508,0.021197874985683735,1145.762816795152,0.020976325483774597,1170.0505537488207
41.1301,0.5348988746420934,22.5176,1.20081,0.021395954985683738,1146.3533637015248,0.02117027495891188,1170.8806886689697
41.3301,0.5396308746420934,22.5127,1.20623,0.021585234985683734,1146.103908542798,0.021355572798628458,1170.842830726705
41.5301,0.5443938746420933,22.5221,1.2131,0.021775754985683734,1146.5824551738244,0.021542049883673156,1171.5501537885732
41.7501,0.5498708746420934,22.5397,1.22028,0.021994834985683734,1147.478457376597,0.021756437938687034,1172.717056696222
41.9701,0.5552558746420934,22.5532,1.22647,0.022210234985683735,1148.1657317934962,0.021967180005577694,1173.6667624991392
42.1701,0.5602868746420934,22.5562,1.23215,0.022411474985683733,1148.318459441696,0.02216402815569602,1174.0539698710722
42.3901,0.5655548746420933,22.5716,1.23853,0.02262219498568373,1149.1024613691216,0.022370107893003047,1175.097681308743
42.6001,0.5704778746420933,22.5822,1.24495,0.022819114985683734,1149.642099059428,0.022562653139496753,1175.875914310248
42.8001,0.5754758746420934,22.5846,1.25079,0.023019034985683737,1149.7642811779876,0.022758093820509747,1176.2307453917133
43.0001,0.5805908746420934,22.6077,1.25725,0.023223634985683736,1150.9402840691264,0.022958070102584542,1177.669301116667
43.2001,0.5855438746420933,22.6023,1.26291,0.023421754985683732,1150.6653743023667,0.023151674721723248,1177.6159767697866
43.4201,0.5909148746420934,22.6081,1.26923,0.023636594985683733,1150.960647755553,0.02336157592047702,1178.1654384310114
43.6401,0.5963258746420934,22.6254,1.27588,0.023853034985683738,1151.8413771935054,0.02357299579546727,1179.3162898616604
43.8401,0.6011818746420934,22.6323,1.28185,0.024047274985683736,1152.192650784365,0.02376269252986065,1179.8997442942605
44.0601,0.6068758746420934,22.6416,1.28829,0.024275034985683733,1152.6661064937846,0.02398507940699414,1180.647116555733
44.2601,0.6116988746420934,22.6477,1.29442,0.024467954985683736,1152.9766527117908,0.02417340952113192,1181.187633549887
44.4801,0.6170498746420934,22.6484,1.30096,0.024681994985683735,1153.0122891630374,0.02438231565880286,1181.4709327025912
44.7001,0.6223548746420934,22.6598,1.30747,0.024894194985683734,1153.5926542261968,0.0245893828581551,1182.3104146945564
44.9001,0.6271658746420934,22.6677,1.31358,0.025086634985683736,1153.994837033123,0.024777130955846265,1182.9446842851366
45.1101,0.6322618746420934,22.6766,1.31971,0.025290474985683736,1154.447929056116,0.02497596267288036,1183.6444655281841
45.3101,0.6373718746420933,22.6969,1.32546,0.025494874985683733,1155.481386142268,0.025175300941685325,1184.9402396302498
45.5201,0.6423648746420934,22.7029,1.33115,0.025694594985683734,1155.7868414386678,0.02537003673138674,1185.4843162192171
45.7201,0.6472458746420934,22.7032,1.33754,0.025889834985683736,1155.802114203488,0.025560367675351022,1185.7256402163207
45.9201,0.6522318746420933,22.7115,1.34328,0.02608927498568373,1156.2246606968406,0.025754755619808067,1186.3897238149893
46.1201,0.6569148746420934,22.7206,1.34967,0.026276594985683736,1156.6879345630468,0.02593729617289449,1187.081754944387
46.3201,0.6619578746420933,22.7332,1.35549,0.026478314985683732,1157.3293906854863,0.026133832057104924,1187.973522834246
46.5301,0.6673118746420934,22.7379,1.36216,0.026692474985683737,1157.5686640009992,0.026342445974488527,1188.4670366090572
46.7301,0.6723968746420934,22.7478,1.36821,0.026895874985683736,1158.0726652400588,0.02654053825590211,1189.220042868693
46.9301,0.6771848746420933,22.7539,1.37411,0.027087394985683733,1158.383211458065,0.02672702468289011,1189.7607950516144
47.1401,0.6821138746420934,22.7573,1.38018,0.027284554985683735,1158.5563027926914,0.026918966556520128,1190.166995940249
47.3401,0.6869658746420934,22.7612,1.38544,0.027478634985683734,1158.754848735351,0.027107873970789946,1190.5958502616409
47.5401,0.6916028746420934,22.7717,1.39137,0.027664114985683733,1159.2893955040506,0.02728837724775818,1191.3601106429585
47.7401,0.6968258746420933,22.7876,1.39777,0.027873034985683734,1160.09885203951,0.02749165258211276,1192.4343279292586
47.9601,0.7022008746420934,22.7966,1.40458,0.028088034985683734,1160.5570349841094,0.02770080051192915,1193.1548015856245
48.1701,0.7078408746420933,22.7904,1.41089,0.028313634985683733,1160.2413978444963,0.027920212900276662,1193.092049278345
48.3701,0.7123988746420934,22.8061,1.41689,0.028495954985683736,1161.0406725367422,0.028097497177213562,1194.1256352778973
48.5701,0.7173288746420934,22.8129,1.42251,0.028693154985683735,1161.3868552059948,0.02828921508943473,1194.7107082407563
48.7701,0.7224348746420933,22.8244,1.42907,0.028897394985683732,1161.972311190761,0.028487738552398337,1195.5502840296683
48.9901,0.7277128746420933,22.8276,1.43568,0.029108514985683735,1162.1352206821741,0.028692908031958907,1195.963251168792
49.1901,0.7327088746420933,22.8344,1.44183,0.029308354985683734,1162.4814033514272,0.02888707667053062,1196.5518209851064
49.4001,0.7374688746420933,22.8403,1.44743,0.02949875498568373,1162.78176772622,0.02907203814615483,1197.082382194196
49.6001,0.7424838746420933,22.8438,1.45388,0.029699354985683733,1162.9599499824535,0.0292668712704308,1197.4991103711152
49.8001,0.7472398746420934,22.8601,1.45985,0.029889594985683735,1163.789770204339,0.029451607162069453,1198.5749750842285
50.0101,0.7525568746420933,22.8645,1.46667,0.03010227498568373,1164.013770755032,0.02965809341461819,1199.0532333694225
50.2101,0.7572028746420933,22.8658,1.47244,0.030288114985683734,1164.0799527359188,0.029838486413351455,1199.3377401969137
50.4101,0.7624648746420933,22.8792,1.47897,0.030498594985683733,1164.7621362312113,0.030042757917737105,1200.2857448787868
50.6101,0.7674068746420933,22.8846,1.48476,0.030696274985683735,1165.037045997971,0.03023456899148474,1200.7993435304336
50.8301,0.7730198746420933,22.9006,1.49179,0.030920794985683734,1165.851593455037,0.03045237859750502,1201.9006515599929
51.0401,0.7776338746420933,22.8941,1.49683,0.031105354985683734,1165.520683550604,0.0306313869970787,1201.7746181556022
51.2401,0.7827848746420933,22.9111,1.50312,0.031311394985683735,1166.3861402237364,0.030831191426215973,1202.907317366109
51.4401,0.7876358746420934,22.9089,1.50952,0.031505434985683735,1166.2741399483896,0.031019322527100008,1203.018114040018
51.6501,0.7930468746420933,22.9152,1.51584,0.03172187498568373,1166.5948680096092,0.03122912975459056,1203.6014445715502
51.8501,0.7979998746420933,22.923,1.5218,0.031919994985683736,1166.9919598949289,0.03142113981553325,1204.2423374031082
52.0501,0.8032608746420934,22.9431,1.52843,0.032130434985683735,1168.0152351378679,0.03162504956276953,1205.5440727127532
52.2501,0.8079748746420934,22.9397,1.53403,0.03231899498568373,1167.8421438032412,0.031807722964972425,1205.5856281928882
52.4601,0.8128128746420934,22.9511,1.5405,0.032512514985683735,1168.4225088664007,0.0319951668311011,1206.4108631955298
52.6601,0.8181658746420933,22.9505,1.54632,0.032726634985683734,1168.3919633367607,0.03220252296297597,1206.6295006410894
52.8601,0.8230208746420934,22.9623,1.55253,0.03292083498568374,1168.9926920863468,0.032390551175335715,1207.4769076019916
53.0601,0.8278018746420933,22.9653,1.55835,0.033112074985683734,1169.1454197345465,0.032575678914224214,1207.8582505419654
53.2801,0.8332378746420933,22.9655,1.56499,0.033329514985683734,1169.1556015777599,0.032786127641019,1208.122990721142
53.4801,0.8381258746420933,22.9765,1.57112,0.03352503498568373,1169.7156029544926,0.03297532334478618,1208.930359466842
53.7001,0.8434378746420934,22.9916,1.57839,0.03373751498568374,1170.4843321170983,0.03318088988083285,1209.973564812407
53.9201,0.8489798746420933,22.9879,1.58466,0.033959194985683734,1170.295968017652,0.0333953120441803,1210.038276986523
54.1201,0.8537378746420934,22.9906,1.59009,0.034149514985683735,1170.433422901032,0.033579364265052064,1210.4031566161357
54.3401,0.8592828746420934,22.9942,1.59689,0.034371314985683736,1170.6166960788717,0.03379381702533987,1210.852331267299
54.5601,0.8647168746420933,23.0094,1.60381,0.034588674985683736,1171.390516163084,0.034003932254105244,1211.907362007961
54.7701,0.8703488746420933,23.0185,1.61031,0.03481395498568373,1171.8537900292904,0.03422165692269044,1212.6506551251728
54.9701,0.8752258746420933,23.0186,1.61644,0.03500903498568373,1171.858880950897,0.03441015613399784,1212.884529512391
55.1701,0.8800588746420933,23.0268,1.62238,0.035202354985683734,1172.2763365226433,0.0345969196708022,1213.5432242622303
55.3701,0.8850688746420934,23.0359,1.62844,0.03540275498568374,1172.7396103888493,0.0347904862757146,1214.257823477452
55.5801,0.8901238746420934,23.0371,1.6346,0.03560495498568374,1172.800701448129,0.034985753535869246,1214.558217630368
55.7801,0.8950738746420933,23.0363,1.64001,0.035802954985683734,1172.759974075276,0.03517692785711213,1214.7482466361048
55.9801,0.9002388746420934,23.046,1.64655,0.036009554985683735,1173.2537934711222,0.03537636675391435,1215.5021404592826
56.1801,0.9051028746420934,23.0622,1.65222,0.03620411498568374,1174.0785227714011,0.03556414661792263,1216.5849966120386
56.4001,0.9106778746420934,23.0556,1.65901,0.03642711498568373,1173.7425219453614,0.035779332028270265,1216.4985757558513
56.6001,0.9155998746420934,23.0603,1.66512,0.036623994985683736,1173.9817952608748,0.03596927428260736,1216.977698643793
56.8201,0.9211418746420934,23.0644,1.67196,0.03684567498568374,1174.1905230467476,0.03618309945116919,1217.454365430198
57.0401,0.9264778746420934,23.0688,1.67825,0.03705911498568373,1174.4145235974408,0.03638893339473854,1217.9372864682955
57.2401,0.9312938746420933,23.0761,1.68447,0.037251754985683734,1174.786160874727,0.0365746721895763,1218.5490071002043
57.4601,0.9368418746420933,23.0874,1.69099,0.037473674985683735,1175.3614350162798,0.03678859929302863,1219.4065474227866
57.6801,0.9422708746420934,23.0802,1.69727,0.037690834985683735,1174.9948886606003,0.03699789354391745,1219.2814271181287
57.8801,0.9471778746420934,23.0922,1.7032,0.037887114985683736,1175.6057992533995,0.037187026407453354,1220.1461113475495
58.1001,0.9525528746420934,23.0954,1.70961,0.038102114985683735,1175.7687087448128,0.03739415657717174,1220.5679832819765
58.3101,0.9584328746420934,23.1004,1.7171,0.03833731498568373,1176.0232548251458,0.03762069822111388,1221.1088287758666
58.5101,0.9633308746420933,23.1036,1.72301,0.038533234985683736,1176.186164316559,0.037809366696945235,1221.508422173079
58.7101,0.9682688746420933,23.1121,1.72868,0.038730754985683735,1176.6188926531252,0.03799953992629772,1222.1902306959998
58.9201,0.9732608746420933,23.1205,1.7347,0.038930434985683736,1177.0465300680846,0.03819175606007235,1222.869463482025
59.1201,0.9782298746420933,23.1189,1.74044,0.039129194985683735,1176.9650753223782,0.03838304989759212,1223.0187712460076
59.3201,0.9833928746420934,23.1299,1.74659,0.03933571498568374,1177.5250766991107,0.03858177348410902,1223.8438675046423
59.5201,0.9884978746420934,23.136,1.75262,0.03953991498568374,1177.835622917117,0.038778225833362386,1224.4071433143695
59.7201,0.9940078746420934,23.133,1.75925,0.039760314985683734,1177.6828952689173,0.03899022023190923,1224.5079381380615
59.9401,0.9991258746420933,23.1457,1.76482,0.03996503498568373,1178.3294423129632,0.039187092382036146,1225.421419699662
60.1501,1.0048688746420933,23.1493,1.77142,0.04019475498568373,1178.512715490803,0.03940796003080184,1225.8827453374688
60.3501,1.0097488746420933,23.1453,1.77704,0.040389954985683735,1178.3090786265366,0.03959559959158209,1225.9009292714848
60.5501,1.0147588746420935,23.1461,1.78293,0.04059035498568374,1178.34980599939,0.039788201126213854,1226.1794429222166
60.7601,1.0197188746420933,23.152,1.78893,0.04078875498568373,1178.6501703741828,0.039978843954952326,1226.72584338741
60.9601,1.0248788746420934,23.1614,1.79526,0.040995154985683735,1179.1287170052092,0.040177135429574275,1227.4672815069082
61.1601,1.0296988746420934,23.1619,1.8015,0.041187954985683735,1179.1541716132422,0.040362325674973644,1227.7211205548297
61.3601,1.0347688746420933,23.1571,1.8079,0.04139075498568373,1178.9098073761224,0.040557084220876456,1227.7057743634473
61.5701,1.0402588746420933,23.1693,1.81384,0.04161035498568373,1179.5308998121352,0.04076793384525949,1228.611599269901
61.7701,1.0454588746420934,23.1734,1.82015,0.04181835498568374,1179.7396275980084,0.04096760470483394,1229.0743981355802
61.9701,1.0505388746420934,23.1792,1.82625,0.04202155498568374,1180.0349010511948,0.04116262928390241,1229.6218025307435
62.1701,1.0553688746420933,23.1751,1.83144,0.04221475498568373,1179.8261732653218,0.04134802093035733,1229.6322460954143
62.3901,1.0611688746420933,23.1855,1.83875,0.04244675498568373,1180.3556291124144,0.04157059903222001,1230.4578952973216
62.6101,1.0666388746420934,23.185,1.84472,0.04266555498568374,1180.3301745043811,0.041780467824185624,1230.6896164659595
62.8101,1.0718588746420934,23.2033,1.8512,0.04287435498568373,1181.2618131584,0.04198070374362244,1231.9076514667856
63.0301,1.0777588746420934,23.2002,1.8573,0.04311035498568374,1181.1039945885934,0.042206975777045026,1232.0218070703168
63.2401,1.0825488746420933,23.1891,1.86308,0.04330195498568373,1180.538902290254,0.04239064033809354,1231.658544696075
63.4401,1.0882388746420935,23.2037,1.86952,0.04352955498568374,1181.2821768448268,0.04260877007191731,1232.702864315402
63.6401,1.0936388746420933,23.2069,1.87553,0.043745554985683735,1181.44508633624,0.04281573847750904,1233.128057323128
63.8501,1.0986288746420934,23.2075,1.88159,0.043945154985683736,1181.47563186588,0.0430069545418952,1233.3957616200346
64.0601,1.1038788746420933,23.2123,1.88756,0.04415515498568373,1181.7199961029994,0.04320809430487041,1233.899025680609
64.2601,1.1093888746420935,23.2067,1.89397,0.04437555498568374,1181.4349044930266,0.04341915177198428,1233.8617340593628
64.4701,1.1140388746420933,23.2064,1.89971,0.04456155498568373,1181.4196317282065,0.043597232767916334,1234.065527608629
64.6701,1.1193688746420933,23.2287,1.90582,0.044774754985683736,1182.554907246492,0.043801316715266145,1235.5035134755717
64.8701,1.1243588746420934,23.2284,1.91169,0.04497435498568374,1182.539634481672,0.04399234443209066,1235.7235917874916
65.0901,1.1299288746420935,23.2246,1.91801,0.04519715498568374,1182.3461794606187,0.04420553267983102,1235.7848629804314
65.3001,1.1355988746420933,23.2355,1.92491,0.04542395498568373,1182.901089915745,0.04442250169426204,1236.633135776594
65.5001,1.1408888746420933,23.2305,1.93015,0.04563555498568373,1182.6465438354119,0.04462488713543511,1236.6172752152415
65.7001,1.1454688746420933,23.2333,1.93559,0.04581875498568373,1182.7890896403983,0.04480007623671746,1236.9830131383715
65.9001,1.1513388746420934,23.2416,1.94321,0.04605355498568373,1183.2116361337512,0.045024564127175135,1237.7027382781378
66.1201,1.1563588746420934,23.238,1.94891,0.046254354985683734,1183.0283629559115,0.04521650528426729,1237.7485768142064
66.3301,1.1620488746420934,23.238,1.95556,0.046481954985683735,1183.0283629559115,0.045434019549980345,1238.0178340696152
66.5301,1.1671088746420935,23.2433,1.96118,0.04668435498568374,1183.2981818010646,0.045627410777105186,1238.5396941741797
66.7301,1.1725588746420934,23.2518,1.96701,0.046902354985683736,1183.7309101376306,0.04583566582548665,1239.2506774924323
66.9301,1.1778988746420933,23.2514,1.97277,0.04711595498568373,1183.7105464512042,0.04603967550364814,1239.4821992738782
