Repository: materialdigital/demodata_tensiletest_42CrMoS4

# pmd_referenceproject

This repository contains data from a joint project between Fraunhofer IWM, Freiburg and IWT, Bremen. The provided python scripts generate a structured dataset using the [PMDco v2.0.7](https://github.com/materialdigital/core-ontology) and [TTO v2.0.1](https://github.com/materialdigital/application-ontologies). The resulting ABox is published to [github-pages](https://matttjung.github.io/pmd_referenceproject/) as .ttl and .rdf alongside all references file resources.

**The repo is currently WIP**

File: resources/46NTAL.csv (part 1 of 2)
Time,Displacement,Force,Machine Displacement,Engineering Strain,Engineering Stress,True Strain,True Stress
s,mm,kN,mm,,MPa,,MPa
0,0.000878668739899473,0.145212,0,3.514674959597892e-05,7.3808174151555725,3.514613196350603e-05,7.381076826897077
0.23,0.0008091662398994731,0.142772,-0.000556946,3.2366649595978924e-05,7.256797399640466,3.236612580734864e-05,7.25703227785909
0.440001,0.0009101304398994731,0.149871,-0.000106812,3.640521759597892e-05,7.6176244857641295,3.640455494221795e-05,7.617901807041099
0.650001,0.0008810136898994731,0.151936,0.000358581,3.5240547595978925e-05,7.722584048075068,3.5239926662562086e-05,7.722856196165779
0.860001,0.0006741997398994731,0.145714,-0.000236511,2.6967989595978924e-05,7.406333008511548,2.696762596620022e-05,7.406532742423066
1.07,0.000772753739899473,0.146814,-0.000411987,3.091014959597892e-05,7.462243671243768,3.0909671887056325e-05,7.462474330311967
1.28,0.001252691739899473,0.226767,0.00453949,5.0107669595978924e-05,11.526084777997573,5.0106414248669876e-05,11.526662323245365
1.49,0.001900618739899473,0.338193,0.0103607,7.602474959597892e-05,17.189631601270616,7.602185986107765e-05,17.19093843870875
1.7,0.0026446987398994733,0.472086,0.017395,0.00010578794959597893,23.99512829691164,0.0001057823544454931,23.997666692334466
1.9,0.0033959287398994727,0.588957,0.022995,0.00013583714959597892,29.93543290070917,0.00013582792456587185,29.939499244586326
2.1,0.003983738739899473,0.716896,0.0294113,0.00015934954959597892,36.43830042734325,0.00015933685480506516,36.44410685410439
2.3,0.004794778739899474,0.842007,0.0348358,0.00019179114959597894,42.79742672288032,0.0001917727600246234,42.80563489055125
2.51,0.005607108739899474,0.987112,0.0411758,0.00022428434959597895,50.1728055553883,0.00022425920162126228,50.18405853044969
2.72,0.006492278739899473,1.14428,0.0478897,0.00025969114959597893,58.1613210465679,0.0002596574356860957,58.1764250268925
2.92,0.007228528739899473,1.28388,0.05336,0.0002891411495959789,65.25689242603872,0.00028909935634970427,65.27576087893384
3.13,0.008128088739899474,1.44215,0.0596237,0.00032512354959597894,73.30142023570096,0.0003250707083877377,73.32525225363842
3.33,0.009150038739899473,1.60586,0.0655899,0.0003660015495959789,81.62245168651164,0.00036593458736707495,81.65232563031071
3.54001,0.009835428739899472,1.75705,0.0709915,0.00039341714959597885,89.3071181396792,0.0003933397813605953,89.34225309153635
3.74001,0.010827158739899473,1.935,0.0779724,0.0004330863495959789,98.35193853349607,0.0004329925947712557,98.39453341553123
3.94001,0.011702768739899472,2.08743,0.0836334,0.00046811074959597886,106.09963155192541,0.00046800121993913657,106.14929792998305
4.15001,0.012765268739899473,2.25597,0.0895843,0.0005106107495959789,114.66616164000577,0.0005104804322862763,114.72471141475407
4.36001,0.013732668739899473,2.45297,0.096199,0.0005493067495959789,124.67925305659425,0.000549155935869641,124.74774021183283
4.56001,0.014732368739899472,2.62689,0.10199,0.0005892947495959789,133.5192371133103,0.0005891211836293914,133.59791929871125
4.77001,0.01592866873989947,2.81232,0.108635,0.0006371467495959788,142.9442500137063,0.0006369438577824342,143.03532647797596
4.98001,0.016835868739899475,2.9876,0.114044,0.000673434749595979,151.85335998070948,0.000673208094167762,151.95562331016342
5.17001,0.017871868739899474,3.17048,0.120537,0.0007148747495959789,161.14876179931713,0.0007146193483548517,161.2639629800561
5.38001,0.018959068739899474,3.35537,0.127251,0.000758362749595979,170.5463276470991,0.0007580753378650203,170.67566362906706
5.58001,0.020138068739899474,3.55221,0.13401,0.000805522749595979,180.55128660365378,0.0008051984902664349,180.69672477248184
5.79001,0.021361968739899474,3.75059,0.139442,0.0008544787495959789,190.6345204880336,0.000854113890457249,190.79741363473002
6.01001,0.022238068739899475,3.93532,0.14579,0.0008895227495959789,200.02395387578176,0.0008891273586903791,200.2018797332184
6.22001,0.023632168739899474,4.15898,0.153023,0.000945286749595979,211.39211644549843,0.0009448402474361232,211.5919426121434
6.43001,0.024772568739899473,4.34052,0.159004,0.000990902749595979,220.61940891132315,0.0009904121295441902,220.83802129022763
6.64001,0.025910268739899475,4.55574,0.165451,0.001036410749595979,231.55858421425808,0.0010358740467726964,231.79857402009895
6.84001,0.027203468739899473,4.75554,0.171448,0.0010881387495959788,241.71399368143767,0.0010875471557453957,241.97701204428205
7.04001,0.028260968739899472,4.93916,0.177277,0.001130438749595979,251.0470081277015,0.0011298002848310097,251.33080139365921
7.25001,0.029293068739899474,5.12749,0.183029,0.0011717227495959789,260.6194218662097,0.0011710368182569725,260.9247955717969
7.45001,0.030440968739899474,5.34038,0.189728,0.0012176387495959789,271.4401682199027,0.001216898028759603,271.7706842869241
7.66001,0.031908868739899475,5.56317,0.196144,0.001276354749595979,282.7641105381857,0.0012755409013050487,283.1250178536864
7.87001,0.033068568739899475,5.75495,0.201698,0.001322742749595979,292.5118804461722,0.0013218686960854644,292.89879841520303
8.07001,0.034376968739899476,5.96022,0.207764,0.001375078749595979,302.94531839075654,0.0013741341946048005,303.3618920603653
8.28001,0.03550126873989948,6.17099,0.214355,0.001420050749595979,313.65830964900204,0.0014190434310465533,314.1037203667361
8.49001,0.03683406873989947,6.38198,0.220528,0.0014733627495959788,324.38248303979395,0.0014722784156475232,324.8604161069262
8.70001,0.03810016873989947,6.60265,0.227341,0.0015240067495959789,335.59867026262935,0.00152284662984698,336.11012490126507
8.90001,0.039276868739899475,6.80713,0.233398,0.001571074749595979,345.99195418579694,0.0015698419027557612,346.53553340858167
9.11001,0.040587868739899474,7.0147,0.239296,0.001623514749595979,356.5422962433669,0.0016221982742104393,357.1211479201728
9.30001,0.041691168739899476,7.2104,0.245537,0.001667646749595979,366.4893114221809,0.001666257770758197,367.10048613113577
9.52001,0.04299046873989947,7.41763,0.251503,0.0017196187495959788,377.02237200217905,0.001718141898112651,377.67070674209117
9.72001,0.04408816873989947,7.61231,0.257874,0.0017635267495959789,386.91754274827775,0.0017619735620880022,387.59988218480225
9.94001,0.04554706873989947,7.84632,0.265045,0.0018218827495959787,398.81177382642943,0.0018202251342344822,399.53836211749956
10.15,0.046811168739899475,8.0568,0.270622,0.001872446749595979,409.51002500086366,0.0018706959064141023,410.2768107161035
10.36,0.04844276873989947,8.28476,0.277443,0.0019377107495959789,421.09674743398807,0.0019358358097913478,421.9127111281108
10.57,0.049448168739899476,8.47779,0.283409,0.001977926749595979,430.9080521859885,0.0019759732280069525,431.7603567490235
10.78,0.05081426873989947,8.7089,0.290268,0.0020325707495959786,442.6548824260278,0.0020305078724928228,443.55460979221283
10.99,0.052047768739899476,8.91404,0.29612,0.0020819107495959792,453.08171274683485,0.0020797465766340725,454.0249884350478
11.2,0.05319986873989947,9.10436,0.301865,0.002127994749595979,462.7552739570131,0.0021257337757610026,463.7400147503415
11.4,0.05470406873989948,9.33047,0.308861,0.002188162749595979,474.2479648209969,0.002185772208113917,475.28569655168985
11.62,0.05576436873989948,9.53159,0.314583,0.002230574749595979,484.4704670834552,0.002228090710942559,485.5511146742565
11.82,0.05724236873989948,9.76416,0.321205,0.002289694749595979,496.29150602130284,0.0022870773931097615,497.4278620769089
12.02,0.058326768739899476,9.94767,0.326897,0.002333070749595979,505.6189294012935,0.0023303533657796473,506.7985741359216
12.23,0.05967116873989947,10.1711,0.332901,0.002386846749595979,516.9754015597115,0.002384002755446108,518.2093426165453
12.43,0.06102036873989947,10.3685,0.339272,0.002440814749595979,527.0088241263845,0.0024378407995328446,528.2951550374795
12.63,0.062168568739899475,10.5647,0.345024,0.002486742749595979,536.9812532428041,0.0024836559212176893,538.3165874809746
12.83,0.06345536873989947,10.7756,0.351318,0.002538214749595979,547.7008521248271,0.0025349989230280044,549.0910345060566
13.03,0.06467646873989948,10.9618,0.357208,0.002587058749595979,557.1650024891355,0.0025837180735520603,558.6064210837937
13.23,0.06580156873989948,11.1634,0.363434,0.002632062749595979,567.4119021316951,0.002628604938558483,568.9053658629733
13.45,0.06715866873989948,11.3815,0.370064,0.002686346749595979,578.497461715238,0.002682744969145223,580.0515064911663
13.66,0.06866336873989948,11.6077,0.376968,0.002746534749595979,589.9947270879908,0.0027427699149546888,591.6151681080164
13.87,0.06977086873989947,11.798,0.383064,0.002790834749595979,599.6672717406649,0.0027869476008764954,601.3408440008342
14.08,0.07116106873989947,12.0046,0.38858,0.002846442749595979,610.1683107592801,0.0028423993025756445,611.9051199234741
14.28,0.07244026873989948,12.2078,0.394859,0.002897610749595979,620.4965350021774,0.0028934207675743993,622.2944924320868
14.5,0.07356556873989947,12.416,0.401161,0.002942622749595979,631.0788986211303,0.0029383017099902245,632.9359257450028
14.68,0.07476296873989947,12.6158,0.407181,0.0029905187495959788,641.23430808831,0.0029860560433907966,643.1519313095323
14.9,0.07609886873989948,12.8249,0.413673,0.003043954749595979,651.8624167949528,0.003039331299343294,653.8466564946389
15.12,0.07728306873989947,13.017,0.419205,0.0030913227495959787,661.6264516230069,0.003086554435828673,663.6717525246435
15.32,0.07865776873989948,13.2481,0.426102,0.0031463107495959793,673.3727735842942,0.0031413714715532947,675.4914135803077
15.53,0.07994956873989947,13.4458,0.432022,0.003197982749595979,683.4214445135306,0.003192880078704083,685.6070145037888
15.74,0.08118186873989948,13.666,0.438622,0.003247274749595979,694.6137426350167,0.0032420137391671417,696.8693443021978
15.93,0.08240866873989948,13.8418,0.443924,0.0032963467495959794,703.5492830971297,0.003290925708469904,705.8684254896474
16.15,0.08359126873989947,14.052,0.450241,0.0033436507495959787,714.2333024665048,0.0033380731789358653,716.6214491836835
16.36,0.08515876873989947,14.2951,0.457245,0.003406350749595979,726.5895589303254,0.0034005622781993834,729.0645778190365
16.57,0.08627326873989948,14.492,0.463005,0.003450930749595979,736.5975675593928,0.0034449899516749887,739.1395147553611
16.78,0.08755916873989947,14.7014,0.469337,0.003502366749595979,747.240924628599,0.0034962477463384317,749.8580363969555
16.98,0.08894116873989948,14.9154,0.475876,0.003557646749595979,758.1180899237763,0.0035513332939973597,760.8152062822035
17.18,0.08998656873989948,15.1002,0.481636,0.003599462749595979,767.5110812627893,0.0035930001867464337,770.2737088096967
17.39,0.09127236873989947,15.2858,0.487709,0.0036508947495959786,776.9447349019712,0.0036442464100380338,779.781278355351
17.6,0.09259976873989947,15.5066,0.494583,0.003703990749595979,788.1675297485841,0.0036971478679675407,791.0868949879048
17.81,0.09372656873989947,15.6959,0.499786,0.0037490627495959787,797.789246526047,0.003742052529552571,800.780208472226
18.01,0.09494346873989948,15.8939,0.505821,0.003797738749595979,807.8531658178466,0.0037905455459776066,810.9211810896569
18.21,0.09619576873989948,16.0883,0.511772,0.003847830749595979,817.7341047588862,0.0038404467842951214,820.8806071921708
18.42,0.09753016873989948,16.3162,0.518494,0.003901206749595979,829.3177775194979,0.0038936167761773376,832.553117630717
18.63,0.09874466873989947,16.5056,0.524223,0.0039497867495959784,838.9445770844821,0.003942006821222134,842.2582292586958
18.83,0.09984676873989948,16.704,0.530525,0.003993870749595979,849.0288275263661,0.003985916419823111,852.4197389261873
19.04,0.10113766873989948,16.9139,0.536888,0.004045506749595979,859.6975985331779,0.00403734569017508,863.1755109706553
19.25,0.10260066873989948,17.1203,0.543335,0.004104026749595979,870.1884719767507,0.004095628202548206,873.7597487429334
19.45,0.10360866873989948,17.3083,0.548775,0.004144346749595979,879.7441125164393,0.0041357825983267095,883.390077169623
19.65,0.10484766873989948,17.5045,0.554466,0.004193906749595979,889.7165416328589,0.00418513683427138,893.4479298420401
19.86,0.10622766873989947,17.7113,0.561272,0.004249106749595979,900.2277462265164,0.0042401047867031095,904.0529100191811
20.07,0.10739766873989948,17.9169,0.567177,0.004295906749595979,910.6779573699201,0.004286705684063085,914.5901449536939
20.28,0.10884666873989947,18.1227,0.573677,0.004353866749595979,921.1383340883664,0.004344416093095745,925.1488476529319
20.47,0.10986266873989947,18.2988,0.579201,0.0043945067495959785,930.0891229130428,0.004384879100351251,934.1764058414101
20.68,0.11110966873989947,18.5054,0.58548,0.004444386749595979,940.590161931658,0.004434539628302611,944.7705083841474
20.88,0.11227166873989948,18.6877,0.591515,0.0044908667495959795,949.8560835826432,0.004480812896619541,954.121760685306
21.09,0.11357466873989948,18.8953,0.597801,0.004542986749595979,960.4079504764694,0.00453269853301239,964.7710710696907
21.29,0.11487366873989947,19.0941,0.603561,0.004594946749595979,970.512532068438,0.004584422209266963,974.971985473108
21.49,0.11596866873989947,19.2785,0.609421,0.004638746749595979,979.8851922573664,0.00462802092070475,984.4306315079276
21.69,0.11721866873989947,19.4585,0.615257,0.004688746749595979,989.034209795366,0.00467778881585571,993.6715407317832
21.9,0.11867466873989947,19.6608,0.622513,0.004746986749595979,999.3166889505734,0.004735755337546729,1004.0604320316719
22.12,0.12000166873989948,19.8515,0.628258,0.0048000667495959794,1009.0095647533319,0.0047885831625234625,1013.8528780151287
22.32,0.12152766873989948,20.0651,0.634705,0.0048611067495959795,1019.8663988984249,0.004849329721021736,1024.8240783337963
22.52,0.12321066873989947,20.2389,0.640877,0.004928426749595979,1028.7002836101155,0.004916321810395232,1033.7701576051766
22.73,0.12462366873989947,20.407,0.646843,0.004984946749595979,1037.244449433103,0.004972563040251326,1042.415057779841
22.94,0.12629066873989947,20.5793,0.652962,0.005051626749595979,1046.002092331977,0.005038910091746379,1051.2861044817346
23.15,0.12827066873989948,20.7282,0.65905,0.005130826749595979,1053.5703629509112,0.005117708909140465,1058.9760499517213
23.34,0.13076766873989948,20.8579,0.665237,0.005230706749595979,1060.1627383657922,0.0052170741212358065,1065.7081387570324
23.55,0.1338296687398995,20.9725,0.671158,0.005353186749595979,1065.987612864985,0.005338909375708345,1071.6940436294074
23.75,0.13748266873989948,21.041,0.6772,0.005499306749595979,1069.469322316946,0.005484240771949203,1075.3506621796496
23.96,0.14239066873989947,21.0801,0.683792,0.005695626749595979,1071.4566922377007,0.005679467994684781,1077.5593096350435
24.16,0.1472336687398995,21.0949,0.689354,0.005889346749595979,1072.2089447908247,0.005872072337181765,1078.5235550547163
24.37,0.15183066873989948,21.1122,0.694962,0.006073226749595979,1073.0882670319772,0.00605485903802202,1079.6053753999934
24.58,0.15726666873989947,21.144,0.701622,0.006290666749595979,1074.7045934636903,0.006270963095094947,1081.4652019154303
24.78,0.16233566873989946,21.1683,0.707176,0.006493426749595978,1075.9397108313203,0.006472435276180637,1082.9262465305849
24.99,0.16686466873989947,21.2021,0.714035,0.006674586749595979,1077.6576930134559,0.006652410319767799,1084.8506127718435
25.2,0.17176866873989946,21.2322,0.720261,0.006870746749595979,1079.1876120573102,0.006847250731212297,1086.602436835057
25.4,0.1762626687398995,21.2695,0.726006,0.00705050674959598,1081.0834918026846,0.007025768138648414,1088.7056782585164
25.61,0.18032466873989947,21.2886,0.731689,0.007212986749595978,1082.0543042192166,0.00718709757829398,1089.8591475778933
25.81,0.18472966873989946,21.3466,0.73793,0.007389186749595978,1085.002320981461,0.007362020451670103,1093.019605754938
26.02,0.18949866873989948,21.3779,0.744545,0.00757994674959598,1086.593233475569,0.007551363303030622,1094.829552323785
26.22,0.19406766873989947,21.4163,0.750275,0.007762706749595979,1088.5450238836754,0.007732731965261444,1096.9950796878163
26.42,0.19802366873989946,21.4302,0.756073,0.007920946749595979,1089.2515313491099,0.007889740730054818,1097.879434725842
26.63,0.20250766873989948,21.4714,0.762131,0.008100306749595979,1091.3456398078074,0.008067675362600848,1100.1858742600846
26.84,0.20719566873989947,21.5135,0.768379,0.008287826749595979,1093.4854933541951,0.008253671300015227,1102.5481116763112
27.05,0.21168266873989947,21.5387,0.774239,0.008467306749595978,1094.766355809515,0.008431660186709981,1104.0360783632916
27.26,0.21619366873989948,21.5756,0.780151,0.008647746749595979,1096.6419044048052,0.008610569168791436,1106.1253858690927
27.45,0.22061466873989946,21.6006,0.786346,0.008824586749595978,1097.9126012850827,0.008785877645162102,1107.6012262785976
27.66,0.22546366873989948,21.6199,0.792686,0.00901854674959598,1098.8935792766572,0.008978122520273938,1108.8040023941946
27.87,0.23005466873989946,21.6543,0.798355,0.009202186749595978,1100.6420581839193,0.00916010459731696,1110.7703719477875
28.08,0.23512666873989949,21.6714,0.805122,0.00940506674959598,1101.511214850029,0.009361114477105557,1111.8710013511222
28.27,0.2394286687398995,21.7037,0.81105,0.009577146749595979,1103.152955219348,0.009531576603285916,1113.7180129587343
28.48,0.24418966873989947,21.7264,0.816704,0.009767586749595979,1104.3067479866404,0.009720192244196808,1115.093159945764
28.68,0.24888466873989948,21.7411,0.822998,0.00995538674959598,1105.0539177522435,0.009906158342523695,1116.0551568826234
28.89,0.2535226687398994,21.7758,0.829239,0.010140906749595977,1106.817645022069,0.010089832755588467,1118.041779549045
29.11,0.2585936687398995,21.787,0.836128,0.010343746749595978,1107.3869172244335,0.010290616265950882,1118.8414470500188
29.31,0.2630126687398994,21.8138,0.841988,0.010520506749595976,1108.7491042800912,0.010465551321726848,1120.4137067152783
29.51,0.26762166873989945,21.8252,0.848015,0.010704866749595978,1109.3285420574978,0.010647975313557207,1121.2037562817468
29.72,0.27280166873989947,21.8502,0.854378,0.010912066749595979,1110.5992389377757,0.010852959746851246,1122.718171965115
29.93,0.27751066873989944,21.8669,0.859962,0.011100426749595977,1111.4480644538012,0.011039269179805336,1123.785612279251
30.14,0.28292466873989947,21.8858,0.866913,0.011316986749595978,1112.4087112952911,0.011253428729047872,1124.997825941155
30.35,0.28751666873989945,21.8963,0.8722,0.011500666749595979,1112.9424039850078,0.011435036794596662,1125.7419836847337
30.55,0.29252866873989947,21.9152,0.878845,0.011701146749595978,1113.9030508264975,0.011633217716854117,1126.936993889041
30.76,0.29741666873989947,21.9359,0.885109,0.01189666674959598,1114.9551878433676,0.011826457696956906,1128.2194381538732
30.96,0.30228666873989946,21.9567,0.891556,0.012091466749595978,1116.0124076477587,0.01201894894468449,1129.506634566968
31.17,0.3074436687398994,21.9706,0.897575,0.012297746749595977,1116.7189151131934,0.012222743747915422,1130.452041521739
31.39,0.31264266873989943,21.9712,0.903465,0.012505706749595977,1116.74941183832,0.012428156278570529,1130.7151524955536
31.61,0.31823566873989945,21.9931,0.910835,0.012729426749595978,1117.862542305443,0.01264908865053011,1132.092291653837
31.82,0.32333766873989944,22.0124,0.917053,0.012933506749595978,1118.8435202970174,0.012850583180854549,1133.3140905185205
32.03,0.32841466873989944,22.0254,0.923386,0.013136586749595978,1119.504282674762,0.013051050086053761,1134.2107478006633
32.23,0.33352166873989947,22.0351,0.929359,0.013340866749595979,1119.9973130643095,0.0132526610147509,1134.939047977806
32.44,0.33846866873989945,22.0542,0.936058,0.013538746749595978,1120.968125480842,0.013447916815155388,1136.1446290460965
32.65,0.34353566873989944,22.0751,0.942375,0.013741426749595977,1122.030428072754,0.013647869444618876,1137.4487270109335
32.84,0.34830766873989943,22.0844,0.94796,0.013932306749595978,1122.5031273122172,0.013836144310945188,1138.1421852093117
33.05,0.35306466873989945,22.091,0.953659,0.014122586749595979,1122.8385912886106,0.01402379209224367,1138.6959766998782
33.26,0.3584556687398994,22.1018,0.959969,0.014338226749595976,1123.3875323408906,0.014236406503502918,1139.4949175072634
33.47,0.36332566873989947,22.1123,0.96608,0.014533026749595978,1123.9212250306075,0.014428434460193299,1140.255202258416
33.68,0.36850566873989943,22.1283,0.972618,0.014740226749595978,1124.734471033985,0.014632645500143421,1141.3133121701128
33.87,0.37296266873989947,22.1451,0.977905,0.014918506749595979,1125.5883793375317,0.014808320353768915,1142.3804771719456
34.08,0.37846566873989945,22.1567,0.985245,0.015138626749595978,1126.1779826899806,0.015025181246233619,1143.226770823537
34.28,0.38362366873989945,22.1697,0.991188,0.015344946749595977,1126.8387450677249,0.015228403772535292,1144.1300256061709
34.49,0.38835666873989944,22.1816,0.997368,0.015534266749595977,1127.4435967827371,0.015414845190902101,1144.957606360284
34.69,0.3931166687398994,22.1744,1.0035,0.015724666749595977,1127.0776360812172,0.015602315136183556,1144.8005563095169
34.9,0.39869866873989945,22.2096,1.01031,0.015947946749595977,1128.866777288648,0.015822114329631654,1146.8698845402355
35.11,0.40342266873989946,22.214,1.01588,0.01613690674959598,1129.090419939577,0.01600809081601633,1147.3104467580042
35.31,0.40826366873989944,22.219,1.0213,0.016330546749595977,1129.3445593156328,0.016198637533261426,1147.7873734379386
35.52,0.41389566873989947,22.2338,1.02869,0.016555826749595978,1130.096811868757,0.016420273138535727,1148.806498896327
35.7301,0.41883366873989947,22.2498,1.03439,0.016753346749595978,1130.9100578721348,0.016614557414823466,1149.8565862142723
35.9401,0.42414166873989945,22.2579,1.04113,0.016965666749595976,1131.3217636613447,0.016823357154966526,1150.5153916901882
36.1401,0.42888866873989945,22.265,1.0469,0.017155546749595976,1131.6826415753437,0.017010052027712167,1151.097276038596
36.3501,0.4338276687398994,22.2742,1.05305,0.017353106749595976,1132.1502580272859,0.017204261081855132,1151.796582311416
36.5601,0.43936466873989943,22.287,1.05927,0.01757458674959598,1132.800854829988,0.017421939578818036,1152.7093617232142
36.7701,0.44408266873989943,22.2985,1.06507,0.01776330674959598,1133.3853753949159,0.017607382989608466,1153.5180474835618
36.9801,0.44963166873989946,22.306,1.07178,0.01798526674959598,1133.7665844589992,0.01782544528253493,1154.1576789122726
37.1901,0.45422766873989945,22.3133,1.07809,0.018169106749595976,1134.1376279480403,0.018006020982385875,1154.7438955789617
37.3901,0.45985866873989945,22.336,1.08466,0.018394346749595978,1135.2914207153324,0.018227217135671832,1156.1743647698115
37.6001,0.4647246687398994,22.3371,1.09062,0.018588986749595977,1135.3473313780646,0.018418323265399612,1156.4522878772407
37.8101,0.46972766873989946,22.3482,1.09657,0.01878910674959598,1135.9115207929078,0.018614771829642097,1157.2542836151817
38.0101,0.4745196687398994,22.3593,1.10251,0.01898078674959598,1136.4757102077513,0.01880289905752659,1158.0469133093002
38.2201,0.48020166873989945,22.3698,1.10937,0.01920806674959598,1137.0094028974681,0.019025920590150423,1158.849155403241
38.4101,0.4844826687398994,22.3739,1.11465,0.019379306749595978,1137.2177971858334,0.019193919276523957,1159.2562897185976
38.6201,0.48972466873989945,22.3853,1.12126,0.019588986749595978,1137.79723496324,0.01939959192127047,1160.0855299226619
38.8301,0.49514966873989946,22.3913,1.12808,0.01980598674959598,1138.1022022145069,0.01961240013511688,1160.6434393512532
39.0401,0.49994066873989945,22.402,1.13391,0.019997626749595977,1138.6460604792655,0.019800300577390594,1161.416279396628
39.2401,0.5049716687398995,22.4116,1.13994,0.020198866749595982,1139.1340080812922,0.01999757569407064,1162.1432241204595
39.4501,0.5103776687398995,22.4265,1.14649,0.02041510674959598,1139.8913434219378,0.020209511908972147,1163.1623468808368
39.6501,0.5152846687398995,22.4295,1.15209,0.02061138674959598,1140.043827047571,0.020401846502599814,1163.5417112783382
39.8501,0.5203406687398995,22.4525,1.15804,0.02081362674959598,1141.2128681774266,0.02059998260784414,1164.9656468575074
40.0601,0.5251366687398995,22.4555,1.16377,0.02100546674959598,1141.3653518030599,0.020787893477299067,1165.3402637495
40.2601,0.5298556687398995,22.4624,1.16971,0.021194226749595983,1141.7160641420164,0.020972752970852323,1165.9138532890986
40.4601,0.5350076687398995,22.4771,1.17578,0.02140030674959598,1142.4632339076197,0.021174535554051844,1166.9122975633782
40.6701,0.5402186687398995,22.4839,1.18228,0.02160874674959598,1142.8088634590554,0.021378587513945224,1167.5035307727358
40.8901,0.5451466687398995,22.4896,1.18865,0.02180586674959598,1143.0985823477588,0.02157151948116242,1168.024837716086
41.0901,0.5503166687398995,22.4944,1.19535,0.02201266674959598,1143.342556148772,0.02177388578454615,1168.510574817906
41.2901,0.5550196687398995,22.4891,1.20126,0.02220078674959598,1143.0731684101534,0.021957937014821582,1168.4502920612122
41.5001,0.5600126687398995,22.5064,1.20663,0.02240050674959598,1143.9524906513052,0.02215330028811145,1169.577606139357
41.7101,0.5655236687398995,22.5208,1.21423,0.02262094674959598,1144.6844120543456,0.02236888726933992,1170.5782571845193
41.9101,0.5702976687398995,22.5296,1.21975,0.02281190674959598,1145.131697356203,0.02255560569446758,1171.2543348522993
42.1201,0.5751746687398995,22.5364,1.22578,0.023006986749595983,1145.4773269076388,0.02274631661341652,1171.8313085897653
42.3101,0.5802376687398995,22.5513,1.2319,0.023209506749595977,1146.2346622482844,0.022944262433230462,1172.8382033783566
42.5301,0.5854336687398995,22.557,1.23881,0.02341734674959598,1146.5243811369876,0.023147367362064165,1173.3729401269384
42.7401,0.5904606687398996,22.5689,1.24422,0.02361842674959598,1147.1292328519996,0.02334382704611072,1174.222620610435
42.9501,0.5959016687398995,22.5791,1.25104,0.02383606674959598,1147.647677179153,0.023556422736526073,1175.0030838174143
43.1601,0.6005766687398995,22.5834,1.25706,0.024023066749595978,1147.866237042561,0.023739052486259075,1175.4415042746418
43.3601,0.6052576687398995,22.5891,1.2629,0.02421030674959598,1148.155955931264,0.023921883215358784,1175.9531638207357
43.5601,0.6104536687398995,22.6097,1.26952,0.02441814674959598,1149.203010160613,0.02412478970175279,1177.2644179077924
43.7701,0.6158066687398995,22.6169,1.276,0.024632266749595982,1149.568970862133,0.02433378407238283,1177.8854603994675
43.9701,0.6205076687398995,22.6169,1.28173,0.02482030674959598,1149.568970862133,0.02451728673349263,1178.1016253487485
44.1801,0.6256736687398995,22.6332,1.28802,0.02502694674959598,1150.3974652280738,0.024718901756609363,1179.188401331207
44.3901,0.6309396687398995,22.6379,1.29458,0.02523758674959598,1150.636356241566,0.02492437768159309,1179.6756410994517
44.5901,0.6356326687398995,22.6461,1.30063,0.02542530674959598,1151.0531448182974,0.025107459943547936,1180.3190241103896
44.8001,0.6407236687398995,22.6527,1.30669,0.02562894674959598,1151.3886087946908,0.025306030995797556,1180.8974861375814
45.0101,0.6456026687398995,22.6589,1.31317,0.02582410674959598,1151.7037416209994,0.025496296135188116,1181.4454619885291
45.2201,0.6508366687398995,22.6663,1.31895,0.02603346674959598,1152.0798678975616,0.02570036488092437,1182.0725008313518
45.4201,0.6554866687398995,22.6678,1.32524,0.02621946674959598,1152.1561097103784,0.02588162908815068,1182.3650285192737
45.6301,0.6607066687398995,22.6859,1.33166,0.026428266749595978,1153.0760942516995,0.026085073641556093,1183.5498968531658
45.8201,0.6653226687398995,22.6859,1.33706,0.02661290674959598,1153.0760942516995,0.026264943390766193,1183.7628008232082
46.0301,0.6708256687398995,22.7051,1.34418,0.02683302674959598,1154.0519894557528,0.026479334232280164,1185.0186973592436
46.2401,0.6756306687398995,22.7099,1.35058,0.027025226749595982,1154.295963256766,0.026666494178915895,1185.4910733999236
46.4501,0.6811636687398995,22.7168,1.35716,0.027246546749595982,1154.6466755957226,0.02688196713016924,1186.106810221607
46.6501,0.6858626687398995,22.7089,1.36324,0.02743450674959598,1154.245135381555,0.027064924967060085,1185.9112813388685
46.8601,0.6908366687398995,22.7334,1.36876,0.027633466749595978,1155.490418324227,0.02725855359948211,1187.420624378466
47.0501,0.6956146687398995,22.7308,1.37486,0.02782458674959598,1155.3582658486782,0.027444517015495794,1187.5056321436475
47.2601,0.7003226687398995,22.7343,1.38069,0.02801290674959598,1155.5361634119172,0.027627722158044613,1187.9060902033611
47.4601,0.7054206687398995,22.749,1.38697,0.02821682674959598,1156.2833331775205,0.027826065754916363,1188.9099796632358
47.6701,0.7109386687398995,22.7657,1.39355,0.02843754674959598,1157.132158693546,0.028040705612436056,1190.0381585518548
47.8801,0.7158956687398995,22.7713,1.39946,0.028635826749595982,1157.416794794728,0.028233484346698486,1190.5603816075427
48.0901,0.7212306687398995,22.7801,1.40592,0.02884922674959598,1157.8640800965861,0.028440922063343962,1191.2675634885047
48.3001,0.7261456687398995,22.7848,1.41193,0.02904582674959598,1158.1029711100782,0.02863199108823307,1191.7410293671337
48.5101,0.7315186687398995,22.7874,1.41805,0.02926074674959598,1158.2351235856272,0.028840822953756205,1192.1259482133532
48.7201,0.7365036687398995,22.8027,1.42448,0.02946014674959598,1159.012790076357,0.029034535468408628,1193.1574769566653
48.9201,0.7410746687398995,22.7923,1.42987,0.02964298674959598,1158.4841801741613,0.029212127350530373,1192.8251113766805
49.1201,0.7459226687398995,22.7998,1.43607,0.029836906749595982,1158.865389238245,0.029400446742416923,1193.4423477922808
49.3301,0.7510196687398994,22.8055,1.44289,0.03004078674959598,1159.155108126948,0.02959840024354869,1193.9770395398946
49.5501,0.7563696687398995,22.8312,1.44936,0.03025478674959598,1160.4613845198737,0.029806137427981962,1195.5708962396634
49.7601,0.7612306687398995,22.8365,1.45512,0.030449226749595982,1160.7307722584926,0.029994849634396203,1196.074126738225
49.9701,0.7667296687398995,22.8405,1.46219,0.030669186749595977,1160.934083759337,0.030208287153943403,1196.5389879781233
50.1801,0.7715696687398995,22.8462,1.46832,0.030862786749595982,1161.2238026480402,0.030396108641126587,1197.0624052377218
50.4001,0.7771826687398995,22.852,1.47481,0.03108730674959598,1161.5186043242647,0.03061388306893174,1197.6270894722559
50.6001,0.7823216687398995,22.8573,1.48044,0.03129286674959598,1161.7879920628836,0.030813225560022382,1198.1436688897882
50.8101,0.7873096687398995,22.8758,1.4874,0.03149238674959598,1162.7283077542893,0.03100667274535954,1199.3453973067906
51.0201,0.7922096687398995,22.875,1.49354,0.03168838674959598,1162.6876454541202,0.031196670639007305,1199.5313412322475
51.2201,0.7972426687398995,22.8752,1.4992,0.03188970674959598,1162.6978110291625,0.03139178804335741,1199.7759032612796
51.4301,0.8026396687398994,22.8929,1.50576,0.03210558674959598,1163.597464420399,0.031600974567636046,1200.9554437559582
51.6401,0.8076266687398995,22.8921,1.51167,0.03230506674959598,1163.55680212023,0.03179423069163689,1201.1455822796704
51.8501,0.8131026687398994,22.8969,1.5182,0.03252410674959598,1163.8007759212435,0.03200639352198921,1201.6523565925688
52.0501,0.8179856687398995,22.9108,1.52433,0.03271942674959598,1164.507283386678,0.0321955431282358,1202.6092941448194
52.2601,0.8230476687398995,22.9108,1.53032,0.03292190674959598,1164.507283386678,0.03239158877988386,1202.8450835795595
52.4501,0.8278436687398995,22.9127,1.53596,0.033113746749595975,1164.603856349579,0.032577297095445844,1203.1682535123418
52.6601,0.8327566687398995,22.932,1.54202,0.03331026674959598,1165.5848343411535,0.032767500073449106,1204.410776092341
52.8701,0.8381266687398995,22.9343,1.54844,0.03352506674959598,1165.7017384541389,0.032975354078353926,1204.781967045934
53.0801,0.8431476687398995,22.9391,1.55434,0.03372590674959598,1165.9457122551523,0.03316966043322494,1205.268288621761
53.2901,0.8482786687398995,22.9383,1.5611,0.033931146749595985,1165.9050499549835,0.03336818465205187,1205.465545301101
53.5001,0.8530706687398995,22.9504,1.56716,0.03412282674959598,1166.5200672450378,0.033553556990496676,1206.3250293995673
53.7001,0.8579466687398996,22.9426,1.57266,0.034317866749595985,1166.123609818391,0.03374214349548198,1206.1424844736964
53.9001,0.8629526687398995,22.9618,1.579,0.03451810674959598,1167.0995050224444,0.03393572094984773,1207.3855703242098
54.1101,0.8685386687398995,22.9626,1.58562,0.03474154674959598,1167.1401673226133,0.03415168224836399,1207.688422008983
54.3201,0.8734066687398995,22.9718,1.59182,0.034936266749595976,1167.6077837745556,0.03433984680161434,1208.399640767408
54.5301,0.8784036687398995,22.9721,1.59823,0.03513614674959598,1167.623032137119,0.034532960819576006,1208.6488063424972
54.7301,0.8835896687398995,22.9858,1.60416,0.03534358674959598,1168.3193740275112,0.03473333950219498,1209.6119711746862
54.9401,0.8884766687398995,22.9879,1.60979,0.03553906674959598,1168.4261125654546,0.03492212856781435,1209.9508861718894
55.1401,0.8935056687398995,22.9931,1.61607,0.035740226749595976,1168.690417516552,0.035116366014462524,1210.4596780386735
55.3501,0.8991586687398995,23.0074,1.623,0.03596634674959598,1169.417256132071,0.035334659477243784,1211.476922661078
55.5601,0.9042426687398994,23.0126,1.62885,0.03616970674959598,1169.6815610831688,0.03553094002582039,1211.9886001379568
55.7601,0.9091166687398995,23.0101,1.63501,0.03636466674959598,1169.5544913951412,0.03571907683365134,1212.0849507202188
55.9701,0.9146686687398995,23.0189,1.64148,0.03658674674959598,1170.0017766969986,0.035933341383609756,1212.808335397589
56.1801,0.9195346687398995,23.0175,1.64735,0.03678138674959598,1169.9306176717032,0.03612109385981224,1212.96228819048
56.3801,0.9247286687398995,23.0245,1.65304,0.036989146749595976,1170.2864127981811,0.03632146318451705,1213.5743086602313
56.5901,0.9299436687398995,23.0288,1.65977,0.03719774674959598,1170.5049726615887,0.03652260224422009,1214.0451202037973
56.7901,0.9349456687398995,23.0357,1.66581,0.03739782674959598,1170.8556850005452,0.036715488031865716,1214.6431430569753
57.0001,0.9400126687398995,23.0311,1.67171,0.03760050674959598,1170.6218767745743,0.0369108424062499,1214.6378525534612
57.2101,0.9453756687398995,23.0379,1.67846,0.037815026749595984,1170.96750632601,0.03711756727392244,1215.2476739006358
57.4101,0.9501996687398995,23.044,1.68435,0.038007986749595976,1171.2775563647976,0.037303479077868004,1215.79545820721
57.6201,0.9553946687398995,23.0507,1.69009,0.038215786749595984,1171.6181031287122,0.03750365018018009,1216.3924107098453
57.8301,0.9608956687398995,23.0577,1.6965,0.03843582674959598,1171.9738982551899,0.03771556825001231,1217.0196839635748
58.0401,0.9659526687398995,23.0558,1.70183,0.03863810674959598,1171.8773252922888,0.03791034225143538,1217.1564464843632
58.2501,0.9712146687398995,23.0619,1.70886,0.03884858674959598,1172.1873753310765,0.03811297170882619,1217.7251982684072
58.4401,0.9756456687398996,23.065,1.71469,0.03902582674959598,1172.344941744231,0.038283569122489265,1218.0966723315064
58.6501,0.9809316687398995,23.0607,1.72098,0.039237266749595975,1172.1263818808231,0.03848704672971894,1218.1174173909199
58.8501,0.9859796687398995,23.0749,1.72691,0.039439186749595984,1172.8481377088208,0.03868132419920706,1219.104314440835
59.0501,0.9913076687398995,23.0908,1.73338,0.03965230674959598,1173.6563009246777,0.0388863368226657,1220.1944805875391
59.2601,0.9963806687398995,23.0875,1.73884,0.03985522674959598,1173.488568936481,0.03908149841489385,1220.2582219395033
59.4601,1.0012586687398994,23.093,1.7452,0.040050346749595976,1173.768122250142,0.03926912231768885,1220.7779425498823
59.6701,1.0068686687398993,23.0888,1.75151,0.040274746749595976,1173.5546451742553,0.03948485783092337,1220.8192613054605
59.8701,1.0118786687398993,23.0983,1.7577,0.04047514674959597,1174.0375099887608,0.03967748069371502,1221.5568504950863
60.0801,1.0171286687398995,23.101,1.76347,0.04068514674959598,1174.174745251831,0.0398792911946827,1221.946217072071
60.2901,1.0227286687398993,23.1015,1.77015,0.040909146749595976,1174.2001591894364,0.040094510847776654,1222.2356858151159
60.4901,1.0275586687398994,23.1048,1.77577,0.04110234674959598,1174.367891177633,0.04028010060187531,1222.6371674524078
60.7001,1.0326286687398993,23.1129,1.78196,0.041305146749595976,1174.7795969668432,0.04047487516091267,1223.3040406179898
60.9101,1.0380886687398994,23.1195,1.7888,0.04152354674959598,1175.1150609432364,0.04068458996029311,1223.9100061124673
61.1101,1.0430586687398995,23.1154,1.79449,0.04172234674959598,1174.9066666548708,0.04087544597131299,1223.9265299994572
61.3101,1.0480986687398994,23.1237,1.80028,0.04192394674959598,1175.328538019123,0.04106895290313541,1224.6029490603173
61.5201,1.0532086687398994,23.1263,1.80666,0.04212834674959597,1175.4606904946718,0.04126510921005042,1224.9809060543507
61.7301,1.0588086687398994,23.1277,1.81274,0.042352346749595975,1175.5318495199674,0.04148003084646646,1225.3183820260308
61.9401,1.0641986687398994,23.145,1.81873,0.04256794674959598,1176.4111717611197,0.0416868493051298,1226.488579876277
62.1501,1.0696986687398995,23.1457,1.82483,0.04278794674959598,1176.4467512737674,0.04189784446571787,1226.7844922210045
62.3501,1.0745486687398993,23.1533,1.83064,0.04298194674959597,1176.8330431253721,0.04208386690392077,1227.415618318152
62.5501,1.0800386687398993,23.1429,1.8364,0.04320154674959597,1176.3044332231764,0.04229439488623419,1227.1226041868242
62.7501,1.0852286687398993,23.1522,1.84236,0.04340914674959597,1176.7771324626397,0.04249337786023308,1227.8600236972793
62.9601,1.0902886687398994,23.147,1.84868,0.04361154674959598,1176.512827511542,0.042687338563416145,1227.8223716900607
63.1601,1.0959686687398993,23.1695,1.85493,0.04383874674959597,1177.6564547037917,0.04290502039431273,1229.2834377795782
63.3701,1.1016986687398993,23.1679,1.86119,0.04406794674959597,1177.5751301034538,0.04312457043611701,1229.4684482305013
63.5801,1.1071486687398995,23.1731,1.86738,0.04428594674959598,1177.839435054552,0.0433333473119813,1230.0011695549522
63.7801,1.1124086687398993,23.1645,1.87304,0.044496346749595975,1177.4023153277362,0.04353480440146972,1229.7924170143365
63.9901,1.1183086687398993,23.1646,1.87943,0.044732346749595975,1177.4073981152574,0.04376072509817279,1230.0755941132886
64.1901,1.1235286687398993,23.1719,1.88573,0.04494114674959597,1177.7784416042985,0.04396056493089733,1230.7091553869477
64.4001,1.1286886687398994,23.1753,1.89133,0.04514754674959597,1177.9512563800163,0.04415806851178635,1231.1328657961783
64.6101,1.1345286687398994,23.1762,1.89841,0.04538114674959598,1177.9970014677062,0.04438155264926673,1231.455856261896
64.8201,1.1398486687398994,23.1826,1.90419,0.04559394674959598,1178.3222998690574,0.04458509405097581,1232.0466640631487
65.0201,1.1447686687398995,23.1739,1.90953,0.045790746749595976,1177.8800973547209,0.044773294721270944,1231.8161065940803
65.2301,1.1507286687398994,23.1803,1.91635,0.046029146749595976,1178.2053957560718,0.04500123021588309,1232.4371848184937
65.4401,1.1557786687398994,23.1764,1.92184,0.046231146749595976,1178.0071670427485,0.045194322826066724,1232.4677892543775
65.6301,1.1611286687398994,23.1933,1.92815,0.046445146749595975,1178.8661581338163,0.04539884561959258,1233.6187698464737
65.8401,1.1662086687398994,23.1933,1.93374,0.046648346749595976,1178.8661581338163,0.04559300799338959,1233.8583154498065
66.0401,1.1716186687398993,23.1897,1.94009,0.046864746749595974,1178.6831777830562,0.045799741833691524,1233.921866407868
66.2501,1.1772286687398994,23.1929,1.94615,0.047089146749595974,1178.8458269837317,0.04601407320130732,1234.3566711257174
66.4601,1.1826486687398994,23.2013,1.95259,0.04730594674959598,1179.272781135505,0.046221101952899885,1235.0593965231492
66.6601,1.1879386687398994,23.1943,1.9585,0.047517546749595976,1178.9169860090274,0.04642312374745815,1234.9362290056042
66.8801,1.1939886687398993,23.21,1.96568,0.04775954674959597,1179.7149836498418,0.04665411944900689,1236.0576365626653
67.0901,1.2001186687398995,23.2146,1.97248,0.048004746749595976,1179.948791875813,0.04688811522981042,1236.591934807303
