Repository: materialdigital/demodata_tensiletest_42CrMoS4

# pmd_referenceproject

This repository contains data from a joint project between Fraunhofer IWM, Freiburg and IWT, Bremen. The provided python scripts generate a structured dataset using the [PMDco v2.0.7](https://github.com/materialdigital/core-ontology) and [TTO v2.0.1](https://github.com/materialdigital/application-ontologies). The resulting ABox is published to [github-pages](https://matttjung.github.io/pmd_referenceproject/) as .ttl and .rdf alongside all references file resources.

**The repo is currently WIP**

File: resources/46NTAN.csv (part 1 of 2)
Time,Displacement,Force,Machine Displacement,Engineering Strain,Engineering Stress,True Strain,True Stress
s,mm,kN,mm,,MPa,,MPa
0,0.0007600134259370098,0.126105,0,3.040053703748039e-05,6.384112777870882,3.0400074950550574e-05,6.384306858327838
0.23,0.0006449144259370097,0.123531,0.00049591,2.5796577037480388e-05,6.253803065407145,2.5796244311413387e-05,6.253964392119698
0.440001,0.0006448484259370098,0.123468,-3.8147e-05,2.5793937037480393e-05,6.25061366685034,2.579360437951472e-05,6.250774894785708
0.650001,0.0006315604259370098,0.125722,2.2888e-05,2.5262417037480392e-05,6.364723259660466,2.526209794789166e-05,6.36488404795378
0.860001,0.0006454994259370097,0.125665,-3.8147e-05,2.581997703748039e-05,6.361837613347166,2.5819643707675052e-05,6.36200187584826
1.06,0.0006180774259370097,0.122229,-0.000183106,2.4723097037480387e-05,6.187888828566513,2.472279142665593e-05,6.188041812342479
1.27,0.0006272614259370098,0.122903,0.000205993,2.509045703748039e-05,6.222010330586932,2.5090142277327637e-05,6.222166443669819
1.47,0.0009166054259370098,0.140723,0.00208282,3.666421703748039e-05,7.124154493797424,3.666354492154152e-05,7.124415695343994
1.67,0.0017629434259370097,0.214412,0.00735474,7.05177370374804e-05,10.854687672406737,7.05152507787432e-05,10.855453120417643
1.89,0.00240996342593701,0.295479,0.0144119,9.63985370374804e-05,14.958734859779632,9.639389099707471e-05,14.960176859936047
2.1,0.0032069934259370096,0.393639,0.0210419,0.0001282797370374804,19.92812156352497,0.00012827150989554902,19.93067793771879
2.31,0.00401757342593701,0.48074,0.0270691,0.00016070293703748039,24.33764225711628,0.00016069002570365942,24.341553387707563
2.52,0.0048316634259370096,0.576175,0.0335159,0.0001932665370374804,29.169074816936327,0.0001932478634662161,29.174712223014783
2.72,0.00551177342593701,0.673507,0.0388107,0.00022047093703748039,34.09654371107795,0.00022044663689202163,34.10406100801967
2.93,0.00671924342593701,0.786229,0.0454864,0.0002687697370374804,39.80313710981044,0.00026873362492202163,39.81383498850471
3.12,0.00726334342593701,0.891882,0.0512924,0.0002905337370374804,45.15185974031988,0.0002904915402842566,45.16497787886443
3.33,0.00789772342593701,1.00292,0.0568237,0.00031590893703748043,50.77320000937525,0.0003158590483158144,50.7892397170202
3.53,0.00863456342593701,1.12221,0.0633926,0.0003453825370374804,56.812300863998125,0.000345322906218875,56.831922840605465
3.74001,0.00950357342593701,1.25498,0.0700607,0.00038014293703748036,63.53383175902939,0.00038007070101739207,63.55798369643552
3.94001,0.01036079342593701,1.38393,0.0762634,0.0004144317370374804,70.06197372569567,0.00041434588392460933,70.09100963116708
4.14001,0.01109571342593701,1.51029,0.0817184,0.0004438285370374804,76.4589959739155,0.00044373007428489197,76.49293065824196
4.34001,0.01193221342593701,1.66028,0.0879364,0.00047728853703748043,84.05229580780674,0.0004771746710934735,84.09241300510749
4.54001,0.01269071342593701,1.80036,0.0936737,0.0005076285370374804,91.14389818617519,0.0005074997372582082,91.19016542987134
4.75001,0.01355201342593701,1.94062,0.0992203,0.0005420805370374804,98.24461313184881,0.0005419336644586557,98.29786962449637
4.95001,0.01436491342593701,2.08302,0.105225,0.0005745965370374804,105.45366637770593,0.0005744315196564609,105.51425968922446
5.15001,0.01526571342593701,2.23458,0.111656,0.0006106285370374803,113.12644804864769,0.0006104421792921177,113.19552628611989
5.35001,0.01615941342593701,2.38251,0.117271,0.0006463765370374804,120.6154596122688,0.0006461677256993125,120.69342261536616
5.57001,0.01694791342593701,2.56359,0.123878,0.0006779165370374804,129.78270232125624,0.0006776868554192702,129.87068416138123
5.76001,0.017984013425937008,2.72603,0.129738,0.0007193605370374803,138.0062880604208,0.0007191019212642378,138.10556433791447
5.98001,0.018845913425937007,2.88744,0.136086,0.0007538365370374803,146.17772966445025,0.0007535525449885622,146.2879237779725
6.18001,0.01986601342593701,3.07023,0.142723,0.0007946405370374803,155.4315417628367,0.0007943249774057387,155.55505396665566
6.39001,0.02084631342593701,3.24854,0.147911,0.0008338525370374804,164.45855218607255,0.0008335050751519658,164.59568636705043
6.59001,0.021942613425937008,3.42601,0.154022,0.0008777045370374803,173.44303729521766,0.0008773195796463238,173.5952690359692
6.80001,0.02296821342593701,3.61081,0.160667,0.0009187285370374804,182.79860639517833,0.0009183067642851849,182.96654869140428
6.99001,0.023951713425937007,3.77239,0.166039,0.0009580685370374803,190.9786543127738,0.0009576098823016337,191.16162495271664
7.21001,0.025103113425937008,3.97749,0.173096,0.0010041245370374804,201.36191850326043,0.0010036207412155952,201.56411094645452
7.42001,0.026428613425937008,4.17638,0.179794,0.0010571445370374803,211.4307991217192,0.0010565861532450434,211.6543120359722
7.62001,0.02733581342593701,4.36411,0.185829,0.0010934325370374803,220.93470056725826,0.0010928351750913421,221.17627775741914
7.82001,0.028392813425937007,4.53632,0.191658,0.0011357125370374803,229.6528962095971,0.0011350681034354856,229.9137158829893
8.03001,0.02963111342593701,4.71798,0.197411,0.0011852445370374803,238.84950163545668,0.0011845426892506403,239.13259670244423
8.24001,0.030756413425937008,4.93111,0.20459,0.0012302565370374803,249.63928757850118,0.0012295003915690583,249.946407943946
8.45001,0.03192981342593701,5.12171,0.210381,0.0012771925370374804,259.28848384718356,0.0012763776204455246,259.6196451636929
8.65001,0.03313951342593701,5.3092,0.215866,0.0013255805370374805,268.78023520298234,0.0013247027308070927,269.1365250515078
8.86001,0.03443261342593701,5.52175,0.222916,0.0013773045370374804,279.54065842915463,0.0013763569231458256,279.9256710462956
9.07001,0.03552611342593701,5.7219,0.229027,0.0014210445370374805,289.6733270187495,0.0014200358087681697,290.084965717635
9.28001,0.03677121342593701,5.92885,0.235413,0.0014708485370374805,300.15024815098354,0.0014697678988348985,300.59172370436784
9.48001,0.037887813425937014,6.11165,0.24102,0.0015155125370374806,309.40456650310915,0.0015143653068606625,309.8734730026612
9.68001,0.039090713425937014,6.3119,0.247253,0.0015636285370374805,319.54229763009573,0.0015624073427669943,320.0419430854607
9.88001,0.04035161342593701,6.5138,0.253731,0.0016140645370374804,329.7635606240463,0.0016127633348340241,330.2958202928568
10.08,0.04162451342593701,6.72228,0.259987,0.0016649805370374804,340.3179385783742,0.0016635959935553534,340.8845613225119
10.28,0.04288471342593701,6.93412,0.266365,0.0017153885370374804,351.04241778906504,0.0017139189385026957,351.64459192855435
10.49,0.04387831342593701,7.12458,0.27179,0.0017551325370374804,360.68452650539894,0.0017535940917800786,361.31757565347453
10.7,0.04532681342593701,7.33452,0.278244,0.0018130725370374802,371.3128175056465,0.00181143090499108,371.986034577716
10.9,0.04663641342593701,7.53904,0.284256,0.0018654565370374804,381.66671897926096,0.0018637187338536303,382.3787016551505
11.11,0.04779731342593701,7.73482,0.290291,0.0019118925370374803,391.57815468483614,0.001910067196700206,392.32681003644495
11.31,0.04936341342593701,7.9785,0.297813,0.0019745365370374803,403.9145458010613,0.0019725897020792687,404.7120898295864
11.52,0.05030291342593701,8.16141,0.303856,0.0020121165370374804,413.17443294431786,0.0020100949418939656,414.0057880535262
11.74,0.05171901342593701,8.38692,0.310112,0.0020687605370374802,424.5909610164614,0.002066623598659388,425.46933804099507
11.93,0.05273841342593701,8.55331,0.315651,0.0021095365370374804,433.0145169826002,0.0021073145891416316,433.9279769272426
12.15,0.05404771342593701,8.76684,0.321526,0.0021619085370374806,443.8245530752117,0.002159574975468756,444.7840611654519
12.35,0.05534131342593701,8.98007,0.328064,0.0022136525370374804,454.61940155564787,0.002211206018090173,455.625770947288
12.56,0.05681881342593701,9.19945,0.334709,0.0022727525370374803,465.725596085677,0.002270173741560274,466.784075115744
12.76,0.058016513425937014,9.38202,0.340652,0.0023206605370374805,474.9682706018015,0.002317971963081554,476.070510723732
12.96,0.05916621342593701,9.59777,0.34697,0.0023666485370374803,485.89069502450997,0.0023638524351132905,487.0406275270499
13.16,0.060256313425937014,9.78079,0.352272,0.0024102525370374803,495.15615095889734,0.0024073525372778205,496.3496023279758
13.38,0.06170141342593701,9.99688,0.359024,0.0024680565370374806,506.09578800873777,0.0024650158874714753,507.34486102669985
13.6,0.06316161342593701,10.239,0.36618,0.0025264645370374804,518.3532035416515,0.002523278390837673,519.6628045280593
13.81,0.06440231342593701,10.4294,0.372032,0.0025760925370374803,527.9922747355504,0.0025727800982042245,529.3524316941101
14.01,0.06551671342593701,10.6316,0.378166,0.0026206685370374805,538.2287253416762,0.002617240572979318,539.6392444279089
14.21,0.066668013425937,10.8223,0.384033,0.00266672053703748,547.8829841477503,0.002663171146580753,549.3440349534704
14.41,0.06800711342593702,11.0143,0.390068,0.002720284537037481,557.6030559399173,0.0027165912593842432,559.1198949107956
14.63,0.06925711342593702,11.2381,0.396133,0.0027702845370374805,568.9330146226617,0.0027664543709652943,570.5091209556809
14.84,0.07058421342593701,11.4562,0.402817,0.0028233685370374806,579.9744086740765,0.0028193903183155256,581.6118901718138
15.04,0.07183441342593701,11.6536,0.409126,0.0028733765370374804,589.9678574853981,0.0028692562814857402,591.6630572847029
15.24,0.07303551342593702,11.8422,0.415573,0.0029214205370374806,599.5158030062454,0.0029171614810399593,601.2672407854265
15.44,0.07422371342593702,12.0373,0.421379,0.002968948537037481,609.3928134575566,0.0029645499133705714,611.2020693595525
15.66,0.07544701342593702,12.2517,0.427879,0.0030178805370374806,620.2468936254763,0.003013335876768351,622.1187246539066
15.86,0.07671171342593701,12.4677,0.434525,0.0030684685370374804,631.1819743916642,0.0030637703957350736,633.1187364212302
16.08,0.07820761342593702,12.6956,0.441383,0.0031283045370374806,642.7194971074706,0.0031234215733471093,644.7301194263143
16.28,0.07940871342593701,12.8882,0.446793,0.0031763485370374807,652.469944123988,0.0031713145989010357,654.5424160764671
16.5,0.08063631342593701,13.0909,0.453285,0.00322545253703748,662.7317074170726,0.003220261923393496,664.8693170841361
16.71,0.08182761342593702,13.293,0.459198,0.0032731045370374807,672.9630954858067,0.003267759590253089,675.1657740469001
16.91,0.083014013425937,13.4697,0.464806,0.00332056053703748,681.9085990570352,0.0033150596498862242,684.1729178409305
17.11,0.08427341342593701,13.6802,0.471153,0.0033709365370374806,692.5652402666766,0.0033652676664988074,694.8998337393738
17.31,0.08547191342593702,13.8823,0.477234,0.003418876537037481,702.7966283354107,0.003413045465346263,705.1994032383357
17.53,0.08671631342593701,14.093,0.483612,0.0034686525370374805,713.4633946198355,0.0034626506368260752,715.938151233667
17.75,0.08821001342593701,14.3217,0.490158,0.0035284005370374806,725.041417634776,0.0035221903356274327,727.599654162133
17.95,0.08938781342593702,14.5111,0.496422,0.0035755125370374808,734.6298634547574,0.0035691355881396127,737.2565417416221
18.17,0.090629613425937,14.7339,0.502655,0.00362518453703748,745.9091967635843,0.003618629393200942,748.6132552497256
18.38,0.09213941342593701,14.9471,0.509308,0.0036855765370374803,756.702526482803,0.003678801441484957,759.4914115599249
18.58,0.09320461342593701,15.1419,0.515129,0.0037281845370374807,766.5643493219391,0.0037212520820381037,769.4222426757252
18.79,0.09449031342593701,15.3378,0.52095,0.0037796125370374804,776.4818600723843,0.0037724877485558997,779.4166606454961
18.99,0.09560121342593701,15.5323,0.527176,0.0038240485370374805,786.328495299345,0.003816755450263038,789.3354536314255
19.19,0.09685661342593702,15.7178,0.532677,0.0038742645370374806,795.7195021610481,0.0038667789021765635,798.8023300096999
19.39,0.098017413425937,15.9187,0.538673,0.00392069653703748,805.890139781081,0.003913030636948747,809.0497904613534
19.59,0.099290513425937,16.1062,0.544556,0.00397162053703748,815.3823973906191,0.003963754472662286,818.6207868656345
19.8,0.10055131342593701,16.3327,0.551514,0.00402205253703748,826.8490445829409,0.00401398570664172,830.1746748804528
20,0.10172301342593701,16.5238,0.557266,0.004068920537037481,836.5235535385823,0.004060664866736374,839.927301405291
20.2,0.10289801342593702,16.7178,0.563377,0.004115920537037481,846.3448760785841,0.004107473306923159,849.8283643354524
20.4,0.10413301342593702,16.9095,0.569443,0.004165320537037481,856.0497602585757,0.0041566696037361696,859.6154819057068
20.62,0.10542701342593701,17.1153,0.575874,0.00421708053703748,866.4684622108048,0.004208213572637335,870.1224294987506
20.82,0.10665301342593701,17.3222,0.581985,0.0042661205370374804,876.9428520743427,0.0042570464431175925,880.6839959853853
21.03,0.10784301342593701,17.509,0.588745,0.0043137205370374805,886.3996719221386,0.004304443115169495,890.2233523909324
21.23,0.10910801342593701,17.7,0.594208,0.00436432053703748,896.069118340388,0.004354824509276495,899.9798511961659
21.43,0.11029201342593702,17.8961,0.600067,0.004411680537037481,905.996754165617,0.004401977601491471,909.9937224125886
21.72,0.11195301342593701,18.1751,0.608971,0.004478120537037481,920.1212334886095,0.0044681235891793885,924.2416472808591
21.92,0.113112013425937,18.3676,0.615479,0.0045244805370374805,929.866617967735,0.0045142758440181495,934.0737813827709
22.12,0.11429901342593701,18.551,0.620689,0.00457196053703748,939.1513115442111,0.004561540872254978,943.4450742788983
22.32,0.11564001342593701,18.7471,0.626579,0.00462560053703748,949.0789473694399,0.004614935322907242,953.469007458083
22.52,0.11674201342593701,18.9275,0.632393,0.00466968053703748,958.2117648241635,0.004658811402667305,962.6863076527233
22.73,0.118024013425937,19.1223,0.638542,0.00472096053703748,968.0735876632995,0.004709851751878666,972.6438248676062
22.94,0.119398013425937,19.33,0.645081,0.00477592053703748,978.5884778259717,0.004764552010964677,983.262138634529
23.14,0.12073501342593701,19.5249,0.651169,0.004829400537037481,988.4553632024994,0.004817776392341306,993.2290100643871
23.34,0.121855013425937,19.7089,0.657326,0.00487420053703748,997.7704320033263,0.004862360081183217,1002.6337651788369
23.54,0.12303801342593701,19.8819,0.663445,0.00492152053703748,1006.5286216910599,0.004909449444059775,1011.4822729738285
23.74,0.12454901342593701,20.0707,0.668869,0.00498196053703748,1016.0866922866905,0.004969591635550563,1021.1487960898719
23.95,0.12590101342593701,20.2431,0.675117,0.005036040537037481,1024.8145067500739,0.0050234020989236355,1029.9755141490114
24.15,0.127276013425937,20.3997,0.680779,0.00509104053703748,1032.7424403055602,0.005078125007272547,1038.0001739334748
24.35,0.129009013425937,20.5748,0.686455,0.005160360537037481,1041.6069432785205,0.0051470915056820166,1046.9820106437191
24.55,0.13087901342593702,20.7153,0.692894,0.005235160537037481,1048.7198083139344,0.005221504723629007,1054.2100248688291
24.77,0.133382013425937,20.8632,0.699234,0.00533528053703748,1056.207301116338,0.00532109834943522,1061.8424633730608
24.98,0.13648101342593702,20.9819,0.706551,0.005459240537037481,1062.2165330003495,0.005444392896797376,1068.0154285564165
25.18,0.13987001342593702,21.0579,0.712189,0.005594800537037481,1066.0640614180822,0.005579207772416373,1072.0284772014204
25.38,0.14391701342593702,21.0943,0.718544,0.005756680537037481,1067.9068250286805,0.00574017416926228,1074.0544234636925
25.58,0.148211013425937,21.134,0.723778,0.0059284405370374806,1069.9166523732067,0.005910936480538543,1076.2595896263874
25.8,0.153624013425937,21.1588,0.730415,0.00614496053703748,1071.1721616463617,0.006126157257991421,1077.7544723080516
26,0.15857001342593702,21.1841,0.736778,0.0063428005370374805,1072.4529836064755,0.006322769634438105,1079.2553389668421
26.22,0.163665013425937,21.2067,0.742683,0.00654660053703748,1073.5971170570117,0.006525264615620497,1080.625528520099
26.42,0.168303013425937,21.2448,0.74926,0.006732120537037481,1075.52594380327,0.006709561005964479,1082.7665140976644
26.64,0.173408013425937,21.2703,0.755486,0.006936320537037481,1076.816890838167,0.006912374931568859,1084.2860379527165
26.86,0.178129013425937,21.3121,0.76239,0.007125160537037481,1078.93303146792,0.007099896516513468,1086.6206025258416
27.07,0.182676013425937,21.3499,0.768364,0.00730704053703748,1080.8466706020029,0.007280473455660112,1088.7444610384136
27.27,0.186779013425937,21.3772,0.774208,0.00747116053703748,1082.2287433099514,0.007443389651870196,1090.3142479890164
27.48,0.19138201342593703,21.4199,0.779922,0.007655280537037481,1084.3904467762302,0.00762612756524336,1092.6917598579857
27.72,0.196504013425937,21.4606,0.787483,0.00786016053703748,1086.4508994946739,0.007829430399377288,1094.9905779803107
27.88,0.199877013425937,21.4973,0.792023,0.00799508053703748,1088.3088507174475,0.00796328921766189,1097.0099676281043
28.08,0.204406013425937,21.5283,0.798027,0.00817624053703748,1089.8782373088914,0.008142996168746936,1098.7893439332113
28.28,0.20886101342593702,21.555,0.804291,0.008354440537037482,1091.2299347924895,0.008319735359611967,1100.3465503949487
28.48,0.21332401342593701,21.585,0.81057,0.008532960537037481,1092.7486960100155,0.00849676061186065,1102.073077509968
28.7,0.21834801342593702,21.6236,0.817162,0.008733920537037481,1094.7028354432323,0.008696000486911713,1104.2638830196631
28.91,0.222944013425937,21.6475,0.822571,0.00891776053703748,1095.9127818798615,0.008878232139910125,1105.6858696381446
29.11,0.227474013425937,21.6681,0.828339,0.00909896053703748,1096.9556645825628,0.009057814398664288,1106.9368208854794
29.31,0.232000013425937,21.6979,0.834068,0.00928000053703748,1098.4643007253055,0.009237205884581417,1108.658050025953
29.51,0.236705013425937,21.7183,0.840302,0.00946820053703748,1099.497058353223,0.009423658063654628,1109.9073169915941
29.73,0.24208701342593703,21.7654,0.847359,0.009683480537037482,1101.881513464739,0.009636896130743429,1112.5515616544963
29.94,0.24733101342593702,21.7872,0.853806,0.009893240537037482,1102.9851466161413,0.009844622827694938,1113.8972439803945
30.14,0.252070013425937,21.8088,0.859482,0.01008280053703748,1104.0786546927602,0.010032308222671779,1115.210859545228
30.34,0.256784013425937,21.8205,0.864922,0.010271360537037479,1104.6709715675952,0.010218968565873435,1116.0174453913655
30.54,0.261366013425937,21.8495,0.870995,0.01045464053703748,1106.139107411204,0.010400368716517373,1117.7033941631473
30.76,0.266664013425937,21.8712,0.877899,0.010666560537037479,1107.2376780252143,0.010610074102482497,1119.0480957467591
30.96,0.27203801342593703,21.8978,0.883919,0.010881520537037481,1108.5843129714208,0.010822742802101897,1120.6473959400569
31.17,0.276297013425937,21.9067,0.88961,0.011051880537037479,1109.0348787992868,0.010991254782083702,1121.2917997911843
31.37,0.281182013425937,21.9265,0.89547,0.01124728053703748,1110.037261202854,0.011184500177591119,1122.5221616861672
31.57,0.28594701342593704,21.9474,0.901367,0.011437880537037481,1111.0953315177305,0.011372962528758983,1123.8039071848902
31.79,0.291204013425937,21.9624,0.907547,0.01164816053703748,1111.8547121264935,0.011580842961412987,1124.8057743072045
32,0.29649101342593703,21.9775,0.914482,0.011859640537037482,1112.6191552726484,0.011789866124711544,1125.8144185088042
32.2,0.301636013425937,22.0033,0.920868,0.012065440537037479,1113.9252899197209,0.011993233336901148,1127.3652892679495
32.4,0.30651401342593704,22.0122,0.92659,0.01226056053703748,1114.375855747587,0.01218600861173397,1128.0387283879932
32.6,0.311198013425937,22.0324,0.932617,0.01244792053703748,1115.398488300721,0.012371082169025134,1129.2828800502202
32.82,0.316828013425937,22.0496,0.939377,0.012673120537037482,1116.2692447321028,0.01259348862904459,1130.4158594223804
33.02,0.321818013425937,22.0633,0.944878,0.012872720537037481,1116.9628123547732,0.01279057130828962,1131.3411624884798
33.24,0.327582013425937,22.0851,0.951645,0.01310328053703748,1118.0664455061753,0.013018175189947613,1132.716783800691
33.45,0.332361013425937,22.0909,0.957184,0.01329444053703748,1118.360072674897,0.013206844964473113,1133.2280441600703
33.65,0.337475013425937,22.1025,0.963058,0.01349900053703748,1118.9473270123403,0.01340870075949305,1134.0519975805964
33.85,0.342466013425937,22.1222,0.969193,0.01369864053703748,1119.9446468785159,0.013605662315288439,1135.286366017484
34.06,0.34814401342593704,22.132,0.97599,0.013925760537037481,1120.4407755429077,0.013829688028166729,1136.0437654790508
34.26,0.353066013425937,22.1401,0.982292,0.014122640537037481,1120.8508410716397,0.014023845130644221,1136.6802145957304
34.46,0.357990013425937,22.1539,0.988182,0.01431960053703748,1121.5494712317018,0.014218043414066604,1137.6096116422652
34.66,0.363088013425937,22.1658,0.993683,0.01452352053703748,1122.1519131813204,0.014419064378742148,1138.4495095380853
34.87,0.368262013425937,22.1887,0.999985,0.014730480537037481,1123.311234244032,0.01462304081600224,1139.8581485170992
35.07,0.373412013425937,22.1961,1.00573,0.014936480537037479,1123.685862011022,0.014826029783806576,1140.469774018694
35.27,0.37794601342593703,22.1978,1.01169,0.015117840537037481,1123.7719251466815,0.015004704806045936,1140.7609299110488
35.47,0.383143013425937,22.2149,1.01765,0.01532572053703748,1124.6376190406716,0.015209467947175741,1141.873500895528
35.69,0.38849601342593704,22.2304,1.02435,0.015539840537037481,1125.4223123363931,0.015420333703036259,1142.9111956069246
35.8901,0.393530013425937,22.2374,1.03056,0.01574120053703748,1125.776689953816,0.015618592827783488,1143.4977665903011
36.1001,0.398858013425937,22.2524,1.03696,0.01595432053703748,1126.5360705625792,0.015828388044213337,1144.5091881288693
36.3001,0.404116013425937,22.2667,1.04334,0.01616464053703748,1127.2600134095999,0.016035383800642775,1145.481766318142
36.5101,0.408825013425937,22.2678,1.0489,0.01635300053703748,1127.3157013209093,0.016220730285940493,1145.750695590021
36.7101,0.414046013425937,22.2827,1.05489,0.01656184053703748,1128.0700193922803,0.01642618896676187,1146.7529351680682
36.9101,0.41907801342593703,22.2938,1.06076,0.01676312053703748,1128.631961042765,0.01662417011046563,1147.551354647678
37.1201,0.424596013425937,22.3137,1.06718,0.01698384053703748,1129.6394059837241,0.016841227596073347,1148.8250215193054
37.3201,0.429612013425937,22.3125,1.07358,0.017184480537037482,1129.578655535023,0.01703849740759495,1148.9898779561177
37.5201,0.434722013425937,22.3309,1.07954,0.01738888053703748,1130.5101624151057,0.017239424053542618,1150.1684685752489
37.7201,0.439772013425937,22.3382,1.08621,0.01759088053703748,1130.8797276447037,0.01743795182716222,1150.7728978354592
37.9301,0.444993013425937,22.3507,1.09198,0.01779972053703748,1131.512544818673,0.017643160597039263,1151.6531519005973
38.1301,0.450098013425937,22.3562,1.09752,0.01800392053703748,1131.7909843752193,0.017843769336079604,1152.167659322446
38.3301,0.454985013425937,22.3712,1.10377,0.01819940053703748,1132.5503649839825,0.01803577373817177,1153.1621027046938
38.5301,0.45992401342593703,22.3793,1.10941,0.01839696053703748,1132.9604305127143,0.018229783709313663,1153.8034588428818
38.7301,0.465017013425937,22.3877,1.11583,0.01860068053703748,1133.3856836536215,0.01842980357833207,1154.4674286805146
38.9501,0.47044301342593703,22.4035,1.12214,0.01881772053703748,1134.1855645615187,0.018642857510412454,1155.5283515525794
39.1601,0.47608001342593703,22.4164,1.12915,0.01904320053703748,1134.8386318850548,0.018864148373384015,1156.4495915292193
39.3601,0.481168013425937,22.4255,1.13512,0.01924672053703748,1135.2993227877046,0.01906384518645465,1157.1501115792873
39.5601,0.486208013425937,22.4387,1.14087,0.01944832053703748,1135.967577723416,0.01926161875885804,1158.060239294663
39.7601,0.491156013425937,22.4339,1.14658,0.01964624053703748,1135.724575928612,0.019455744136267956,1158.0372941311305
39.9801,0.496677013425937,22.4498,1.15369,0.01986708053703748,1136.5295193739007,0.019672305605694305,1159.1090428680227
40.1901,0.501649013425937,22.4618,1.15966,0.02006596053703748,1137.137023860911,0.0198672923985209,1159.9547705069083
40.3901,0.506662013425937,22.4762,1.16542,0.02026648053703748,1137.8660292453235,0.020063848603391072,1160.9265689807798
40.5901,0.512151013425937,22.4821,1.17245,0.02048604053703748,1138.164718951437,0.020279024131614067,1161.481207521702
40.8001,0.517131013425937,22.4948,1.17813,0.02068524053703748,1138.80766120019,0.020474206184663068,1162.364171597537
41.0001,0.522223013425937,22.5029,1.18377,0.020888920537037482,1139.217726728922,0.020673738491212876,1163.0147552969468
41.2001,0.527447013425937,22.516,1.18981,0.02109788053703748,1139.8809191272417,0.020878401910799534,1163.9299905854366
41.4001,0.532337013425937,22.5169,1.19582,0.02129348053703748,1139.9264819637674,0.021069942087012596,1164.1994843211164
41.6001,0.5374940134259371,22.5227,1.20163,0.021499760537037484,1140.2201091324891,0.021271900852641447,1164.7345684383524
41.8201,0.542866013425937,22.5338,1.20824,0.02171464053703748,1140.7820507829738,0.02148223609761541,1165.5537229468305
42.0201,0.548144013425937,22.5539,1.21468,0.02192576053703748,1141.799620798716,0.02168884778980959,1166.8344458656288
42.2301,0.553600013425937,22.5612,1.22113,0.02214400053703748,1142.1691860283142,0.021902382577110104,1167.461381097113
42.4301,0.558465013425937,22.566,1.22714,0.02233860053703748,1142.4121878231183,0.022092748589993147,1167.9320773355419
42.6401,0.563480013425937,22.5762,1.23329,0.02253920053703748,1142.9285666370772,0.022288946133472983,1168.6892628000192
42.8401,0.568478013425937,22.5807,1.23895,0.02273912053703748,1143.156380819706,0.022484440310061863,1169.150751555849
43.0401,0.573181013425937,22.5912,1.24467,0.02292724053703748,1143.6879472458404,0.022668360820375707,1169.9095559116565
43.2401,0.578330013425937,22.5998,1.25077,0.02313320053703748,1144.123325461531,0.022869684297005245,1170.5905597885348
43.4401,0.583341013425937,22.6062,1.25692,0.02333364053703748,1144.4473278546034,0.02306557313001044,1171.1514504163358
43.6601,0.5887630134259371,22.6161,1.26331,0.023550520537037482,1144.9485190563869,0.023277485464803033,1171.9126526682749
43.8701,0.593720013425937,22.6276,1.26904,0.02374880053703748,1145.5307108564386,0.023471184547862286,1172.735691217619
44.0701,0.599262013425937,22.6386,1.27568,0.02397048053703748,1146.0875899695313,0.023687698601243503,1173.5598602386362
44.2801,0.604355013425937,22.6447,1.28168,0.02417420053703748,1146.3964047504285,0.023886629860889685,1174.1096213338042
44.4801,0.609363013425937,22.6543,1.28794,0.02437452053703748,1146.8824083400368,0.024082202461704644,1174.837117155688
44.6801,0.614416013425937,22.6648,1.2935,0.02457664053703748,1147.413974766171,0.02427949364608783,1175.6135555711726
44.8801,0.619292013425937,22.6684,1.29945,0.024771680537037478,1147.596226112274,0.024469837082177374,1176.024113211037
45.0801,0.624559013425937,22.6852,1.30637,0.02498236053703748,1148.4467323940885,0.024675403210132327,1177.1376427203402
45.2901,0.630044013425937,22.6921,1.31273,0.025201760537037477,1148.7960474741196,0.024889432768338614,1177.7477303684575
45.4901,0.634652013425937,22.6923,1.31815,0.025386080537037482,1148.806172548903,0.025069205608891382,1177.9698585666752
45.6901,0.640280013425937,22.7076,1.32463,0.02561120053703748,1149.5807407698414,0.025288728085085237,1179.022883655214
45.8901,0.644549013425937,22.7123,1.3302,0.025781960537037477,1149.8186800272538,0.02545521006780282,1179.463259860465
46.1101,0.650009013425937,22.7118,1.33657,0.02600036053703748,1149.7933673402952,0.025668098149137474,1179.6884094342374
46.3101,0.655064013425937,22.7245,1.34291,0.02620256053703748,1150.4363095890478,0.025865154686361785,1180.5806866350608
46.5301,0.660756013425937,22.7342,1.34994,0.02643024053703748,1150.927375716048,0.026086996606470125,1181.3466630968844
46.7501,0.666593013425937,22.7485,1.35679,0.026663720537037482,1151.6513185630688,0.026314438706474395,1182.3586274773452
46.9601,0.671443013425937,22.7527,1.36229,0.026857720537037482,1151.8639451335223,0.026503382436690044,1182.800385068608
47.1601,0.676562013425937,22.7618,1.36889,0.02706248053703748,1152.3246360361718,0.026702767009246637,1183.5093990712494
47.3601,0.681329013425937,22.7645,1.37431,0.02725316053703748,1152.4613245457492,0.02688840547369205,1183.8695380363213
47.5701,0.686609013425937,22.7762,1.38077,0.02746436053703748,1153.0536414205844,0.027093981177970346,1184.7215223471032
47.7701,0.691685013425937,22.7843,1.38731,0.027667400537037482,1153.4637069493167,0.027291574348886478,1185.3770493344193
47.9701,0.696742013425937,22.7924,1.39283,0.02786968053703748,1153.8737724780485,0.027488389091384215,1186.031865897078
48.1701,0.701790013425937,22.8037,1.39873,0.028071600537037483,1154.4458392033168,0.027684814935359285,1186.8529816430773
48.3701,0.706945013425937,22.8041,1.40467,0.02827780053703748,1154.4660893528837,0.027885364511791636,1187.1118511543782
48.5801,0.712035013425937,22.8233,1.4109,0.02848140053703748,1155.4380965321004,0.02808334588030458,1188.3465917551835
48.7801,0.717079013425937,22.8262,1.41653,0.028683160537037483,1155.5849101164613,0.02827949936696732,1188.7307376075098
48.9801,0.721844013425937,22.826,1.42268,0.02887376053703748,1155.5747850416778,0.0284647676320569,1188.9405746676098
49.1901,0.727694013425937,22.8409,1.42875,0.02910776053703748,1156.329103113049,0.028692174922756348,1189.9872537484712
49.3901,0.732612013425937,22.8523,1.43587,0.029304480537037478,1156.906232375709,0.028883312535206793,1190.8087685455403
49.5901,0.737786013425937,22.8509,1.44189,0.02951144053703748,1156.8353568522243,0.02908436013599398,1190.9752346971113
49.7901,0.742662013425937,22.8586,1.44778,0.029706480537037477,1157.2251722313893,0.029273791277387145,1191.602259287251
50.0001,0.747747013425937,22.8728,1.45353,0.02990988053703748,1157.9440525410187,0.02947130378943102,1192.5780208210936
50.2001,0.752688013425937,22.8757,1.4602,0.030107520537037483,1158.090866125379,0.029663185664315635,1192.9581106610046
50.4001,0.757595013425937,22.8739,1.46615,0.030303800537037483,1157.9997404523276,0.02985371072946754,1193.091533608936
50.6201,0.763127013425937,22.8858,1.47205,0.03052508053703748,1158.6021824019463,0.030068459273495076,1193.968607330153
50.8201,0.768024013425937,22.892,1.478,0.03072096053703748,1158.9160597202351,0.03025851906906196,1194.5190742566394
51.0301,0.773803013425937,22.9095,1.48515,0.030952120537037484,1159.802003763792,0.030482764128175067,1195.7003351833866
51.2301,0.7787840134259371,22.9152,1.49123,0.031151360537037483,1160.0905683951219,0.03067600370363629,1196.2289679468151
51.4301,0.7834440134259371,22.9133,1.49702,0.03133776053703748,1159.9943801846787,0.030856756172682482,1196.3460062952154
51.6401,0.788553013425937,22.9105,1.50244,0.03154212053703748,1159.8526291377095,0.031054886953387005,1196.436840571171
51.8401,0.793395013425937,22.9253,1.50834,0.03173580053703748,1160.601884671689,0.031242627052372823,1197.4345145865395
52.0401,0.798555013425937,22.9347,1.51511,0.03194220053703748,1161.077763186514,0.03144265825935468,1198.1651419373127
52.2501,0.804055013425937,22.9402,1.52062,0.03216220053703748,1161.3562027430603,0.03165582577231428,1198.707973830615
52.4501,0.809267013425937,22.9526,1.52738,0.03237068053703748,1161.9839573796378,0.031857789134215435,1199.5981688531365
52.6501,0.814388013425937,22.9566,1.53353,0.03257552053703748,1162.186458875308,0.032056186555480405,1200.0452877342675
52.8501,0.819511013425937,22.9641,1.53909,0.03278044053703748,1162.5661491796893,0.03225462208381994,1200.6755797032467
53.0501,0.824567013425937,22.9635,1.54491,0.03298268053703748,1162.535773955339,0.03245042381789377,1200.8793200005855
53.2601,0.829584013425937,22.9776,1.55091,0.03318336053703748,1163.2495917275762,0.03264467732573556,1201.850122324434
53.4601,0.834609013425937,22.979,1.55649,0.03338436053703748,1163.3204672510608,0.032839202768656206,1202.157177149885
53.6601,0.839655013425937,22.9814,1.56275,0.03358620053703748,1163.4419681484628,0.03303450308346745,1202.5175634039028
53.8801,0.845174013425937,22.9946,1.57022,0.03380696053703748,1164.1102230841743,0.03324806672002732,1203.4652514567429
54.0801,0.850537013425937,22.9926,1.57594,0.034021480537037484,1164.0089723363392,0.033455550084225814,1203.610280933617
54.2901,0.855808013425937,22.9993,1.58276,0.03423232053703748,1164.3481623415869,0.033659432219600764,1204.2065018515746
54.4901,0.861004013425937,23.0118,1.58836,0.03444016053703748,1164.9809795155559,0.033860372680307706,1205.1031114726668
54.6901,0.865889013425937,23.0139,1.59519,0.03463556053703748,1165.0872928007827,0.03404924928698832,1205.4407442615172
54.9101,0.871439013425937,23.0217,1.60087,0.03485756053703748,1165.4821707173396,0.03426379457693475,1206.108036037957
55.1101,0.876603013425937,23.0341,1.60681,0.03506412053703748,1166.1099253539169,0.034463377008071526,1206.9985443359624
55.3201,0.881598013425937,23.0337,1.61279,0.03526392053703748,1166.08967520435,0.03465638989941671,1207.2105688498161
55.5201,0.886344013425937,23.0371,1.61842,0.035453760537037485,1166.2618014756695,0.0348397466189415,1207.6101681086818
55.7201,0.8914910134259371,23.0485,1.62458,0.03565964053703748,1166.8389307383295,0.035038557558575566,1208.4479875730794
55.9201,0.896355013425937,23.0461,1.63048,0.03585420053703748,1166.7174298409273,0.03522640086110563,1208.5491505405007
56.1301,0.902223013425937,23.0629,1.63716,0.03608892053703748,1167.567936122742,0.03545297078825915,1209.7042025910682
56.3301,0.907342013425937,23.0626,1.64317,0.03629368053703748,1167.5527485105667,0.0356505790875764,1209.9275349751495
56.5301,0.912402013425937,23.0621,1.64925,0.03649608053703748,1167.5274358236081,0.0358458714461593,1210.1376111506274
56.7501,0.918161013425937,23.0732,1.65594,0.03672644053703748,1168.0893774740928,0.0360680955428073,1210.9891425378403
56.9501,0.923195013425937,23.077,1.6618,0.03692780053703748,1168.2817538949794,0.03626230342630529,1211.4238294738734
57.1701,0.928966013425937,23.0786,1.6683,0.03715864053703748,1168.3627544932474,0.03648489781425525,1211.7775261043248
57.3801,0.934013013425937,23.0844,1.67439,0.03736052053703748,1168.656381661969,0.036679526048523134,1212.3179924097908
57.5801,0.939241013425937,23.0954,1.68035,0.03756964053703748,1169.213260775062,0.036881094279233737,1213.1401826935185
57.7801,0.944361013425937,23.0972,1.68703,0.03777444053703748,1169.3043864481135,0.037078459142759326,1213.474205463695
57.9801,0.949279013425937,23.0937,1.6926,0.03797116053703748,1169.127197639402,0.03726800067471496,1213.5203141491845
58.2001,0.954791013425937,23.095,1.69935,0.038191640537037476,1169.193010625495,0.03748039249747071,1213.8464098057204
58.4101,0.960349013425937,23.1064,1.70624,0.03841396053703748,1169.770139888155,0.03769451115412308,1214.7056438792233
58.6101,0.965356013425937,23.1138,1.7123,0.03861424053703748,1170.1447676551447,0.03788736361565174,1215.3290191765363
58.8101,0.970524013425937,23.1264,1.71809,0.03882096053703748,1170.7826473665057,0.038086378247323915,1216.2335543173692
59.0101,0.975654013425937,23.1259,1.72436,0.03902616053703748,1170.7573346795468,0.038283890372817465,1216.447498372665
59.2301,0.981302013425937,23.1266,1.73134,0.03925208053703748,1170.7927724412891,0.038501301108709335,1216.7488246373362
59.4401,0.986395013425937,23.1343,1.73708,0.03945580053703748,1171.182587820454,0.0386973074860431,1217.3925343979495
59.6401,0.991532013425937,23.136,1.7432,0.03966128053703748,1171.268650956114,0.038894968312881036,1217.722665505922
59.8401,0.996696013425937,23.1424,1.74863,0.039867840537037486,1171.592653349186,0.03909362867169583,1218.301522427276
60.0401,1.0019000134259368,23.1536,1.75503,0.04007600053703747,1172.1596575370627,0.03929378792271446,1219.1351286020117
60.2601,1.007420013425937,23.148,1.76128,0.04029680053703748,1171.8761554431244,0.03950605757045739,1219.0990151331262
60.4701,1.013200013425937,23.1688,1.76838,0.04052800053703748,1172.929163220609,0.03972827714495694,1220.4656369775207
60.6701,1.018460013425937,23.1681,1.77394,0.04073840053703748,1172.8937254588668,0.03993046173853729,1220.6755398339883
60.8701,1.023840013425937,23.174,1.78005,0.04095360053703748,1173.1924151649803,0.040137216628939466,1221.238868688729
61.0701,1.0290200134259369,23.1745,1.78619,0.041160800537037474,1173.2177278519391,0.040336245078651016,1221.508308734569
61.2801,1.0339400134259369,23.1689,1.79158,0.04135760053703748,1172.934225758001,0.04052524701062381,1221.4439709231199
61.4801,1.039100013425937,23.1755,1.79833,0.04156400053703748,1173.2683532258566,0.040723430178505944,1222.0340796894252
61.6801,1.0443700134259368,23.1867,1.80383,0.04177480053703747,1173.835357413733,0.04092579764808006,1222.8720953330137
61.8801,1.049540013425937,23.1845,1.81011,0.04198160053703748,1173.7239815911144,0.04112428534133663,1222.9987929270137
62.1001,1.0552800134259368,23.1862,1.81647,0.042211200537037474,1173.8100447267743,0.04134461044831369,1223.357975917125
62.3101,1.060970013425937,23.1928,1.82367,0.04243880053703748,1174.1441721946298,0.04156296844681433,1223.9734425201227
62.5101,1.066110013425937,23.1911,1.82989,0.042644400537037476,1174.05810905897,0.0417601788032743,1224.1251133154376
62.7101,1.0713900134259369,23.2034,1.83588,0.04285560053703748,1174.6808011581556,0.0419627201608512,1225.0224523311167
62.9101,1.0765100134259369,23.2087,1.84168,0.043060400537037476,1174.9491156399188,0.04215908473214987,1225.5428951700117
63.1301,1.082220013425937,23.2032,1.8488,0.04328880053703748,1174.6706760833724,0.042378031781661,1225.5207606770525
63.3301,1.0874500134259368,23.2091,1.85461,0.04349800053703747,1174.9693657894857,0.04257853142119598,1226.0781838935993
63.5401,1.0926000134259368,23.2098,1.86016,0.04370400053703747,1175.0048035512282,0.04277592486999758,1226.3572141166526
63.7401,1.097730013425937,23.2118,1.8663,0.04390920053703748,1175.106054299063,0.04297251301243239,1226.7040216895673
63.9401,1.1030700134259368,23.224,1.87283,0.044122800537037474,1175.7236838608571,0.04317710757864149,1227.5999054505207
64.1601,1.108930013425937,23.2233,1.87904,0.04435720053703748,1175.6882460991148,0.043401577050088215,1227.8384854003712
64.3601,1.114180013425937,23.2222,1.88454,0.04456720053703748,1175.6325581878057,0.04360263746242243,1228.027210166432
64.5701,1.120240013425937,23.2216,1.89176,0.044809600537037475,1175.6021829634549,0.04383466837323088,1228.2804471725167
64.7701,1.125290013425937,23.227,1.89798,0.045011600537037476,1175.8755599826097,0.04402798634753921,1228.8036009698124
64.9701,1.1307300134259368,23.2345,1.90468,0.045229200537037474,1176.2552502869912,0.044236192024774176,1229.4563348849647
65.1901,1.1363300134259369,23.231,1.91077,0.045453200537037476,1176.0780614782798,0.04445047612717257,1229.5345734538623
65.4001,1.141600013425937,23.2444,1.91657,0.04566400053703748,1176.7564414887747,0.04465209084356039,1230.4918482648804
65.6001,1.146960013425937,23.2483,1.92256,0.045878400537037484,1176.9538804470533,0.04485710700832072,1230.9506419878237
65.8001,1.152270013425937,23.2448,1.92804,0.04609080053703748,1176.776691638342,0.045060169271972504,1231.0152714092799
66.0001,1.1573700134259368,23.2494,1.93398,0.046294800537037474,1177.0095683583627,0.045255162011878125,1231.4989915556976
66.2201,1.163090013425937,23.2498,1.94135,0.04652360053703748,1177.0298185079296,0.04547381452448435,1231.7894836043743
66.4201,1.168310013425937,23.247,1.94727,0.04673240053703748,1176.8880674609604,0.04567331234088653,1231.8868720168061
66.6401,1.1741200134259369,23.2542,1.95382,0.04696480053703747,1177.2525701531667,0.0458953119699019,1232.542002292125
66.8501,1.1801500134259368,23.2555,1.96067,0.047206000537037475,1177.3183831392596,0.04612566567452111,1232.8948753659954
67.0501,1.185460013425937,23.2586,1.96606,0.047418400537037476,1177.475321798404,0.046328470531200136,1233.3093182299178
67.2501,1.190600013425937,23.2546,1.9724,0.04762400053703748,1177.2728203027336,0.04652474340907081,1233.3392617290706
