Repository: materialdigital/demodata_tensiletest_42CrMoS4

# pmd_referenceproject

This repository contains data from a joint project between Fraunhofer IWM, Freiburg and IWT, Bremen. The provided python scripts generate a structured dataset using the [PMDco v2.0.7](https://github.com/materialdigital/core-ontology) and [TTO v2.0.1](https://github.com/materialdigital/application-ontologies). The resulting ABox is published to [github-pages](https://matttjung.github.io/pmd_referenceproject/) as .ttl and .rdf alongside all references file resources.

**The repo is currently WIP**

File: resources/46NTAP.csv (part 1 of 2)
Time,Displacement,Force,Machine Displacement,Engineering Strain,Engineering Stress,True Strain,True Stress
s,mm,kN,mm,,MPa,,MPa
0,0.0007442539806393316,0.123244,0,2.9770159225573266e-05,6.251733437370386,2.976971610316607e-05,6.251919552470252
0.23,0.0007387824606393316,0.121531,-0.000648498,2.9551298425573263e-05,6.1648389891358635,2.9550861794616755e-05,6.1650211681325775
0.430001,0.0007734355806393316,0.120159,-0.000434875,3.0937423225573265e-05,6.095242268191459,3.093694467325551e-05,6.095430839281172
0.640001,0.0008709469806393316,0.119532,-0.000579834,3.4837879225573266e-05,6.063436769625758,3.483727240082566e-05,6.06364800690363
0.840001,0.0010709869806393316,0.14735,0.00183105,4.283947922557326e-05,7.4745457953046515,4.283856164128049e-05,7.47486600095397
1.05,0.0018315439806393316,0.215225,0.00818634,7.326175922557327e-05,10.917605149605995,7.325907571400059e-05,10.918404992565787
1.25,0.0026714939806393315,0.280143,0.0142975,0.00010685975922557325,14.21066632327133,0.00010685405012817118,14.212184871653069
1.45,0.0032973439806393318,0.364411,0.02034,0.00013189375922557326,18.485284749323128,0.00013188506200849024,18.48772284301907
1.65,0.004122513980639331,0.44708,0.0262299,0.00016490055922557326,22.67879154506144,0.00016488696462273517,22.68253129046978
1.87,0.004899613980639332,0.543501,0.0324936,0.00019598455922557325,27.569888797379523,0.00019596535676080418,27.57529206988338
2.07,0.006113073980639331,0.628267,0.0383911,0.00024452295922557327,31.869769006981112,0.00024449306835938784,31.877561897208537
2.28,0.006783273980639331,0.719229,0.0448227,0.00027133095922557323,36.483950443238335,0.00027129415563792507,36.49384966850843
2.48,0.007670593980639331,0.824004,0.0512772,0.0003068237592255732,41.798816650927805,0.00030677669844202403,41.81164152098383
2.68,0.008446383980639332,0.935513,0.0575027,0.0003378553592255733,47.45527492774238,0.00033779829895531894,47.471307946700236
2.9,0.009393233980639333,1.06019,0.0634766,0.0003757293592255733,53.77969940090966,0.00037565879062569183,53.7999060129049
3.1,0.010448083980639332,1.18836,0.0695877,0.0004179233592255733,60.28131144423641,0.00041783605358240754,60.30650441241371
3.32,0.011432553980639332,1.32869,0.0762177,0.00045730215922557324,67.39975739914037,0.00045719762846003613,67.43057945373027
3.54,0.012417553980639331,1.48501,0.0827484,0.0004967021592255733,75.32931965717923,0.0004965788435404136,75.36673589290594
3.74001,0.013315853980639333,1.63326,0.0891647,0.0005326341592255733,82.84951927817627,0.0005324923600009394,82.89364776221925
3.96001,0.014380553980639333,1.79212,0.095253,0.0005752221592255733,90.90792677761364,0.000575056782375356,90.96021903154539
4.17001,0.015366753980639332,1.94994,0.10183,0.0006146701592255733,98.9135787451398,0.0006144813268990084,98.97437797033665
4.37001,0.01655425398063933,2.11577,0.108223,0.0006621701592255733,107.32554976132826,0.0006619510212980494,107.3966175377027
4.57001,0.01765165398063933,2.28182,0.114143,0.0007060661592255732,115.74868060157488,0.0007058170117844118,115.83040682792266
4.77001,0.018647953980639332,2.4479,0.119652,0.0007459181592255733,124.17333323601123,0.0007456401005394931,124.26595638016353
4.99001,0.019742753980639332,2.60668,0.126183,0.0007897101592255733,132.22768261760928,0.0007893985022261232,132.33210416190326
5.20001,0.02092345398063933,2.79358,0.132271,0.0008369381592255732,141.70846041972965,0.0008365881217771411,141.82706163774
5.40001,0.02216995398063933,2.97272,0.138245,0.0008867981592255732,150.79560079143562,0.0008864051860460415,150.92932605263678
5.60001,0.02317955398063933,3.15487,0.144875,0.0009271821592255732,160.03542784684615,0.0009267525913520171,160.18380984038978
5.80001,0.02426615398063933,3.32333,0.150826,0.0009706461592255732,168.5808094870024,0.0009701753868533552,168.7444418022501
6.01001,0.02545605398063933,3.51613,0.157158,0.0010182421592255732,178.36087347977292,0.001017724102319876,178.5424880407063
6.21001,0.026746753980639332,3.70538,0.162971,0.0010698701592255734,187.96085849342344,0.0010692982560185195,188.16195220702798
6.41001,0.02784555398063933,3.8746,0.168549,0.0011138221592255733,196.54479225305326,0.0011132023195424047,196.76370819794508
6.62001,0.02920595398063933,4.07209,0.174507,0.001168238159225573,206.56276340415414,0.001167556300024799,206.80407790663796
6.82001,0.03031875398063933,4.25783,0.18058,0.0012127501592255731,215.98469849760434,0.0012120153717670049,216.2466339750976
7.02001,0.03156495398063933,4.44914,0.187263,0.0012625981592255732,225.68918004561743,0.0012618017524603992,225.97413478890016
7.22001,0.032726853980639334,4.6282,0.193153,0.0013090741592255734,234.77226229948408,0.001308218068691029,235.07959660136328
7.44001,0.03399145398063933,4.83799,0.199364,0.0013596581592255732,245.41416906838103,0.0013587346610704559,245.74784844574444
7.64001,0.03515625398063933,5.02184,0.205833,0.0014062501592255732,254.7402311278772,0.0014052623154655974,255.09845961846193
7.86001,0.03662435398063933,5.22859,0.212402,0.0014649741592255732,265.2279294188798,0.001463902131449649,265.61648148178335
8.08001,0.038028353980639334,5.45745,0.219185,0.0015211341592255734,276.83719002772557,0.001519978406548567,277.25829653402076
8.28001,0.03911605398063933,5.639,0.224846,0.0015646421592255733,286.0465811993412,0.0015634193819886362,286.49414173978795
8.50001,0.040741853980639335,5.86501,0.231895,0.0016296741592255735,297.51127136016106,0.0016283476812487413,297.9961177911751
8.70001,0.041894753980639333,6.07196,0.237572,0.0016757901592255734,308.00911494576195,0.0016743875896195334,308.5252735895398
8.92001,0.04318885398063933,6.27789,0.243881,0.0017275541592255733,318.45521752891153,0.0017260636539113252,319.00536616448073
9.13001,0.04487555398063933,6.49288,0.250732,0.0017950221592255733,329.3609019573645,0.0017934130322740903,329.95211207476046
9.33001,0.046160353980639335,6.69757,0.256516,0.0018464141592255735,339.7441037140045,0.0018447116319933476,340.37141203761547
9.53001,0.047124153980639336,6.88957,0.262688,0.0018849661592255733,349.4835865283818,0.0018831918398528901,350.14235126219256
9.74001,0.048328453980639334,7.09302,0.268356,0.0019331381592255733,359.80388745851235,0.0019312720522289858,360.4994380831961
9.94001,0.049527253980639334,7.28981,0.274445,0.0019810901592255733,369.78635007851915,0.0019791303880116145,370.51893017767566
10.14,0.05083815398063933,7.49616,0.280441,0.002033526159225573,380.25375778032515,0.0020314613436691322,381.02701374391523
10.34,0.05212385398063933,7.6978,0.286835,0.0020849541592255732,390.48224379434095,0.002082783658708358,391.2963813726437
10.56,0.05349355398063933,7.92313,0.293449,0.0021397421592255733,401.9124399535265,0.0021374561713405037,402.7724289456122
10.76,0.054757353980639335,8.11961,0.299072,0.0021902941592255734,411.87917736690594,0.002187898961793926,412.7813139233993
10.98,0.05620825398063933,8.34265,0.305779,0.0022483301592255735,423.19320990294096,0.0022458064470240457,424.1446879599452
11.19,0.05752425398063933,8.56201,0.311768,0.002300970159225573,434.32056901836694,0.0022983269811947798,435.3199276872161
11.39,0.05886115398063933,8.7625,0.318245,0.0023544461592255733,444.49071958844246,0.0023516787937579928,445.53724905598887
11.59,0.060225353980639336,8.97786,0.324471,0.0024090141592255734,455.4151728119024,0.002406117136329292,456.5122744115325
11.79,0.06129135398063933,9.17249,0.330109,0.0024516541592255734,465.28806625024737,0.002448653758130722,466.42879167310787
12.01,0.06276225398063932,9.39068,0.336922,0.002510490159225573,476.35607539227334,0.0025073441430675364,477.551962631833
12.22,0.06378755398063933,9.57412,0.342606,0.002551502159225573,485.661339597843,0.0025482526039158097,486.90050555447925
12.42,0.06526075398063934,9.79374,0.348373,0.0026104301592255737,496.8018875962468,0.0026070289042906115,498.09875422678823
12.62,0.06630305398063933,9.97555,0.353912,0.0026521221592255735,506.02446765084017,0.002648611489032675,507.3665063546072
12.82,0.06760845398063933,10.1916,0.36058,0.0027043381592255734,516.9839221406642,0.0027006880161190945,518.3820214890153
13.04,0.06906085398063934,10.4235,0.367287,0.0027624341592255735,528.7473912274043,0.0027586256502082906,530.2080210825322
13.24,0.07018935398063933,10.6034,0.372841,0.002807574159225573,537.8730837185839,0.0028036402842727057,539.383202289375
13.46,0.07168855398063934,10.841,0.379517,0.0028675421592255735,549.9256937013757,0.002863438603083093,551.5026288125057
13.68,0.07321195398063933,11.066,0.386642,0.0029284781592255732,561.3391501244741,0.0029241985202447538,562.9830195655319
13.88,0.07426435398063934,11.2569,0.392822,0.0029705741592255734,571.0228338185607,0.00296617072214352,572.71909949303
14.09,0.07555275398063933,11.4806,0.399063,0.0030221101592255734,582.3703458267701,0.00301755276397665,584.1303331653248
14.3,0.07680035398063934,11.6756,0.404907,0.0030720141592255733,592.262008060122,0.0030673051653273917,594.081445334854
14.5,0.07812835398063933,11.8705,0.410591,0.003125134159225573,602.1485976461747,0.0031202610775187285,604.0303927976086
14.7,0.07924965398063934,12.0773,0.416718,0.0031699861592255733,612.6388322608269,0.003164972346118527,614.5808888796979
14.9,0.08065715398063933,12.285,0.423004,0.0032262861592255733,623.1747207011715,0.003221092865072372,625.185260677349
15.1,0.08181615398063934,12.4916,0.428749,0.0032726461592255734,633.6548100212254,0.003267302707760606,635.7285380015162
15.3,0.08303435398063934,12.6797,0.434731,0.0033213741592255735,643.1964595909358,0.003315870579005166,645.3327556911264
15.52,0.08432125398063933,12.8916,0.441315,0.0033728501592255734,653.9453992178449,0.003367174857841051,656.1510590617216
15.73,0.08578735398063933,13.112,0.447685,0.003431494159225573,665.125513865182,0.0034256200173630623,667.4078881811622
15.93,0.08687725398063934,13.3095,0.453796,0.0034750901592255734,675.1439922810129,0.003469065985747981,677.4901785246489
16.13,0.08827465398063933,13.5192,0.459442,0.003530986159225573,685.7813336673405,0.0035247668634624074,688.2028180647752
16.34,0.08951045398063934,13.7178,0.465858,0.0035804181592255734,695.8556112034621,0.003574023720758518,698.347065270014
16.54,0.09073675398063934,13.9116,0.471779,0.0036294701592255734,705.6864016692241,0.00362289952621891,708.2476694058539
16.74,0.09186435398063933,14.1152,0.477562,0.003674574159225573,716.0143115703033,0.0036678394047941296,718.6453592572353
16.94,0.09322305398063933,14.3247,0.484428,0.0037289221592255732,726.6415076620327,0.003721986964179055,729.3510972817668
17.15,0.09445075398063933,14.5209,0.48983,0.003778030159225573,736.5940416629745,0.0037709113277565767,739.3769161674832
17.35,0.09582625398063933,14.7186,0.495651,0.0038330501592255734,746.6226653734036,0.003825722740737087,749.4845074997946
17.55,0.09700645398063934,14.9299,0.501785,0.0038802581592255734,757.3411691165178,0.003872749375280103,760.2798483672997
17.75,0.09819025398063934,15.1295,0.508369,0.0039276101592255735,767.4661731256308,0.003919917235069776,770.480481064061
17.97,0.09947315398063933,15.3311,0.514595,0.0039789261592255735,777.692630080727,0.0039710311679973815,780.7870116303922
18.17,0.10085825398063933,15.5544,0.520744,0.004034330159225573,789.0198514997397,0.004026214070639842,792.2030180828729
18.39,0.10231125398063934,15.7631,0.527466,0.004092450159225574,799.606466413076,0.004084098862163874,802.878816023866
18.61,0.10356025398063934,15.9781,0.533783,0.004142410159225574,810.5126581062588,0.00413385399887362,813.8701339753791
18.81,0.10482325398063934,16.1848,0.53968,0.004192930159225574,820.9978200736118,0.004184164322051719,824.4402065940569
19.03,0.10607525398063933,16.3988,0.546364,0.004243010159225573,831.8532852938033,0.004234033973361088,835.3828472342901
19.24,0.10714825398063933,16.5723,0.552582,0.004285930159225573,840.6543283578368,0.00427677171952427,844.2573140972291
19.44,0.10858225398063934,16.7944,0.55909,0.004343290159225573,851.9206780092596,0.004333885296719473,855.620816706498
19.64,0.10968625398063933,16.9655,0.564537,0.004387450159225573,860.5999775381136,0.004377853359855883,864.3758170465928
19.84,0.11095225398063933,17.1748,0.570671,0.004438090159225573,871.2170283352449,0.004428270878942871,875.0835680552493
20.06,0.11224325398063933,17.3776,0.577118,0.004489730159225574,881.5043570579309,0.004479681387064658,885.4620737553025
20.27,0.11373825398063933,17.6088,0.583603,0.004549530159225573,893.2323176135767,0.004539212329240707,897.2961049817546
20.47,0.11498625398063933,17.8091,0.589989,0.004599450159225573,903.392830153784,0.004588905010569183,907.5479404502779
20.67,0.11602725398063933,17.9904,0.595627,0.004641090159225573,912.5895397071516,0.004630353507322515,916.8249500392986
20.87,0.11739825398063933,18.1867,0.601273,0.004695930159225573,922.5471463553923,0.004684938675921982,926.8793633232701
21.09,0.11869325398063933,18.3955,0.607864,0.004747730159225573,933.1388339160278,0.004736495234619737,937.5691253005555
21.3,0.11984125398063933,18.5935,0.613716,0.004793650159225573,943.1826755683544,0.004782197204688896,947.7039633512715
21.5,0.12137325398063933,18.8017,0.620255,0.004854930159225573,953.7439272451948,0.004843182991576297,958.3742874017556
21.7,0.12262525398063934,19.003,0.626282,0.004905010159225573,963.9551662583934,0.004893019789500027,968.6833761419289
21.9,0.12397325398063934,19.2142,0.632675,0.004958930159225574,974.6685973542085,0.004946675162812942,979.5019108568785
22.12,0.12506925398063934,19.3953,0.638321,0.005002770159225574,983.8551616129778,0.004990297884579256,988.7771628564954
22.32,0.12658925398063933,19.6118,0.645203,0.005063570159225574,994.837443015648,0.005050793400372911,999.8748722053824
22.54,0.12796425398063932,19.7999,0.651184,0.005118570159225573,1004.3790925853584,0.005105514809851683,1009.5200774372158
22.76,0.12949925398063933,20,0.657829,0.005179970159225573,1014.5294598309671,0.005166600264362799,1019.7846921585468
22.96,0.13082825398063933,20.1715,0.663696,0.005233130159225573,1023.2290499490176,0.005219484917774544,1028.5837407501017
23.17,0.1327532539806393,20.3769,0.670578,0.0053101301592255725,1033.6482675014815,0.005296081130904853,1039.1370743407724
23.37,0.13442925398063932,20.5281,0.676125,0.0053771701592255725,1041.3181102178037,0.005362764796748112,1046.917454886328
23.57,0.1366682539806393,20.6834,0.68222,0.005466730159225572,1049.195931473391,0.005451841825596516,1054.9316025149133
23.77,0.13867725398063932,20.8039,0.687775,0.005547090159225573,1055.3084714688728,0.005531761713994061,1061.1623627059053
23.99,0.14154425398063933,20.9287,0.695107,0.005661770159225573,1061.6391352982182,0.005645802580049279,1067.6498920743159
24.21,0.14509525398063933,21.0241,0.701859,0.005803810159225573,1066.478440821612,0.005787032936288783,1072.6680792310474
24.42,0.14895225398063933,21.0967,0.707657,0.005958090159225573,1070.161182760798,0.0059404109282649616,1076.5372995725904
24.62,0.15366725398063932,21.1254,0.714127,0.006146690159225573,1071.6170325356554,0.0061278763151544745,1078.2039304040009
24.82,0.15808025398063932,21.1532,0.719681,0.006323210159225573,1073.0272284848206,0.006303302541827363,1079.8122051571015
25.02,0.16249325398063932,21.1693,0.725426,0.006499730159225573,1073.8439246999847,0.006478697999536631,1080.8236204436582
25.24,0.16735425398063933,21.1973,0.731857,0.006694170159225573,1075.264265943748,0.0066718636956713704,1082.4622679061101
25.44,0.17238025398063933,21.2322,0.73848,0.006895210159225573,1077.034619851153,0.006871546910762934,1084.4609999037884
25.66,0.17692425398063932,21.2736,0.744179,0.007076970159225573,1079.134695833003,0.007052045928842266,1086.771699873198
25.88,0.18192225398063933,21.3114,0.75042,0.007276890159225573,1081.0521565120835,0.007250541341783094,1088.9188543114158
26.08,0.1866232539806393,21.3455,0.757027,0.007464930159225573,1082.7819292410954,0.007437205457899303,1090.8648207205517
26.29,0.1910932539806393,21.375,0.763115,0.0076437301592255725,1084.278360194346,0.007614664871369351,1092.5662913971594
26.49,0.19529825398063932,21.4142,0.769279,0.007811930159225573,1086.2668379356148,0.007781575018491096,1094.7526786078508
26.69,0.19979925398063933,21.4534,0.775459,0.007991970159225573,1088.2553156768834,0.007960203505567753,1096.9526196853915
26.89,0.2040252539806393,21.4751,0.781639,0.008161010159225572,1089.3560801408003,0.008127889194150233,1098.2463261778435
27.11,0.2088822539806393,21.5357,0.788925,0.008355290159225572,1092.4301044040878,0.008320577942136588,1101.5576749050572
27.32,0.21358125398063932,21.5526,0.795547,0.008543250159225572,1093.2873817976451,0.008506963123925985,1102.6276093962672
27.52,0.21817225398063933,21.5893,0.801476,0.008726890159225573,1095.1490433564352,0.008689030955930327,1104.7062887657878
27.72,0.22256925398063931,21.6232,0.807335,0.008902770159225573,1096.8686707908485,0.008863374150724095,1106.6338404617545
27.92,0.22690825398063932,21.6534,0.813278,0.009076330159225572,1098.4006102751932,0.009035387825593861,1108.3700568611457
28.14,0.23149425398063933,21.6839,0.81942,0.009259770159225572,1099.9477677014354,0.0092171613176066,1110.133031217504
28.36,0.23658825398063932,21.7243,0.826233,0.009463530159225573,1101.997117210294,0.009419031480456374,1112.4259001643932
28.56,0.24139125398063932,21.7216,0.832481,0.009655650159225572,1101.8601557332167,0.009609332283353407,1112.4993319213665
28.77,0.24594925398063933,21.7576,0.838577,0.009837970159225573,1103.6863087609124,0.009789892398682259,1114.544341731648
28.97,0.2504182539806393,21.7718,0.844711,0.010016730159225573,1104.4066246773925,0.009966895230062738,1115.469167822847
29.17,0.2550642539806393,21.8102,0.850594,0.010202570159225573,1106.3545212402678,0.010150875256879641,1117.642180864198
29.38,0.2603462539806393,21.8427,0.85717,0.010413850159225573,1108.0031316124932,0.010359999560379567,1119.5417102010583
29.58,0.26489125398063934,21.8565,0.863609,0.010595650159225574,1108.7031569397766,0.010539909650323958,1120.4505877211393
29.78,0.2697292539806393,21.8649,0.869034,0.010789170159225571,1109.1292593129056,0.010731382346315415,1121.0958436202084
29.98,0.2744282539806393,21.8835,0.875671,0.010977130159225572,1110.0727717105485,0.010917318772807449,1122.2581850118277
30.2,0.2799012539806393,21.9191,0.882156,0.011196050159225573,1111.8786341490475,0.011133838310289195,1124.3272831079514
30.4,0.2844902539806393,21.9313,0.888206,0.011379610159225572,1112.4974971195445,0.011315349443944427,1125.1572849398792
30.62,0.2898392539806393,21.9532,0.894539,0.011593570159225573,1113.6084068780594,0.011526879683573289,1126.5191040731036
30.83,0.29466425398063933,21.9684,0.900948,0.011786570159225573,1114.3794492675308,0.011717649570792637,1127.5141608303215
31.03,0.29947125398063934,21.9823,0.90715,0.011978850159225573,1115.0845472421133,0.01190767159473686,1128.4419779483944
31.23,0.3039272539806393,21.994,0.912643,0.012157090159225573,1115.6780469761145,0.012083786248807734,1129.2414455818719
31.44,0.30927025398063934,22.0165,0.919472,0.012370810159225573,1116.8193926184244,0.012294916953166164,1130.6353533066485
31.64,0.31392425398063933,22.0329,0.925316,0.012556970159225573,1117.6513067754859,0.012478785239565344,1131.6856208830852
31.84,0.3190062539806393,22.0429,0.931351,0.012760250159225573,1118.1585715054011,0.01267952416445404,1132.4265545954925
32.04,0.3237382539806393,22.0697,0.937515,0.012949530159225573,1119.5180409815748,0.012866401872593405,1134.0152736170628
32.25,0.32867325398063935,22.076,0.943222,0.013146930159225573,1119.8376177614216,0.013061259328287873,1134.5600447118045
32.45,0.3335332539806393,22.0881,0.949234,0.013341330159225572,1120.4514080846193,0.013253118323381,1135.3997202472453
32.65,0.3383862539806393,22.0977,0.955284,0.013535450159225573,1120.938382225338,0.013444664255011817,1136.110787829512
32.85,0.3433762539806393,22.1225,0.961426,0.013735050159225572,1122.1963987555284,0.013641579270165028,1137.6098225809378
33.07,0.3485942539806393,22.1179,0.967392,0.013943770159225573,1121.9630569797673,0.013847450139501671,1137.6074519734352
33.29,0.35422625398063934,22.1453,0.974426,0.014169050159225573,1123.3529623397358,0.01406960740675977,1139.269806809642
33.49,0.3589822539806393,22.1482,0.980713,0.014359290159225572,1123.5000691114114,0.014257171954689991,1139.6327325976922
33.71,0.3644232539806393,22.173,0.987465,0.014576930159225572,1124.7580856416016,0.014471708024040277,1141.1536057020235
33.92,0.36995325398063933,22.1785,0.993996,0.014798130159225573,1125.0370812430551,0.014689706170564478,1141.685526405245
34.12,0.37503425398063933,22.2017,1.00034,0.015001370159225574,1126.213935416459,0.014889962403406556,1143.1086875401195
34.32,0.3799702539806393,22.2138,1.00623,0.015198810159225574,1126.827725739657,0.015084465391374449,1143.9541664253259
34.53,0.3848382539806393,22.2247,1.01204,0.015393530159225573,1127.3806442952646,0.015276251794514731,1144.735012244151
34.73,0.3896262539806393,22.2236,1.01807,0.015585050159225573,1127.3248451749741,0.015464850534475504,1144.8942594327673
34.93,0.39463425398063934,22.2475,1.02435,0.015785370159225574,1128.5372078794721,0.015662076996617223,1146.3515854443085
35.14,0.3999482539806393,22.2586,1.03102,0.015997930159225574,1129.1002717296783,0.01587131190935835,1147.1635390195725
35.34,0.4047682539806393,22.2653,1.03687,0.016190730159225574,1129.4401390987216,0.01606105807254011,1147.7265996218673
35.54,0.40976925398063935,22.2782,1.04292,0.016390770159225573,1130.0945106003123,0.016257891508851978,1148.6176299817646
35.7401,0.41460825398063933,22.2775,1.04844,0.01658433015922557,1130.0590020692184,0.016448311942977897,1148.8002736589394
35.9401,0.4196592539806393,22.3018,1.05479,0.016786370159225572,1131.2916553629132,0.01664703616048853,1150.2819358478782
36.1601,0.42507325398063933,22.3057,1.06137,0.017002930159225573,1131.4894886075801,0.016859998241451863,1150.7281253582728
36.3601,0.4300102539806393,22.3126,1.06726,0.017200410159225573,1131.8395012712217,0.017054157789522843,1151.3076049275
36.5701,0.4351182539806393,22.3244,1.07315,0.01740473015922557,1132.4380736525222,0.017255002657785366,1152.1478527464776
36.7701,0.4398862539806393,22.3352,1.07896,0.017595450159225572,1132.9859195608308,0.017442442445165164,1152.9213168395677
36.9701,0.4448132539806393,22.3492,1.08543,0.01779253015922557,1133.6960901827126,0.01763609594270154,1153.8674120586847
37.1801,0.45036825398063934,22.3678,1.09191,0.018014730159225573,1134.6396025803554,0.01785438772818955,1155.0798288488113
37.3801,0.45543725398063933,22.3721,1.09755,0.018217490159225573,1134.8577264142189,0.018053539866778653,1155.531985877291
37.5801,0.46032925398063934,22.3813,1.10332,0.018413170159225573,1135.324409965741,0.018245700384063184,1156.2293315123627
37.7801,0.46526325398063934,22.3863,1.10918,0.018610530159225574,1135.578042330699,0.018439473289686932,1156.711751735649
38.0001,0.4708542539806393,22.4026,1.11604,0.01883417015922557,1136.404883840461,0.01865900317519811,1157.8081267924872
38.2101,0.47562225398063934,22.4055,1.12171,0.019024890159225573,1136.5519906121367,0.018846180006285733,1158.1747673937818
38.4101,0.4807682539806393,22.4198,1.12796,0.01923073015922557,1137.2773791759157,0.019048156636349057,1159.148053571039
38.6101,0.48558925398063935,22.4243,1.13331,0.019423570159225575,1137.5056483043777,0.019237340256686258,1159.600069070733
38.8201,0.4911262539806393,22.4446,1.1401,0.01964505015922557,1138.5353957061063,0.0194545766936203,1160.9019806628066
39.0201,0.4959252539806393,22.4415,1.14639,0.019837010159225572,1138.3781436398324,0.01964282056622085,1160.960162440256
39.2201,0.5007332539806394,22.4537,1.15257,0.020029330159225575,1138.9970066103294,0.01983138194082526,1161.8103537060974
39.4201,0.5056852539806393,22.4671,1.15878,0.020227410159225575,1139.676741348416,0.020025553582764113,1162.7294502446
39.6301,0.5107842539806394,22.4809,1.16462,0.020431370159225578,1140.3767666756994,0.020225449814947963,1163.6762265166315
39.8301,0.5155872539806394,22.4831,1.17079,0.02062349015922558,1140.4883649162807,0.020413705411896816,1164.0092154868428
40.0301,0.5205442539806394,22.4956,1.17595,0.020821770159225577,1141.1224458286752,0.020607959947619776,1164.882635119253
40.2301,0.5253962539806394,22.4946,1.18162,0.021015850159225576,1141.0717193556836,0.020798063214062884,1165.0523116305924
40.4501,0.5309822539806394,22.5099,1.18814,0.021239290159225575,1141.8478343924542,0.02101688014489629,1166.0998718647988
40.6501,0.5360422539806394,22.5304,1.19485,0.021441690159225577,1142.8877270887813,0.02121505108065433,1167.3931716198006
40.8701,0.5411722539806394,22.5363,1.20132,0.021646890159225576,1143.187013279431,0.021415923429182557,1167.933456987344
41.0901,0.5465662539806394,22.5426,1.20752,0.021862650159225575,1143.5065900592779,0.02162708955935707,1168.5066745925128
41.3001,0.5521272539806393,22.5591,1.21426,0.022085090159225572,1144.3435768636386,0.021844746788541848,1169.6165079318027
41.5001,0.5571912539806394,22.5693,1.22057,0.022287650159225576,1144.8609868881522,0.02204291026105153,1170.377248044861
41.7001,0.5622412539806394,22.5771,1.22604,0.022489650159225577,1145.2566533774866,0.022240486789924078,1171.0130748544718
41.9001,0.5669142539806393,22.5768,1.23192,0.022676570159225574,1145.241435435589,0.02242327877882299,1171.2115831954964
42.1001,0.5717632539806394,22.5868,1.23807,0.022870530159225577,1145.7487001655045,0.022612919976086207,1171.952580367533
42.3201,0.5774522539806394,22.6056,1.24474,0.023098090159225575,1146.7023578577455,0.022835367181462056,1173.1889923053402
42.5301,0.5825842539806394,22.6114,1.25079,0.023303370159225578,1146.9965714010966,0.023035992527631124,1173.725457075819
42.7301,0.5872792539806394,22.6087,1.25574,0.023491170159225576,1146.8596099240192,0.023219498978159128,1173.8006841694873
42.9401,0.5926342539806394,22.6261,1.2628,0.023705370159225577,1147.7422505540724,0.023428760762812587,1174.9499054508392
43.1401,0.5974232539806393,22.6234,1.26879,0.023896930159225574,1147.6052890769952,0.023615867409966722,1175.029532520426
43.3401,0.6021682539806393,22.6355,1.27434,0.024086730159225574,1148.2190794001929,0.023801220451810715,1175.8759225293797
43.5401,0.6070462539806394,22.6528,1.28102,0.024281850159225574,1149.0966473829465,0.02399173304067295,1176.9988399931678
43.7401,0.6120502539806394,22.6666,1.28695,0.024482010159225576,1149.7966727102298,0.024187128912802024,1177.9460065325654
43.9601,0.6174012539806394,22.6682,1.29346,0.024696050159225574,1149.8778350670163,0.024396032184726628,1178.275275758813
44.1701,0.6224122539806394,22.6732,1.29958,0.024896490159225574,1150.1314674319742,0.024591622280510293,1178.7657041927102
44.3701,0.6274232539806394,22.6894,1.30596,0.025096930159225574,1150.9532362944371,0.02478717412828898,1179.8386292822534
44.5701,0.6322642539806393,22.6945,1.3115,0.025290570159225575,1151.2119413066941,0.024976055498806125,1180.3267476764495
44.7701,0.6371452539806394,22.7011,1.31738,0.025485810159225575,1151.5467360284383,0.02516646143722403,1180.894837532335
44.9901,0.6425492539806393,22.7042,1.32378,0.025701970159225575,1151.7039880947123,0.025377227124182774,1181.3050496289836
45.1901,0.6475932539806394,22.7227,1.32988,0.025903730159225577,1152.6424278450559,0.025573912092077964,1182.5001662660288
45.4101,0.6530402539806394,22.723,1.33655,0.026121610159225574,1152.6576457869533,0.025786268144937504,1182.7669194572509
45.6101,0.6578742539806394,22.7291,1.34238,0.026314970159225574,1152.9670772722018,0.025974688096546412,1183.3073715051894
45.8301,0.6632612539806394,22.735,1.34858,0.026530450159225574,1153.2663634628518,0.026184621098475025,1183.8630392390144
46.0401,0.6688152539806393,22.7485,1.35522,0.026752610159225573,1153.9511708482378,0.026401016007837716,1184.8223766647225
46.2401,0.6738482539806394,22.7674,1.36144,0.026953930159225578,1154.909901187778,0.02659707128320711,1186.0392620045914
46.4401,0.6785262539806394,22.7601,1.36687,0.027141050159225574,1154.5395979349398,0.026779263443073513,1185.875015073304
46.6501,0.6837392539806394,22.779,1.37259,0.027349570159225577,1155.49832827448,0.026982252932199375,1187.1007108724907
46.8501,0.6886202539806394,22.784,1.37943,0.027544810159225577,1155.7519606394378,0.027172277297886783,1187.5869289864038
47.0501,0.6934582539806394,22.7972,1.38457,0.027738330159225576,1156.4215500829262,0.027360591984827643,1188.4987528423699
47.2501,0.6982422539806393,22.7904,1.3906,0.027929690159225574,1156.0766100665837,0.027546769907197798,1188.3654715860714
47.4601,0.7038132539806394,22.8051,1.39675,0.028152530159225576,1156.8222892195593,0.027763531667666656,1189.3897636056772
47.6601,0.7085592539806393,22.812,1.40312,0.028342370159225572,1157.172301883201,0.027948156487800996,1189.969307601178
47.8601,0.7134142539806394,22.818,1.40856,0.028536570159225574,1157.4766607211504,0.028136986269437926,1190.5070746574856
48.0601,0.7183042539806394,22.8246,1.4145,0.028732170159225575,1157.8114554428946,0.028327141300480866,1191.0778911929806
48.2801,0.7235202539806393,22.828,1.42091,0.028940810159225575,1157.983925451066,0.028529933486324533,1191.49691840498
48.5001,0.7290852539806394,22.8359,1.42775,0.029163410159225574,1158.384664587699,0.028746249063223168,1192.167111683227
48.7001,0.7341542539806394,22.8517,1.43408,0.029366170159225574,1159.1861428609657,0.028943244047015843,1193.2270003784372
48.9201,0.7394232539806394,22.8492,1.44019,0.029576930159225575,1159.0593266784867,0.029147970443489254,1193.3407434340552
49.1301,0.7445652539806393,22.873,1.44587,0.029782610159225575,1160.2666167356856,0.02934772186781042,1194.822385062688
49.3301,0.7495082539806394,22.8713,1.45162,0.029980330159225573,1160.1803817316002,0.02953970512640501,1194.96297262017
49.5301,0.7545192539806393,22.8787,1.45783,0.030180770159225573,1160.5557576317372,0.029734291851298944,1195.5822242097865
49.7401,0.7599342539806394,22.8841,1.46408,0.030397370159225577,1160.8296805858918,0.02994452411239067,1196.1158500784766
49.9401,0.7648392539806393,22.8987,1.47021,0.030593570159225574,1161.5702870915684,0.03013491796299377,1197.106869164576
50.1401,0.7699182539806394,22.9061,1.47652,0.030796730159225575,1161.9456629917058,0.030332027652145283,1197.7297900345438
50.3401,0.7748792539806394,22.9057,1.48233,0.030995170159225576,1161.9253724025093,0.03052452040622197,1197.9394470324464
50.5401,0.7799082539806393,22.9054,1.48844,0.031196330159225575,1161.9101544606117,0.030719613830481555,1198.1574872545216
50.7501,0.7845772539806394,22.9118,1.49444,0.03138309015922557,1162.2348038877576,0.030900707463697025,1198.709323524357
50.9501,0.7893862539806393,22.9165,1.50018,0.031575450159225575,1162.4732183108179,0.03108719691251339,1199.1788334770256
51.1501,0.7942212539806394,22.9255,1.506,0.03176885015922557,1162.9297565677418,0.03127465956771487,1199.874697749847
51.3701,0.7998372539806394,22.9355,1.5134,0.03199349015922558,1163.4370212976573,0.03149235905422905,1200.6594321894227
51.5801,0.8050172539806394,22.9418,1.51959,0.032200690159225574,1163.7565980775041,0.03169311536162635,1201.230363712952
51.7801,0.8102422539806394,22.9516,1.52572,0.032409690159225575,1164.2537175128211,0.03189557486944088,1201.9868197641383
51.9801,0.8150672539806394,22.9563,1.53136,0.032602690159225574,1164.4921319358814,0.03208249868878582,1202.457708106243
52.1901,0.8202362539806394,22.9641,1.53764,0.032809450159225574,1164.8877984252156,0.03228271054641415,1203.1071265887376
52.3901,0.8249832539806394,22.9697,1.54376,0.03299933015922558,1165.1718666739682,0.03246654169510879,1203.6217577945836
52.5901,0.8297352539806394,22.9647,1.54939,0.03318941015922558,1164.9182343090106,0.03265053263149055,1203.5811833894531
52.7901,0.8348042539806394,22.9839,1.55582,0.033392170159225576,1165.892182590448,0.032846760065801874,1204.8238527388191
52.9901,0.8399162539806394,22.9822,1.56213,0.033596650159225576,1165.8059475863624,0.03304461309592673,1204.9731221609659
53.2001,0.8454972539806394,22.9956,1.56821,0.033819890159225575,1166.4856823244493,0.03326057344693874,1205.9360999729713
53.4001,0.8503742539806394,22.9869,1.57388,0.034014970159225576,1166.044362009423,0.03344925389170968,1205.7073261875066
53.6101,0.8553612539806393,23.0019,1.57998,0.03421445015922557,1166.805259104296,0.03364215318872081,1206.7268594874424
53.8001,0.8602402539806394,23.0055,1.58606,0.03440961015922558,1166.9878744070656,0.03383083899618341,1207.143472225956
54.0201,0.8657892539806393,23.0171,1.5926,0.03463157015922557,1167.5763014937677,0.0340453924840142,1208.011302095198
54.2401,0.8713682539806393,23.0184,1.59911,0.03485473015922557,1167.6422459086568,0.03426105953223832,1208.340101312315
54.4401,0.8763532539806393,23.0235,1.60538,0.03505413015922557,1167.9009509209136,0.03445372502050161,1208.8407028675786
54.6501,0.8812802539806394,23.0254,1.61107,0.035251210159225575,1167.9973312195975,0.03464411239646708,1209.170650607834
54.8501,0.8863892539806394,23.0304,1.61694,0.035455570159225576,1168.2509635845554,0.0348414942784467,1209.6719675875106
55.0501,0.8912532539806394,23.033,1.62269,0.03565013015922557,1168.3828524143332,0.03502937459816419,1210.0358531787115
55.2701,0.8967992539806394,23.0464,1.62946,0.03587197015922558,1169.0625871524198,0.03524355527315092,1210.9991653930185
55.4701,0.9018022539806394,23.0538,1.63571,0.03607209015922558,1169.4379630525575,0.035436726512138375,1211.6220346914104
55.6901,0.9072852539806394,23.0509,1.64169,0.03629141015922557,1169.2908562808818,0.03564838822185786,1211.7260703416034
55.9101,0.9127832539806394,23.0583,1.64861,0.03651133015922558,1169.6662321810195,0.03586058400541934,1212.372302160278
56.1101,0.9177372539806393,23.0749,1.65503,0.036709490159225575,1170.508291632679,0.03605174550511242,1213.4770542456606
56.3201,0.9231872539806394,23.0811,1.66108,0.03692749015922558,1170.8227957652266,0.03626200410184105,1214.058343034044
56.5201,0.9282082539806393,23.0833,1.66699,0.03712833015922557,1170.9343940058084,0.036455672949767134,1214.4092327812486
56.7301,0.9333032539806394,23.0782,1.67316,0.037332130159225575,1170.6756889935514,0.03665215777515094,1214.3795061892997
56.9301,0.9382582539806393,23.0911,1.67913,0.03753033015922557,1171.3300604951423,0.03684320658382472,1215.2904643909508
57.1301,0.9433132539806394,23.0983,1.68528,0.03773253015922558,1171.6952911006813,0.037038073465033926,1215.9063190095603
57.3301,0.9481402539806394,23.0898,1.69105,0.037925610159225576,1171.2641160802532,0.03722411566225947,1215.6850223402027
57.5301,0.9534662539806393,23.1125,1.69758,0.03813865015922557,1172.4156070171614,0.03742935015795385,1217.129955694405
57.7401,0.9591952539806394,23.1175,1.70428,0.03836781015922558,1172.669239382119,0.03765006702574064,1217.6619901382956
57.9401,0.9641822539806394,23.1196,1.71024,0.038567290159225574,1172.7757649754012,0.03784215776616178,1218.0065481949152
58.1501,0.9692192539806394,23.1128,1.71583,0.03876877015922557,1172.4308249590588,0.03803613697297435,1217.884526139488
58.3501,0.9742492539806393,23.1254,1.72166,0.03896997015922557,1173.0699785187524,0.038229809061504666,1218.7844805763116
58.5501,0.9792922539806393,23.1383,1.72747,0.03917169015922557,1173.7243500203433,0.03842394404708846,1219.7011165916788
58.7501,0.9843692539806393,23.14,1.73382,0.039374770159225574,1173.810585024429,0.03861934983139312,1220.029107020232
58.9501,0.9893202539806394,23.1363,1.73964,0.03957281015922558,1173.6228970743603,0.03880986930622165,1220.0664531788043
59.1701,0.9943892539806394,23.1296,1.74615,0.03977557015922557,1173.2830297053167,0.03900489194173735,1219.9510311699892
59.3701,0.9995652539806393,23.1474,1.75234,0.03998261015922557,1174.1859609245664,0.03920399201273914,1221.132980454649
59.5801,1.0048342539806392,23.139,1.75884,0.04019337015922557,1173.7598585514374,0.03940662871532139,1220.9372230242357
59.7801,1.0102342539806393,23.1554,1.76463,0.04040937015922557,1174.5917727084989,0.039614260856325814,1222.0562864378576
59.9801,1.0151142539806393,23.1555,1.77032,0.04060457015922557,1174.596845355798,0.039801861714532906,1222.2908453718524
60.2001,1.0205542539806394,23.1584,1.77685,0.040822170159225575,1174.7439521274734,0.04001094906464497,1222.6995496347422
60.4001,1.0257242539806393,23.1617,1.78285,0.04102897015922557,1174.9113494883456,0.04020961840912894,1223.1167521862383
60.6201,1.0316042539806394,23.1812,1.78986,0.04126417015922557,1175.9005157116808,0.040435523202691656,1224.4230746823287
60.8201,1.0364442539806393,23.1684,1.79532,0.041457770159225575,1175.2512168573887,0.04062143376214736,1223.9745116852125
61.0301,1.0415542539806393,23.1727,1.80157,0.04166217015922557,1175.4693406912527,0.040817677863794824,1224.4419443800841
61.2301,1.0466742539806393,23.1826,1.8073,0.041866970159225574,1175.971532773869,0.041014267387499206,1225.2058978446114
61.4301,1.0519442539806392,23.1834,1.81342,0.042077770159225564,1176.012113952262,0.041216576015593476,1225.4960813876105
61.6501,1.0577542539806393,23.1936,1.82014,0.04231017015922557,1176.5295239767759,0.04143956713588131,1226.3086883335861
61.8601,1.0632742539806392,23.1919,1.82661,0.04253097015922557,1176.4432889726904,0.04165138183634497,1226.4785633900092
62.0601,1.0685442539806393,23.1976,1.83249,0.042741770159225576,1176.7324298687422,0.0418535616247653,1227.028056925099
62.2601,1.0735542539806393,23.1954,1.83842,0.04294217015922557,1176.6208316281607,0.0420457288047898,1227.1474835928268
62.4601,1.0784742539806393,23.1962,1.84427,0.043138970159225576,1176.661412806554,0.04223440794749436,1227.421374381128
62.6701,1.0841342539806393,23.2041,1.85091,0.04336537015922557,1177.0621519431872,0.042451421635425673,1228.1058878626181
62.8701,1.0886742539806393,23.21,1.85645,0.043546970159225575,1177.3614381338373,0.04262545865360781,1228.6319615468742
63.0701,1.0938042539806392,23.2135,1.86219,0.04375217015922557,1177.5389807893077,0.042822076375234316,1229.0588666459225
63.2701,1.0989042539806393,23.2095,1.86835,0.04395617015922557,1177.3360748973416,0.04301750597304684,1229.0872597401237
63.4901,1.1043942539806393,23.2148,1.87553,0.04417577015922557,1177.6049252041967,0.04322783751059919,1229.6265297183893
63.7101,1.1108042539806393,23.2294,1.88304,0.04443217015922557,1178.3455317098733,0.04347335989547432,1230.7019808811697
63.9101,1.1156742539806392,23.2154,1.8885,0.04462697015922557,1177.6353610879917,0.043659855334310924,1230.1896592057144
64.1201,1.1209842539806392,23.2285,1.89486,0.04483937015922557,1178.299877884181,0.04386316083546498,1231.1341022672
64.3201,1.1261042539806392,23.224,1.90036,0.045044170159225565,1178.0716087557191,0.044059152618456165,1231.1368667602642
64.5201,1.1309742539806393,23.2318,1.90673,0.045238970159225574,1178.467275245053,0.04424553885179135,1231.7799211434879
64.7201,1.1361142539806393,23.2345,1.91247,0.04544457015922557,1178.6042367221303,0.04444222093848497,1232.1653996478096
64.9301,1.1413742539806393,23.2397,1.91901,0.04565497015922557,1178.8680143816864,0.04464345478379279,1232.6891983999476
65.1301,1.1467242539806393,23.2483,1.92509,0.04586897015922557,1179.3042620494136,0.0448480902618972,1233.3977340540057
65.3301,1.1526242539806393,23.2447,1.93171,0.04610497015922557,1179.121646746644,0.045073714488330086,1233.485015083995
65.5501,1.1580242539806394,23.2501,1.93772,0.04632097015922557,1179.3955697007984,0.045280173409150366,1234.026316690832
65.7501,1.1633342539806393,23.2406,1.94366,0.04653337015922557,1178.9136682073788,0.04548314979086743,1233.7724943158432
65.9601,1.1686942539806393,23.2393,1.94981,0.04674777015922557,1178.8477237924897,0.04568799566333064,1233.9562262370673
66.1601,1.1736542539806392,23.2429,1.95576,0.046946170159225566,1179.0303390952593,0.045877517156203286,1234.3812980173147
66.3601,1.1788042539806394,23.2577,1.96201,0.04715217015922558,1179.7810908955341,0.04607426054374956,1235.4103296440774
66.5801,1.1845242539806393,23.2596,1.9688,0.04738097015922557,1179.877471194218,0.046292734051287567,1235.781210448414
66.7801,1.1898042539806393,23.2621,1.97448,0.04759217015922557,1180.004287376697,0.04649435954867553,1236.1632522101445
66.9901,1.1954242539806392,23.2605,1.98079,0.04781697015922557,1179.9231250199105,0.04670892385169091,1236.3434738791675
