Repository: materialdigital/demodata_tensiletest_42CrMoS4

# pmd_referenceproject

This repository contains data from a joint project between Fraunhofer IWM, Freiburg and IWT, Bremen. The provided python scripts generate a structured dataset using the [PMDco v2.0.7](https://github.com/materialdigital/core-ontology) and [TTO v2.0.1](https://github.com/materialdigital/application-ontologies). The resulting ABox is published to [github-pages](https://matttjung.github.io/pmd_referenceproject/) as .ttl and .rdf alongside all references file resources.

**The repo is currently WIP**

File: resources/46NTAT.csv (part 1 of 2)
Time,Displacement,Force,Machine Displacement,Engineering Strain,Engineering Stress,True Strain,True Stress
s,mm,kN,mm,,MPa,,MPa
0,0.0010039612336500954,0.165852,0,4.015844934600382e-05,8.433274362660802,4.015764301696645e-05,8.433613029882116
0.23,0.0011789872336500954,0.166904,-0.000366211,4.7159489346003816e-05,8.486766660791178,4.715837737232474e-05,8.4871668923731
0.440001,0.0010480597336500954,0.163282,-0.000442505,4.192238934600382e-05,8.30259450886321,4.192151062716626e-05,8.302942573462792
0.640001,0.0009831822336500953,0.169554,-0.000167847,3.932728934600381e-05,8.6215143699599,3.932651604840026e-05,8.621853430750129
0.850001,0.0011509132336500953,0.174432,7.6294e-05,4.603652934600381e-05,8.86955185121463,4.603546969748747e-05,8.869960174598715
1.05,0.0017012652336500953,0.27771,0.00635529,6.805060934600382e-05,14.121051438960828,6.804829400832758e-05,14.122012385115855
1.26,0.0023013812336500957,0.399362,0.0136948,9.205524934600383e-05,20.306835709071596,9.205101252151464e-05,20.308705059896223
1.48,0.0030598512336500955,0.511141,0.0201187,0.00012239404934600383,25.99059577819263,0.0001223865598054503,25.993776872454838
1.7,0.0038634612336500953,0.627035,0.0260468,0.0001545384493460038,31.88359615796623,0.00015452650950991691,31.888523399476057
1.92,0.0049022812336500955,0.789578,0.0337219,0.00019609124934600382,40.148613852838615,0.00019607202596988994,40.15648664468853
2.13,0.005933551233650095,0.924868,0.039238,0.00023734204934600382,47.027865767342995,0.00023731388817760528,47.039027457380584
2.33,0.006732991233650096,1.06348,0.0449905,0.00026931964934600385,54.076035376133596,0.0002692833893194064,54.09059911501912
2.53,0.007550611233650095,1.20897,0.0515289,0.00030202444934600384,61.47393885045721,0.00030197884914325734,61.49250548298764
2.73,0.008494911233650095,1.34449,0.0570526,0.0003397964493460038,68.36488584915358,0.0003397387316068881,68.38811599462505
2.95,0.009334811233650096,1.4869,0.0630646,0.0003733924493460038,75.60617689168865,0.00037332275573364666,75.63440766726393
3.15,0.010366531233650096,1.65882,0.069664,0.00041466124934600384,84.34799808424975,0.00041457530112900344,84.3829739305152
3.37,0.011572261233650094,1.83627,0.0765076,0.0004628904493460038,93.37100977934031,0.00046278334861128077,93.41423032801296
3.58001,0.012554161233650095,2.01261,0.0834351,0.0005021664493460038,102.33757998115641,0.0005020404059694,102.38897048033022
3.78001,0.013532461233650095,2.15663,0.0881805,0.0005412984493460038,109.66073661303548,0.0005411520001864814,109.72009579971827
3.99001,0.014686561233650095,2.33684,0.0946274,0.0005874624493460038,118.8240893184301,0.0005872899608317249,118.89389400898241
4.19001,0.015676661233650097,2.51259,0.100868,0.0006270664493460039,127.76065908688409,0.0006268699253314634,127.8407735097438
4.40001,0.016666361233650097,2.68504,0.107094,0.0006666544493460039,136.52942982127894,0.0006664323339793377,136.620447773136
4.60001,0.017823461233650098,2.87843,0.114059,0.000712938449346004,146.3629616990674,0.000712684429456306,146.46730948202284
4.82001,0.018851861233650097,3.05581,0.119728,0.0007540744493460039,155.38241402070824,0.00075379027805693,155.49958392899896
5.03001,0.0201169612336501,3.24894,0.12648,0.000804678449346004,165.2027253685405,0.0008043548692163122,165.33566044141782
5.23001,0.021198361233650098,3.42713,0.132401,0.0008479344493460039,174.26336472581406,0.0008475751560211967,174.41112863602402
5.43001,0.022352061233650095,3.60989,0.138428,0.0008940824493460038,183.55638032116343,0.0008936829957114446,183.72049485927405
5.63001,0.023453461233650098,3.79472,0.144203,0.0009381384493460039,192.95465167424084,0.0009376986724972445,193.13566985195664
5.84001,0.024508261233650096,3.97466,0.149765,0.0009803304493460037,202.10427536775788,0.000979850239268547,202.30240434284391
6.04001,0.0257807612336501,4.1921,0.157036,0.001031230449346004,213.1607062664927,0.0010306990964930112,213.3805240773988
6.25001,0.026913361233650096,4.3772,0.162498,0.0010765344493460038,222.57270663144766,0.001075955401674903,222.81231381762058
6.45001,0.028169861233650097,4.58036,0.168945,0.001126794449346004,232.90302534643553,0.001126160092961958,233.1654591826318
6.65001,0.029333661233650096,4.78277,0.174583,0.0011733464493460038,243.19520791731907,0.0011726586163925319,243.48056015102682
6.85001,0.030604261233650096,4.97742,0.181221,0.0012241704493460039,253.09280851720283,0.001223421763651869,253.40263725433158
7.06001,0.031870261233650096,5.19286,0.187195,0.001274810449346004,264.04754303165936,0.0012739985684281283,264.3841535986403
7.26001,0.032905161233650095,5.36553,0.192329,0.0013162064493460039,272.8275003683248,0.0013153410089528684,273.1865976838685
7.46001,0.033976861233650096,5.56384,0.198654,0.0013590744493460038,282.91120535143784,0.0013581517435890737,283.29570274206463
7.66001,0.0354107612336501,5.79055,0.205635,0.001416430449346004,294.43899899130247,0.001415428257981735,294.8560513549487
7.88001,0.0368378612336501,6.00682,0.211533,0.001473514449346004,305.43593750523456,0.0014724298922062097,305.8860017724981
8.08001,0.0378064612336501,6.19624,0.216965,0.001512258449346004,315.0676020602306,0.0015111161380388972,315.54406570356144
8.30001,0.039092961233650095,6.40058,0.223175,0.0015637184493460037,325.4579216419426,0.0015624971147014874,325.9668461984999
8.50001,0.040441361233650094,6.63392,0.23024,0.0016176544493460038,337.3228387956898,0.0016163474557068236,337.8685105867337
8.71001,0.041664561233650095,6.82806,0.236092,0.0016665824493460038,347.1945068175826,0.001665195241865695,347.7731350891541
8.91001,0.0427749612336501,7.0243,0.241852,0.001710998449346004,357.1729560429676,0.0017095363590177487,357.78407841690546
9.12001,0.0442172612336501,7.25592,0.248772,0.001768690449346004,368.9504143062354,0.0017671281582613955,369.6029733803011
9.32001,0.0452654612336501,7.44933,0.2547,0.001810618449346004,378.7849631478667,0.001808981255685627,379.47079819047707
9.52001,0.0468138612336501,7.67434,0.260864,0.001872554449346004,390.2263148610948,0.0018708034048731804,390.9570348832399
9.72001,0.047889461233650094,7.85461,0.266396,0.0019155784493460038,399.3927184580177,0.0019137460686211442,400.1577865423217
9.92001,0.049220561233650095,8.06986,0.272659,0.001968822449346004,410.3377918159678,0.001966886858567403,411.14567407231016
10.13,0.0503472612336501,8.2578,0.278404,0.002013890449346004,419.8942010465979,0.002011865290484669,420.73982196782146
10.33,0.0517036612336501,8.47447,0.284195,0.002068146449346004,430.9114788373856,0.0020660107785576824,431.8026668823255
10.53,0.052813861233650096,8.66743,0.290062,0.002112554449346004,440.72314599255424,0.0021103261439212114,441.65419763555064
10.75,0.0542072612336501,8.89678,0.296326,0.0021682904493460038,452.38517885966615,0.002165943100153867,453.36608132241327
10.95,0.0555033612336501,9.11087,0.302811,0.002220134449346004,463.2712683147349,0.0022176735924750784,464.29979281691266
11.16,0.0568106612336501,9.33083,0.309074,0.002272426449346004,474.4558366576603,0.002269848393252127,475.5340026499278
11.36,0.0580886612336501,9.52645,0.314682,0.002323546449346004,484.4027600039191,0.002320851189528447,485.5282923169797
11.56,0.059512461233650095,9.75,0.32132,0.002380498449346004,495.76987335662403,0.00237766955148092,496.950052771382
11.78,0.060703261233650094,9.96123,0.32766,0.0024281304493460037,506.51053698217476,0.00242518730387123,507.7404106399358
11.98,0.0619651612336501,10.1733,0.334236,0.002478606449346004,517.2939130891224,0.0024755397707283268,518.5760811183126
12.19,0.06319346123365009,10.3568,0.339996,0.002527738449346004,526.6245563466547,0.0025245490919555114,527.955725486102
12.39,0.0641859612336501,10.5336,0.345535,0.002567438449346004,535.6145167168548,0.0025641482097055793,536.9896740211016
12.59,0.06564846123365009,10.7588,0.352066,0.0026259384493460035,547.0655295865895,0.0026224966968796783,548.5020899950428
12.79,0.0669224612336501,10.9773,0.358513,0.002676898449346004,558.1758595689917,0.0026733219379087136,559.6700396619342
13,0.0682286612336501,11.1903,0.364899,0.002729146449346004,569.0065244946288,0.002725429091115678,570.5594266306081
13.2,0.0695655612336501,11.3903,0.370193,0.0027826224493460038,579.1761629224569,0.002778758122480057,580.787791515531
13.4,0.0706172612336501,11.5764,0.376175,0.002824690449346004,588.639011479551,0.002820708508017435,590.3017344733897
13.62,0.07201556123365009,11.8092,0.383095,0.0028806224493460038,600.4764706095431,0.0028764814071116146,602.206216611085
13.82,0.0732038612336501,12.0031,0.389229,0.0029281544493460036,610.3359350653225,0.0029238757555223845,612.1230929491797
14.04,0.07455406123365009,12.225,0.395531,0.0029821624493460036,621.6191489009979,0.002977724623597948,623.4729181846449
14.25,0.0758594612336501,12.4145,0.401321,0.003034378449346004,631.254881311365,0.0030297840148813815,633.1703475192608
14.45,0.0772023612336501,12.6495,0.407127,0.003088094449346004,643.2042064640632,0.0030833360793625286,645.190481803841
14.65,0.0783122612336501,12.829,0.413391,0.003132490449346004,652.3314569530389,0.0031275944229776443,654.3748790117522
14.86,0.0796940612336501,13.0405,0.41993,0.0031877624493460038,663.0858495904672,0.0031826923067119306,665.1996097624843
15.06,0.0810113612336501,13.246,0.425659,0.0032404544493460042,673.5351530750607,0.0032352154915121227,675.7177130586338
15.26,0.0823338612336501,13.453,0.432236,0.0032933544493460036,684.060728847863,0.0032879432350245165,686.3135832928369
15.46,0.08366386123365009,13.6835,0.438896,0.003346554449346004,695.7812371359349,0.003340967197895501,698.1097069308437
15.68,0.08488586123365009,13.859,0.44458,0.0033954344493460037,704.7050948563541,0.0033896829772832853,707.0978748120591
15.88,0.0860147612336501,14.056,0.450661,0.003440590449346004,714.7221887077649,0.0034346851592724987,717.1812550441684
16.1,0.0873739612336501,14.2767,0.457321,0.003494958449346004,725.9443847128733,0.00348886527486531,728.4815301739809
16.3,0.08865936123365009,14.4745,0.463043,0.0035463744493460037,736.0021571179954,0.0035401008913605774,738.6122963626622
16.51,0.0900047612336501,14.6896,0.46949,0.003600190449346004,746.9396032471245,0.0035937252762997867,749.628728072973
16.71,0.0909641612336501,14.857,0.475777,0.003638566449346004,755.4515906112167,0.0036319628799458777,758.2003514229197
16.91,0.0922522612336501,15.0596,0.481705,0.003690090449346004,765.7534343386067,0.003683298768400736,768.5791337732135
17.13,0.0935243612336501,15.2622,0.488091,0.003740974449346004,776.0552780659967,0.003733994407120902,778.9584810325217
17.34,0.0949310612336501,15.4854,0.495026,0.0037972424493460037,787.4045945514529,0.0037900511232930954,790.3945607026938
17.54,0.0961134612336501,15.6791,0.500626,0.0038445384493460038,797.2538893688045,0.0038371670983228167,800.3189626003734
17.74,0.0973305612336501,15.87,0.506325,0.003893222449346004,806.9608092481665,0.003885663471661704,810.1024871864738
17.94,0.0986511612336501,16.0668,0.512573,0.003946046449346004,816.9677334611495,0.003938281229298363,820.191526085004
18.16,0.0997967612336501,16.2834,0.5186,0.003991870449346004,827.9814518784874,0.003983924074749297,831.2866465688478
18.36,0.1011799612336501,16.4897,0.524994,0.004047198449346004,838.4714339167922,0.004039030572297984,841.8648942039612
18.58,0.1024109612336501,16.7012,0.531586,0.004096438449346004,849.2258265542205,0.004088070889041436,852.7046278822949
18.79,0.1036799612336501,16.8928,0.537292,0.004147198449346004,858.96834016808,0.004138622524388953,862.5306523364624
18.99,0.1048739612336501,17.0851,0.543053,0.004194958449346004,868.7464475164368,0.004186184141163166,872.3908027667851
19.2,0.1061369612336501,17.2904,0.549065,0.004245478449346004,879.1855813626023,0.00423649183173,882.918144801253
19.4,0.1074269612336501,17.4884,0.555504,0.004297078449346004,889.2535234061521,0.004287872371150539,893.0747155575856
19.61,0.1088119612336501,17.6996,0.562157,0.004352478449346004,899.9926615859387,0.004343033810162065,903.909860250061
19.81,0.1100339612336501,17.8942,0.568306,0.004401358449346004,909.8877197762156,0.004391700798731597,913.8924617796089
20.03,0.11138796123365009,18.085,0.574562,0.0044555184493460034,919.5895548363636,0.00444562201197069,923.6868030637629
20.24,0.1126259612336501,18.2728,0.580666,0.004505038449346004,929.1388453200943,0.00449492113816796,933.3246515430423
20.44,0.1141039612336501,18.4599,0.586784,0.004564158449346004,938.6525420693276,0.004553774262897079,942.9367010002136
20.64,0.1154909612336501,18.6409,0.592735,0.004619638449346004,947.856064846512,0.004609000668863147,952.2348171681227
20.84,0.1168789612336501,18.8179,0.598526,0.004675158449346004,956.8561948551401,0.004664263838906598,961.3296491793262
21.05,0.1186389612336501,19.001,0.605553,0.004745558449346004,966.1664988358168,0.004734333784375743,970.7514984278423
21.25,0.1200929612336501,19.1318,0.610413,0.004803718449346004,972.8174423676163,0.004792217411002509,977.4905834633631
21.45,0.12203096123365009,19.3067,0.616119,0.0048812384493460035,981.7107911727521,0.004869363831163933,986.5027556327624
21.66,0.1242999612336501,19.4913,0.623207,0.004971998449346004,991.0973674416375,0.00495967888342288,996.0251020157082
21.86,0.1265689612336501,19.6134,0.628899,0.0050627584493460045,997.3059317018266,0.005049985779609774,1002.3550507341328
22.06,0.1286079612336501,19.7517,0.634995,0.005144318449346003,1004.3382366746699,0.005131131648592317,1009.5048723949791
22.27,0.1311699612336501,19.8795,0.64122,0.005246798449346004,1010.8366356300521,0.005233081959879873,1016.140291722418
22.47,0.1337149612336501,19.988,0.646278,0.0053485984493460035,1016.3536644771489,0.005334345496286994,1021.7897321109584
22.67,0.1363829612336501,20.1361,0.652779,0.005455318449346004,1023.8842817329555,0.005440492096861359,1029.4698965450887
22.87,0.1390199612336501,20.225,0.658134,0.005560798449346004,1028.4046860141252,0.005545394289549289,1034.1234371974126
23.09,0.1423319612336501,20.3414,0.665321,0.005693278449346004,1034.3234155791213,0.005677132991002536,1040.212106790692
23.29,0.1453279612336501,20.4271,0.671059,0.005813118449346004,1038.6811056454455,0.0057962874717703205,1044.71908194366
23.51,0.1487959612336501,20.5413,0.677818,0.005951838449346004,1044.4879691877354,0.005934196226711298,1050.7045928426262
23.71,0.1517439612336501,20.6137,0.683571,0.006069758449346005,1048.1693782986094,0.006051411668450968,1054.5315132388832
23.92,0.1555529612336501,20.7208,0.690353,0.0062221184493460036,1053.6152196767114,0.00620284099343132,1060.1709383735736
24.12,0.15890596123365008,20.7955,0.696213,0.006356238449346003,1057.4135796295052,0.006336122760810785,1064.134752481207
24.33,0.1621209612336501,20.8746,0.70298,0.0064848384493460046,1061.4356716277114,0.006463902347238098,1068.3189104825904
24.53,0.1656469612336501,20.9314,0.708763,0.006625878449346004,1064.3238489412145,0.006604023801112201,1071.375929395039
24.73,0.1694049612336501,21.0263,0.714737,0.006776198449346004,1069.1493423752188,0.006753343206315922,1076.394110491141
24.93,0.17297896123365009,21.0878,0.720612,0.006919158449346003,1072.2765061917762,0.006895330920346686,1079.6957572396282
25.13,0.1765039612336501,21.1573,0.727036,0.0070601584493460035,1075.8104555454463,0.007035352219520146,1083.4058478230602
25.34,0.1806029612336501,21.2195,0.733307,0.007224118449346004,1078.973213096501,0.007198149499171889,1086.7678433915817
25.54,0.1845159612336501,21.2738,0.739151,0.007380638449346004,1081.7342699296564,0.007353534817089899,1089.7181594742744
25.74,0.1882809612336501,21.33,0.745163,0.007531238449346004,1084.591938327876,0.007503020263085922,1092.7602588356617
25.96,0.1922799612336501,21.3726,0.751862,0.007691198449346004,1086.7580713130033,0.0076617719695050625,1095.1165433059
26.16,0.19642796123365008,21.4476,0.757576,0.007857118449346003,1090.571685723439,0.007826412031947469,1099.1404366356712
26.37,0.2006179612336501,21.4874,0.763824,0.008024718449346005,1092.5954437705768,0.00799269161968753,1101.363214585874
26.57,0.2046769612336501,21.5433,0.769806,0.008187078449346004,1095.4378577111547,0.0081537461285449,1104.4062933886196
26.77,0.2086349612336501,21.578,0.775825,0.008345398449346004,1097.2022899783829,0.008310768147420306,1106.3588802677873
26.99,0.2132869612336501,21.6358,0.782974,0.008531478449346003,1100.1413154840252,0.008495291062685307,1109.5271474083122
27.19,0.2173079612336501,21.6777,0.788849,0.008692318449346004,1102.2718547346553,0.008654757752090875,1111.8531527137602
27.4,0.2220829612336501,21.7173,0.795837,0.008883318449346004,1104.2854431433655,0.008844093900959357,1114.0951623937851
27.6,0.2261499612336501,21.7593,0.801781,0.009045998449346004,1106.4210672132092,0.009005328488306081,1116.4297504715437
27.8,0.2305069612336501,21.7897,0.807869,0.009220278449346005,1107.966852254239,0.00917803117122555,1118.1826151446685
28,0.2350129612336501,21.8364,0.813957,0.009400518449346003,1110.341462827137,0.009356608545198751,1120.7792482335174
28.22,0.23925096123365008,21.8476,0.819878,0.009570038449346003,1110.9109625790952,0.00952453570968281,1121.5424232047772
28.43,0.2438079612336501,21.9013,0.826454,0.009752318449346004,1113.6415104969672,0.009705071521483574,1124.5020971457443
28.63,0.2482109612336501,21.932,0.832214,0.009928438449346004,1115.2025499956387,0.009879475322524853,1126.2747698718242
28.83,0.2524839612336501,21.9569,0.838028,0.010099358449346002,1116.4686699799036,0.010048700717017208,1127.7442872754953
29.03,0.2568529612336501,21.9798,0.844284,0.010274118449346004,1117.6330935798896,0.010221698434948108,1129.1157883662383
29.25,0.2617989612336501,22.017,0.85154,0.010471958449346003,1119.5246463274657,0.010417507302666662,1131.2482619068257
29.46,0.26665696123365007,22.0429,0.858032,0.010666278449346003,1120.8416145038693,0.01060979499190161,1132.7968232617823
29.66,0.2710729612336501,22.0747,0.864281,0.010842918449346005,1122.4585870138942,0.010784555513120507,1134.629313935654
29.86,0.2754939612336501,22.111,0.870003,0.011019758449346004,1124.304376388545,0.010959483318526529,1136.6939390398895
30.07,0.2805069612336501,22.1349,0.876083,0.011220278449346003,1125.5196481806704,0.01115779805564807,1138.1482920334674
30.27,0.2850059612336501,22.1405,0.881676,0.011400238449346003,1125.8043980566497,0.011335745425380754,1138.6388366418178
30.47,0.2894729612336501,22.1646,0.887924,0.011578918449346004,1127.029839487203,0.0115123957876501,1140.0796260886048
30.68,0.2946049612336501,22.1975,0.894402,0.011784198449346004,1128.7027450085807,0.011715305486843441,1142.0036021460835
30.88,0.2992999612336501,22.2078,0.900223,0.011971998449346004,1129.2264813876138,0.011900900966009192,1142.7455790717468
31.08,0.3041219612336501,22.2303,0.90612,0.012164878449346004,1130.3705657107446,0.012091480963622071,1144.1213862453342
31.28,0.3087589612336501,22.2605,0.912621,0.012350358449346004,1131.9061811133465,0.01227471495182673,1145.8856281811268
31.48,0.3137309612336501,22.2864,0.918777,0.012549238449346002,1133.2231492897504,0.01247114938338473,1147.4442368065063
31.7,0.3188869612336501,22.3032,0.924911,0.012755478449346005,1134.077398917688,0.01267481256452689,1148.543098739473
31.9,0.32366296123365007,22.3108,0.931404,0.012946518449346002,1134.4638451779454,0.012863428659943568,1149.1512022796576
32.12,0.32868596123365007,22.3299,0.937508,0.013147438449346002,1135.4350456478028,0.013061761022541495,1150.3631080236876
32.34,0.3338039612336501,22.3492,0.944305,0.013352158449346003,1136.4164157560886,0.013263803994580223,1151.5900278037016
32.55,0.3387379612336501,22.3692,0.950317,0.013549518449346003,1137.4333795988712,0.013458544571168756,1152.845054160648
32.75,0.3432679612336501,22.3759,0.956459,0.013730718449346004,1137.7740624862035,0.013637306241296642,1153.3965177971702
32.95,0.3477829612336501,22.3933,0.962479,0.013911318449346004,1138.6588210294244,0.013815444193845495,1154.4990664939216
33.16,0.3532649612336501,22.409,0.96888,0.014130598449346004,1139.457137646009,0.014031692190523876,1155.558348908326
33.36,0.3580539612336501,22.4259,0.974716,0.014322158449346003,1140.3164720931604,0.014220565212010773,1156.6482652888778
33.56,0.3627919612336501,22.4371,0.981216,0.014511678449346003,1140.885971845119,0.014407391749605295,1157.442142215905
33.76,0.3676269612336501,22.4567,0.987259,0.014705078449346003,1141.882596411046,0.014598007168020512,1158.6740695712135
33.96,0.3727169612336501,22.4767,0.993111,0.014908678449346005,1142.899560253829,0.014798636474942348,1159.938682297552
34.18,0.3780359612336501,22.4897,0.99929,0.015121438449346002,1143.5605867516376,0.015008249129462168,1160.8528677773006
34.39,0.3827859612336501,22.4868,1.00518,0.015311438449346005,1143.4131269944342,0.015195401339925483,1160.9204267105838
34.59,0.3877019612336501,22.5147,1.01119,0.015508078449346003,1144.8317915551163,0.015389057151264943,1162.5859327898584
34.79,0.3925609612336501,22.5216,1.01714,0.015702438449346004,1145.1826440808761,0.01558043071789062,1163.1648040628154
34.99,0.3974979612336501,22.5444,1.02339,0.015899918449346004,1146.3419828616486,0.01577483884106626,1164.5687269042105
35.21,0.4029019612336501,22.5556,1.02976,0.016116078449346004,1146.911482613607,0.01598759307247505,1165.3951980418635
35.42,0.4082829612336501,22.5661,1.03656,0.016331318449346002,1147.445388631068,0.01619939683293966,1166.1846846760357
35.62,0.4131379612336501,22.5687,1.04218,0.016525518449346004,1147.57759393063,0.016390458000716684,1166.5419086311867
35.8201,0.4180969612336501,22.5945,1.04805,0.016723878449346002,1148.8894772878198,0.016585574252497518,1168.103365257714
36.0201,0.4228289612336501,22.603,1.05463,0.016913158449346002,1149.3216869210023,0.01677172349851567,1168.7603467211668
36.2301,0.4278059612336501,22.6119,1.06028,0.017112238449346003,1149.7742358310406,0.016967473267362462,1169.4494467174961
36.4301,0.4329349612336501,22.6236,1.06694,0.017317398449346003,1150.3691596790686,0.01716916124612012,1170.2905607810703
36.6301,0.43764396123365007,22.6264,1.07273,0.017505758449346,1150.5115346170583,0.017354297728275358,1170.652111635251
36.8301,0.4425919612336501,22.6403,1.07848,0.017703678449346002,1151.2183244877922,0.01754879368238756,1171.599123529519
37.0501,0.4479549612336501,22.6669,1.0854,0.017918198449346005,1152.5708863986933,0.017759559741868932,1173.2228802681236
37.2701,0.4532329612336501,22.6754,1.09163,0.018129318449346003,1153.0030960318763,0.017966941936051063,1173.90625633292
37.4801,0.4586289612336501,22.6765,1.09808,0.018345158449346005,1153.0590290432292,0.01817891611324453,1174.2120796324762
37.6801,0.4636649612336501,22.6838,1.10368,0.018546598449346002,1153.430220845845,0.01837670767479863,1174.8224279912135
37.8801,0.4687099612336501,22.7088,1.11005,0.018748398449346004,1154.7014256493235,0.01857481349743806,1176.3502280674247
38.0801,0.4737199612336501,22.7169,1.11619,0.018948798449346004,1155.1132960056505,0.01877150611786378,1177.001305037821
38.3001,0.4792359612336501,22.7217,1.12296,0.019169438449346002,1155.3573673279182,0.018988019563322828,1177.5049192679091
38.5001,0.4840599612336501,22.7346,1.12828,0.019362398449346004,1156.0133090065133,0.01917733228052815,1178.3964993082443
38.7201,0.4896239612336501,22.752,1.13526,0.019584958449346004,1156.8980675497344,0.019395641007460957,1179.5558681328246
38.9201,0.4944269612336501,22.7618,1.1408,0.019777078449346005,1157.396379832698,0.019584052870673465,1180.2862988336383
39.1301,0.4995369612336501,22.7577,1.1468,0.019981478449346005,1157.1879022449275,0.01978446874832011,1180.3102273754785
39.3301,0.5047139612336501,22.7764,1.1535,0.020188558449346004,1158.1387634379294,0.019987471436297984,1181.5199155560492
39.5401,0.5101299612336501,22.7876,1.15975,0.020405198449346004,1158.708263189888,0.02019980179365757,1182.3519352451747
39.7401,0.5148769612336501,22.7917,1.16517,0.020595078449346004,1158.916740777658,0.020385867423042305,1182.7847219702344
39.9401,0.5196449612336501,22.7854,1.17113,0.020785798449346006,1158.5963971671815,0.02057272133424836,1182.678748362837
40.1401,0.52479696123365,22.814,1.17712,0.020991878449346003,1160.0506554623612,0.020774584644863744,1184.4022978169112
40.3401,0.5294659612336501,22.8194,1.18273,0.021178638449346004,1160.3252356999126,0.020957488079200202,1184.8993443504532
40.5501,0.5344939612336501,22.8194,1.18853,0.021379758449346004,1160.3252356999126,0.021154417577965472,1185.1327089618571
40.7501,0.5392109612336501,22.8277,1.1943,0.021568438449346004,1160.7472756946675,0.02133913102378151,1185.7827818657338
40.9501,0.5445119612336501,22.8427,1.20068,0.021780478449346004,1161.5099985767545,0.02154667267171799,1186.8082420694554
41.1701,0.5499569612336501,22.8387,1.20724,0.021998278449346004,1161.306605808198,0.021759807288260262,1186.8533518878314
41.3701,0.5548349612336501,22.8612,1.21347,0.022193398449346,1162.4506901313287,0.021950709152109643,1188.2494214751305
41.5801,0.5602749612336501,22.8789,1.2196,0.022410998449346003,1163.3507031321915,0.02216356206502662,1189.4225539361325
41.7801,0.5653379612336501,22.8857,1.22592,0.022613518449346004,1163.6964708387375,0.022361623260859276,1190.0117424514879
41.9801,0.5702099612336501,22.8821,1.23154,0.022808398449346002,1163.5134173470367,0.022552175634410806,1190.051294971048
42.2001,0.5757659612336501,22.9067,1.23817,0.023030638449346004,1164.7642828736596,0.022769436129362667,1191.5895479512346
42.4101,0.5809139612336501,22.9089,1.24406,0.023236558449346006,1164.8761488963655,0.02297070016859192,1191.9438616164448
42.6101,0.5859209612336501,22.9111,1.25,0.023436838449346006,1164.9880149190717,0.023166412880686403,1192.2916508201542
42.8101,0.5906999612336501,22.9225,1.25613,0.023627998449346002,1165.567684309458,0.023353177849836315,1193.1077157469294
43.0101,0.5958879612336501,22.9146,1.26179,0.023835518449346,1165.1659835915586,0.023555887201185295,1192.9383188900056
43.2101,0.6003919612336501,22.93,1.26751,0.024015678449346003,1165.9490457505015,0.023731837485793487,1193.9501031215673
43.4301,0.6068029612336501,22.9494,1.27471,0.024272118449346004,1166.9355006780008,0.02398223198770688,1195.259497373204
43.6401,0.6113989612336501,22.9458,1.28033,0.024455958449346005,1166.7524471862998,0.024161699436380475,1195.2864965553608
43.8401,0.6166399612336501,22.9592,1.28672,0.024665598449346002,1167.4338129609644,0.024366313945486235,1196.2292666076485
44.0401,0.62137296123365,22.9693,1.29262,0.024854918449346,1167.9473797015696,0.024551059595971352,1196.9766165771796
44.2401,0.6265369612336501,22.9727,1.29876,0.025061478449346003,1168.1202635548427,0.024752589766676332,1197.3950843661667
44.4601,0.6323769612336501,22.9864,1.30567,0.025295078449346003,1168.816883787149,0.02498045257446439,1198.382198555465
44.6701,0.6374929612336501,22.9842,1.31165,0.025499718449346002,1168.705017764443,0.02518002398062229,1198.5066666677742
44.8701,0.64249996123365,22.9959,1.31735,0.025699998449346003,1169.2999416124708,0.025375304819427527,1199.3509482987317
45.0701,0.64715196123365,22.9906,1.32311,0.025886078449346,1169.0304461941334,0.025556705934014476,1199.2920600339887
45.2701,0.6522689612336501,23.009,1.32936,0.026090758449346003,1169.9660529294936,0.02575620136398057,1200.4913546104117
45.4901,0.6571619612336501,23.0239,1.33516,0.026286478449346003,1170.7236909923668,0.02594692653581989,1201.4978940657763
45.7001,0.6625449612336501,23.025,1.34156,0.026501798449346005,1170.7796240037198,0.026156709496111437,1201.8073896276676
45.9001,0.6677159612336501,23.0316,1.34755,0.026708638449346,1171.1152220718384,0.026358189088249162,1202.3941151206807
46.1001,0.6730119612336501,23.0497,1.35374,0.026920478449346006,1172.0355743495566,0.026564497032568978,1203.5873327707006
46.3001,0.6778959612336501,23.0472,1.35993,0.027115838449346005,1171.9084538692089,0.02675471762310266,1203.6857341817492
46.5201,0.6832269612336501,23.0531,1.36588,0.027329078449346005,1172.20845820283,0.026962306543118854,1204.243835116042
46.7201,0.6885289612336501,23.0749,1.3728,0.027541158449346004,1173.316948791463,0.027168723471005206,1205.6314567894317
46.9401,0.6936149612336501,23.0712,1.37815,0.027744598449346004,1173.1288104805483,0.027366691077194978,1205.67679825669
47.1601,0.6996169612336501,23.0971,1.38538,0.027984678449346004,1174.445778656952,0.027600262689750542,1207.3122661288585
47.3601,0.7045039612336501,23.0891,1.39142,0.028180158449346005,1174.0389931198388,0.027790403088108578,1207.1235979716664
47.5701,0.7093769612336501,23.097,1.39725,0.028375078449346006,1174.440693837738,0.027979962791720138,1207.7655406594881
47.7701,0.7149549612336501,23.1071,1.4034,0.028598198449346003,1174.9542605783433,0.028196902898216296,1208.5558356912672
47.9701,0.7192999612336501,23.1119,1.409,0.028771998449346005,1175.198331900611,0.028365856449381197,1209.0111364837294
48.1801,0.7249039612336501,23.1009,1.41517,0.028996158449346002,1174.6390017870806,0.0285837235595659,1208.6990204036806
48.3801,0.7299199612336501,23.1166,1.42177,0.029196798449346004,1175.4373184036651,0.02877869070291649,1209.7563248789365
48.5801,0.7347099612336501,23.1213,1.4277,0.029388398449346,1175.6763049067192,0.028964837966427244,1210.2275486027727
48.7901,0.7400169612336501,23.1157,1.43377,0.029600678449346007,1175.39155503074,0.0291710362441491,1210.1839425032817
48.9901,0.7449119612336501,23.1241,1.43975,0.029796478449346006,1175.8186798447086,0.02936118897883075,1210.85393579904
49.1901,0.7501129612336501,23.144,1.44658,0.030004518449346006,1176.8305588682776,0.029563189075947512,1212.140793083595
49.3901,0.7551519612336501,23.1444,1.45265,0.030206078449346006,1176.8508981451334,0.02975885839339161,1212.3989486976886
49.6001,0.7600719612336501,23.1509,1.4581,0.030402878449346003,1177.1814113940377,0.029949869890201212,1212.97111475748
49.8001,0.7652109612336501,23.1697,1.46427,0.030608438449346003,1178.1373574062534,0.03014934477808379,1214.1983021952976
50.0001,0.7704129612336501,23.1731,1.46995,0.030816518449346006,1178.3102412595267,0.03035122455062706,1214.6216605483544
50.2001,0.7752859612336501,23.1716,1.47604,0.031011438449346004,1178.233968971318,0.030540299492528483,1214.7726991790007
50.4201,0.7807129612336501,23.173,1.48255,0.031228518449346,1178.3051564403127,0.030750827855220198,1215.1018807571684
50.6301,0.78634496123365,23.1904,1.48927,0.031453798449346,1179.1899149835338,0.030969261880712258,1216.2799169029272
50.8301,0.7913889612336501,23.1952,1.49517,0.031655558449346005,1179.4339863058017,0.0311648501562137,1216.7696277964503
51.0301,0.7963209612336501,23.18,1.50068,0.031852838449346006,1178.6610937852868,0.031356058489455677,1216.2047951921588
51.2301,0.8013689612336501,23.2013,1.50694,0.032054758449346,1179.7441602778504,0.03155172616464396,1217.5605743675835
51.4501,0.8068719612336501,23.1997,1.5135,0.032274878449346005,1179.6628031704279,0.031764986679728165,1217.7362767539682
51.6501,0.8116969612336501,23.2061,1.51879,0.032467878449346003,1179.9882316001183,0.031951934908428466,1218.2999460753697
51.8701,0.8174729612336501,23.2241,1.52625,0.032698918449346005,1180.9034990586226,0.032175684390853734,1219.517766270888
52.0901,0.8230469612336501,23.2232,1.5327,0.032921878449346,1180.8577356856974,0.03239156138163589,1219.733790525912
52.2901,0.8277439612336501,23.2221,1.53854,0.03310975844934601,1180.8018026743446,0.03257343662223004,1219.8978651374446
52.5101,0.8332789612336501,23.2328,1.54554,0.033331158449346004,1181.3458783302333,0.032787718094336664,1220.7215049843403
52.7201,0.8383999612336501,23.243,1.55163,0.033535998449346,1181.8645298900526,0.03298593112412604,1221.4995369317824
52.9201,0.84362496123365,23.2484,1.55818,0.033744998449346,1182.139110127604,0.033188129084660414,1222.0303925657713
53.1201,0.8484609612336501,23.2423,1.56302,0.033938438449346006,1181.828936155555,0.033375237030792024,1221.9383647629263
53.3201,0.8532749612336501,23.2499,1.56934,0.034130998449346,1182.2153824158127,0.03356145901843027,1222.5655737998397
53.5401,0.8591089612336501,23.2583,1.57594,0.034364358449346,1182.6425072297814,0.033787091626414335,1223.2832582656588
53.7501,0.8648579612336501,23.2691,1.583,0.034594318449346004,1183.1916677048844,0.034009387028941795,1224.12337704408
53.9501,0.8698159612336501,23.2773,1.58886,0.034792638449346006,1183.6086228804252,0.034201057320422064,1224.789489761832
54.1501,0.8746689612336501,23.2652,1.5946,0.034986758449346005,1182.9933597555416,0.03438863286674357,1224.382462680489
54.3501,0.8799949612336501,23.2753,1.60087,0.035199798449346,1183.506926496147,0.03459445006717134,1225.1661317722162
54.5701,0.8854969612336501,23.277,1.60732,0.035419878449346,1183.5933684227834,0.034807024112790796,1225.5161016657705
54.7801,0.8904539612336501,23.283,1.61322,0.035618158449346,1183.8984575756183,0.03499850297225465,1226.066740425483
54.9801,0.8958229612336501,23.2993,1.61952,0.035832918449346,1184.727283107486,0.03520585520293439,1227.1795192277918
55.1801,0.9009769612336501,23.3084,1.62598,0.03603907844934601,1185.1900016559523,0.03540486363684253,1227.9031571030118
55.3801,0.9059409612336501,23.3039,1.63136,0.036237638449346,1184.961184791326,0.035596498276162965,1227.9013797823027
55.6001,0.9115999612336501,23.2997,1.63788,0.036463998449346,1184.7476223843419,0.035814918522348235,1227.948257849831
55.8101,0.9168639612336501,23.302,1.64413,0.036674558449346,1184.8645732262619,0.03601805014615921,1228.3189582716077
56.0101,0.9219999612336501,23.3133,1.65028,0.036879998449346,1185.4391577974343,0.03621620263748259,1229.1581520987977
56.2101,0.92690796123365,23.3122,1.65622,0.037076318449346,1185.3832247860812,0.0364055219582288,1229.3328707127625
56.4101,0.9320099612336501,23.3219,1.6622,0.037280398449346004,1185.8764522498307,0.036602286573490926,1230.086398901401
56.6301,0.9377849612336501,23.3291,1.66909,0.037511398449346006,1186.2425592332327,0.03682495951956663,1230.7401765302025
56.8301,0.9425219612336501,23.3235,1.67459,0.037700878449346005,1185.9578093572534,0.03700757216371471,1230.669460573884
57.0501,0.94844796123365,23.3384,1.68135,0.037937918449346,1186.7154474201268,0.037235974139419425,1231.7369612869306
57.2601,0.9533079612336501,23.3375,1.68744,0.038132318449346,1186.6696840472014,0.03742325104085857,1231.920150333474
57.4601,0.9583979612336501,23.3422,1.69328,0.038335918449346,1186.9086705502552,0.03761935324655031,1232.4099045512914
57.6701,0.9642459612336501,23.3508,1.70007,0.03856983844934601,1187.3459650026518,0.03784461142228816,1233.141707056287
57.8701,0.9693109612336501,23.3505,1.70598,0.038772438449346004,1187.33071054501,0.03803966834949303,1233.3664174386347
58.0701,0.9742659612336501,23.3484,1.71159,0.038970638449346,1187.223929341518,0.038230452285009306,1233.490803850298
58.2701,0.9794809612336501,23.3511,1.71745,0.039179238449346,1187.3612194602936,0.03843120777720874,1233.8811278030346
58.4701,0.9846829612336501,23.3707,1.72404,0.039387318449346,1188.3578440262208,0.0386314226801231,1235.1640728606599
58.6801,0.98985596123365,23.3735,1.72993,0.039594238449346,1188.5002189642105,0.038830481685717955,1235.5579800309793
58.8801,0.9949589612336501,23.3697,1.73609,0.039798358449346004,1188.3069958340818,0.03902680824854221,1235.599663602152
59.0801,1.00033596123365,23.3784,1.74187,0.040013438449345996,1188.749375105692,0.03923363465570796,1236.3153250581822
59.2801,1.00553396123365,23.3817,1.7482,0.040221358449346004,1188.9171741397513,0.03943353516790243,1236.7370379674098
59.5001,1.0109839612336502,23.371,1.75402,0.040439358449346006,1188.3730984838626,0.03964308398960816,1236.4301441850116
59.7001,1.0160339612336502,23.3823,1.76054,0.04064135844934601,1188.9476830550348,0.03983721389431962,1237.2681320195938
59.9101,1.0216839612336501,23.3794,1.76612,0.040867358449346004,1188.8002232978315,0.04005436407875397,1237.3833481480065
60.1101,1.0267039612336502,23.3899,1.7727,0.041068158449346005,1189.3341293152923,0.040247261504243646,1238.1778917872277
60.3101,1.03183396123365,23.3918,1.77891,0.041273358449346,1189.4307408803568,0.040444347331903614,1238.522542199383
60.5201,1.03720396123365,23.4001,1.78521,0.041488158449346,1189.8527808751114,0.040650611946472986,1239.217581579453
60.7201,1.0422239612336501,23.3965,1.79042,0.041688958449346,1189.6697273834106,0.04084339440264823,1239.2658192167426
60.9201,1.04712396123365,23.3896,1.79703,0.041884958449346005,1189.3188748576508,0.041031532676974236,1239.1334465140865
61.1201,1.05252396123365,23.4108,1.80328,0.042100958449346006,1190.3968565310004,0.041238827744586704,1240.513705126044
61.3401,1.0581239612336502,23.4024,1.80975,0.04232495844934601,1189.9697317170317,0.041453755028925565,1240.3351511679343
61.5601,1.06386396123365,23.4153,1.81651,0.042554558449346,1190.6256733956266,0.04167400756540775,1241.2922232054327
61.7601,1.06868396123365,23.4063,1.82206,0.042747358449346004,1190.1680396663744,0.04185892083766532,1241.0445794729485
61.9801,1.07468396123365,23.4201,1.82906,0.042987358449346,1190.8697447178945,0.04208905557063473,1242.062089300564
62.1801,1.07990396123365,23.4273,1.83534,0.043196158449346,1191.2358517012963,0.042289229715436354,1242.6926643019272
62.4001,1.08573396123365,23.4157,1.84203,0.043429358449346006,1190.6460126724821,0.042512748501229145,1242.3550051431198
62.6201,1.0917139612336502,23.424,1.84846,0.04366855844934601,1191.068052667237,0.04274196630563647,1243.0802775422849
62.8301,1.0971639612336501,23.4154,1.85503,0.043886558449346004,1190.6307582148406,0.04295082306733612,1242.8834445768252
63.0301,1.1023939612336502,23.419,1.8606,0.04409575844934601,1190.8138117065414,0.043151207906811935,1243.323649905698
63.2301,1.10783396123365,23.4348,1.86797,0.044313358449346,1191.6172131423398,0.04335959619531992,1244.4217738427271
63.4301,1.1131339612336502,23.4287,1.87355,0.044525358449346006,1191.307039170291,0.043562579794783785,1244.3504121125773
63.6501,1.11843396123365,23.4342,1.87946,0.044737358449346,1191.5867042270563,0.04376552220026777,1244.895145737537
63.8501,1.12393396123365,23.4418,1.88665,0.044957358449346,1191.9731504873137,0.04397607927258423,1245.5611146757678
64.0701,1.1297139612336502,23.4365,1.89265,0.04518855844934601,1191.7036550689763,0.04419730784717696,1245.55502534036
64.2901,1.13522396123365,23.4278,1.89902,0.045408958449346004,1191.261275797366,0.044408156658614736,1245.3552095723635
64.4901,1.14057396123365,23.4378,1.90498,0.045622958449346,1191.769757718757,0.04461284028780053,1246.141819856347
64.7101,1.14619396123365,23.4478,1.91174,0.045847758449346,1192.2782396401485,0.04482780863428454,1246.9415243755814
64.9201,1.15171396123365,23.4602,1.918,0.046068558449346,1192.908757222674,0.04503890694547073,1247.8643440295236
65.1201,1.1568839612336501,23.4532,1.92363,0.04627535844934601,1192.5528198777001,0.0452365799943449,1247.7386290873192
65.3201,1.1621439612336502,23.4582,1.9297,0.04648575844934601,1192.8070608383957,0.04543765406726225,1248.2556017452039
65.5201,1.1672239612336501,23.4436,1.9356,0.04668895844934601,1192.0646772331643,0.04563180890679637,1247.7209354174365
65.7401,1.1729939612336502,23.4506,1.94241,0.04691975844934601,1192.4206145781384,0.04585228945702719,1248.3687017841653
65.9501,1.17901396123365,23.4693,1.94946,0.047160558449346,1193.37147577114,0.0460822710858293,1249.6515410060272
66.1501,1.18426396123365,23.4576,1.95522,0.047370558449346005,1192.776551923112,0.04628279329245533,1249.2790432929953
66.3601,1.18957396123365,23.4622,1.96138,0.047582958449346,1193.0104536069523,0.046485566288623846,1249.7774204505672
66.5601,1.19496396123365,23.4647,1.96749,0.047798558449346,1193.1375740873002,0.046691352203047834,1250.1678301604231
66.7601,1.2000639612336501,23.4527,1.97321,0.048002558449346006,1192.5273957816305,0.046886027164330435,1249.7717618000845
66.9601,1.2053239612336502,23.4737,1.97915,0.048212958449346005,1193.5952078165524,0.04708676988282522,1251.1419639763503
67.1601,1.21090396123365,23.4732,1.98514,0.048436158449346005,1193.5697837204827,0.04729968104573196,1251.3817188851197
67.3601,1.21629396123365,23.4671,1.99132,0.048651758449346,1193.259609748434,0.047505299512198965,1251.3137880492757
