Repository: materialdigital/demodata_tensiletest_42CrMoS4

# pmd_referenceproject

This repository contains data from a joint project between Fraunhofer IWM, Freiburg and IWT, Bremen. The provided python scripts generate a structured dataset using the [PMDco v2.0.7](https://github.com/materialdigital/core-ontology) and [TTO v2.0.1](https://github.com/materialdigital/application-ontologies). The resulting ABox is published to [github-pages](https://matttjung.github.io/pmd_referenceproject/) as .ttl and .rdf alongside all references file resources.

**The repo is currently WIP**

File: resources/46NTAX.csv (part 1 of 2)
Time,Displacement,Force,Machine Displacement,Engineering Strain,Engineering Stress,True Strain,True Stress
s,mm,kN,mm,,MPa,,MPa
0,0.0010331807840614803,0.170679,0,4.132723136245921e-05,8.678718586116434,4.13263774159105e-05,8.679077253527371
0.25,0.0009865418840614803,0.173319,0.000358582,3.9461675362459215e-05,8.812957813363766,3.946089677107829e-05,8.813305587443981
0.460001,0.0009625058840614803,0.170847,-6.8664e-05,3.850023536245921e-05,8.68726108239581,3.8499494247409145e-05,8.687595543992138
0.670001,0.0009045327840614803,0.170516,0.0001297,3.618131136245921e-05,8.670430330797753,3.618065683465713e-05,8.6707440383372
0.890001,0.0009120887840614804,0.16613,-0.000389099,3.648355136245921e-05,8.447410160075481,3.648288585385844e-05,8.447718351597937
1.08,0.0008982797840614803,0.178539,-0.000190734,3.5931191362459216e-05,9.078385376330083,3.593054585267669e-05,9.078711573532301
1.29,0.0014442677840614802,0.283262,0.00685883,5.777071136245921e-05,14.403360601717337,5.7769042699202066e-05,14.404192694105308
1.48,0.0021295907840614805,0.383821,0.0120697,8.518363136245922e-05,19.516603955037212,8.518000344294972e-05,19.518266450233966
1.69,0.0028168607840614803,0.507977,0.0186615,0.0001126744313624592,25.82971209826439,0.00011266808407546378,25.83262244638732
1.89,0.00321980078406148,0.624561,0.0245361,0.0001287920313624592,31.757797730613998,0.00012878373838076912,31.76188788189532
2.09,0.003964530784061481,0.73544,0.0306091,0.00015858123136245923,37.3957944268098,0.00015856865868818138,37.40172469793778
2.31,0.00455331078406148,0.878906,0.0373917,0.0001821324313624592,44.690781160243795,0.00018211584726480774,44.698920800875996
2.52,0.0053586107840614804,1.01617,0.0436783,0.00021434443136245923,51.67040740603084,0.00021432146287690337,51.68148267012455
2.74,0.006150760784061481,1.15456,0.0498199,0.0002460304313624592,58.707288716166545,0.0002460001708391692,58.721732495733505
2.94,0.007011820784061481,1.30849,0.0564423,0.0002804728313624592,66.5343509321445,0.00028043350621091896,66.55301200993331
3.15,0.007769380784061481,1.45823,0.0624542,0.00031077523136245925,74.14835922305947,0.000310726950742944,74.17140269655216
3.36,0.008972350784061481,1.61551,0.0685959,0.00035889403136245924,82.14576288270356,0.00035882964430444174,82.17524450670388
3.56001,0.00954771078406148,1.7653,0.0740891,0.0003819084313624592,89.76231358322549,0.000381835522899884,89.79659456760153
3.77001,0.01055618078406148,1.951,0.0812759,0.00042224723136245925,99.20482286346395,0.00042215811008681136,99.24671182525584
3.98001,0.011528780784061481,2.11505,0.0874558,0.0004611512313624593,107.54646878389002,0.0004610449338115153,107.59606397039839
4.19001,0.012550580784061481,2.27322,0.0927963,0.0005020232313624592,115.58912733453793,0.0005018972598586289,115.64715576175278
4.39001,0.013642480784061481,2.47578,0.100304,0.0005456992313624592,125.88893713424231,0.0005455503916821673,125.95763463047349
4.59001,0.014566380784061481,2.63006,0.105659,0.0005826552313624592,133.73379621746898,0.0005824855537088933,133.81171691344503
4.80001,0.015548980784061481,2.79705,0.11145,0.0006219592313624592,142.22493582278415,0.0006217658948805932,142.31339393454908
5.01001,0.01670808078406148,2.99211,0.118095,0.0006683232313624592,152.14338418144493,0.0006681000028453314,152.2450651395915
5.22001,0.01794228078406148,3.18543,0.124382,0.0007176912313624593,161.9733566857837,0.0007174338141673414,162.08960354359144
5.42001,0.01893308078406148,3.36143,0.130928,0.0007573232313624592,170.9226385022725,0.0007570366068265646,171.05208218717604
5.62001,0.02011028078406148,3.54753,0.136536,0.0008044112313624592,180.38548705936662,0.0008040878660488146,180.530591171132
5.83001,0.02129398078406148,3.75837,0.143288,0.0008517592313624591,191.1063198899831,0.0008513966903187904,191.26909646212107
6.03001,0.02248618078406148,3.94033,0.148865,0.0008994472313624592,200.35865693162117,0.0008990429710903962,200.5388689708778
6.24001,0.02357588078406148,4.12015,0.154831,0.0009430352313624592,209.50217884208146,0.0009425908529929764,209.69974677777674
6.44001,0.02465478078406148,4.3197,0.161057,0.0009861912313624591,219.64893558344704,0.000985705264268127,219.86555143769755
6.65001,0.02595858078406148,4.531,0.167,0.0010383432313624593,230.39315858244754,0.0010378045259046738,230.63238575921386
6.86001,0.02706908078406148,4.72162,0.17321,0.0010827632313624592,240.0858409680106,0.0010821774660467324,240.34579708898147
7.06001,0.02826548078406148,4.91779,0.179192,0.0011306192313624592,250.06073081994586,0.0011299805627879738,250.34345429121944
7.27001,0.02962608078406148,5.14378,0.185867,0.0011850432313624593,261.5519137614703,0.0011843416218693993,261.8618640865232
7.49001,0.03079808078406148,5.3411,0.19207,0.0012319232313624591,271.5852790343656,0.0012311650365664393,271.9198512489041
7.68001,0.03205648078406148,5.53947,0.197983,0.0012822592313624591,281.672034909007,0.0012814378390777563,282.0332114759857
7.88001,0.033254380784061476,5.74454,0.203728,0.001330175231362459,292.0994736709806,0.0013292913320298064,292.48801715595175
8.09001,0.03462318078406148,5.97455,0.210381,0.0013849272313624591,303.79506634490446,0.0013839691041666016,304.2158004050391
8.29001,0.035781280784061474,6.16343,0.216248,0.001431251231362459,313.3992728761454,0.0014302279675676053,313.8478259713575
8.49001,0.037064080784061475,6.37043,0.222679,0.001482563231362459,323.9248486489475,0.001481465319510129,324.40508771927904
8.71001,0.03823578078406148,6.57318,0.228577,0.001529431231362459,334.2343196051583,0.0015282628425785955,334.74550801215565
8.91001,0.03966888078406148,6.78303,0.23455,0.0015867552313624592,344.90481272555706,0.0015854976654041157,345.4520922414714
9.12001,0.040867080784061476,6.99115,0.240578,0.001634683231362459,355.4873384735551,0.0016333485910072392,356.0684476647195
9.32001,0.04214448078406148,7.20658,0.246826,0.0016857792313624592,366.44156450609023,0.0016843599004492036,367.0593040850426
9.52001,0.04316628078406148,7.38552,0.252357,0.001726651231362459,375.5403400074681,0.0017251622828086417,376.1887671979683
9.72001,0.044389180784061476,7.59449,0.258362,0.001775567231362459,386.1660867187844,0.0017739927752921005,386.8517505682257
9.93001,0.04598168078406148,7.83186,0.26506,0.0018392672313624593,398.23592208685227,0.0018375778505529893,398.9683843686981
10.14,0.047257580784061476,8.03998,0.271042,0.001890303231362459,408.81844783485025,0.0018885188565283056,409.591238667833
10.35,0.048614180784061475,8.27501,0.27784,0.001944567231362459,420.7692984333126,0.001942679007959162,421.5875126230094
10.55,0.049693080784061476,8.46489,0.283386,0.001987723231362459,430.4243531566927,0.0019857503235042105,431.2799176428064
10.77,0.05112458078406148,8.67879,0.289352,0.002044983231362459,441.3007814552548,0.002042895099466074,442.20323415331796
10.97,0.052573480784061474,8.91069,0.296783,0.002102939231362459,453.0924772123217,0.0021007311497561786,454.0453031580867
11.18,0.05396278078406148,9.12239,0.30249,0.0021585112313624592,463.85703948817775,0.0021561849928676737,464.85828011765955
11.38,0.05506148078406148,9.31718,0.307892,0.002202459231362459,473.7617588349611,0.0022000373734066625,474.8051997941737
11.58,0.05638508078406148,9.51037,0.313782,0.002255403231362459,483.58512107432176,0.0022528636273316536,484.67580051903155
11.79,0.057797080784061476,9.77139,0.321312,0.002311883231362459,496.8575161864802,0.0023092149410504728,498.00619274652814
11.99,0.05880488078406148,9.95021,0.326195,0.002352195231362459,505.9501899048015,0.002349433150613488,507.14028352880257
12.19,0.06036778078406148,10.1755,0.332848,0.002414711231362459,517.4057791118285,0.002411800500970857,518.6551646578216
12.4,0.06162788078406148,10.3754,0.338799,0.002465115231362459,527.5703327204428,0.0024620818189285054,528.8708543832469
12.62,0.06297408078406148,10.5992,0.345154,0.0025189632313624595,538.9501581211824,0.0025157959611917316,540.3077537530266
12.82,0.06430118078406148,10.7807,0.351166,0.002572047231362459,548.1791049944366,0.002568745178693911,549.5890475437282
13.01,0.06559798078406148,10.9931,0.357513,0.0026239192313624593,558.9792610047901,0.0026204827653229967,560.4459774376734
13.22,0.06672128078406148,11.2084,0.363449,0.002668851231362459,569.9268767723471,0.0026652961717934633,571.4479268192075
13.43,0.06812368078406147,11.4151,0.369774,0.002724947231362459,580.4371980875076,0.002721241293452499,582.0188588234158
13.64,0.06945298078406148,11.6301,0.37574,0.002778119231362459,591.3695593974229,0.0027742673903971868,593.0124545432272
13.85,0.07075838078406148,11.8438,0.381775,0.002830335231362459,602.2358180575573,0.0028263373743421184,603.940347310994
14.06,0.07208368078406148,12.0472,0.387672,0.0028833472313624592,612.5783403386586,0.0028791983589141704,614.3446164002667
14.27,0.07343688078406148,12.275,0.394676,0.0029374752313624593,624.1615585079549,0.002933169281348421,625.9950176264406
14.47,0.07467588078406148,12.4752,0.400665,0.0029870352313624594,634.3413665742108,0.002982582905591705,636.2361665848787
14.68,0.07602788078406147,12.6741,0.406921,0.003041115231362459,644.455071990686,0.0030365003942376973,646.4149341260456
14.89,0.07733948078406147,12.8967,0.413094,0.0030935792313624587,655.7738795608587,0.0030888039610487282,657.8025680151381
15.09,0.07848688078406148,13.0987,0.419289,0.0031394752313624592,666.0452143729652,0.0031345573693139935,668.1362468264567
15.3,0.07969388078406148,13.2935,0.425285,0.003187755231362459,675.95044220167,0.0031826851116644626,678.1052067599401
15.5,0.08101248078406148,13.5048,0.430923,0.003240499231362459,686.6946652006703,0.0032352601288820767,688.9198987354338
15.71,0.08246718078406148,13.6918,0.437019,0.0032986872313624594,696.2032771306898,0.0032932584978239907,698.4998339913935
15.91,0.08368838078406148,13.9234,0.444084,0.003347535231362459,707.9797184301149,0.0033419447081413675,710.3497054806498
16.12,0.08496978078406148,14.121,0.450279,0.003398791231362459,718.027321196809,0.0033930283945397205,720.4677461599714
16.33,0.08628218078406148,14.3295,0.456764,0.0034512872313624595,728.62916925782,0.0034453452074152597,731.1438778060777
16.54,0.08761668078406147,14.5431,0.463013,0.0035046672313624586,739.4903430987405,0.003498540196467094,742.0820106721077
16.73,0.08884788078406147,14.7349,0.469002,0.003553915231362459,749.2430263510277,0.00354761499721286,751.9057725543686
16.94,0.09012718078406148,14.9301,0.474457,0.0036050872313624594,759.1685934565879,0.003598604480306471,761.9054624593097
17.15,0.09150988078406147,15.1695,0.481636,0.003660395231362459,771.3416506546982,0.003653712287915683,774.165065954506
17.36,0.09269598078406148,15.356,0.487419,0.0037078392313624592,780.8248384886481,0.003700982140247027,783.7200114576186
17.56,0.09387008078406148,15.5422,0.493439,0.0037548032313624593,790.2927718649561,0.0037477715539229813,793.2601657184771
17.83,0.09563088078406148,15.8247,0.5019,0.0038252352313624593,804.6573861442635,0.0038179376231997166,807.7353899269184
17.96,0.09638418078406148,15.9472,0.505135,0.0038553672313624593,810.8862896813082,0.003847954349929374,814.0125541109065
18.17,0.09781938078406148,16.1712,0.512154,0.003912775231362459,822.2762847204757,0.0039051402358904978,825.4936670006666
18.38,0.09912118078406147,16.3733,0.518333,0.003964847231362459,832.5527043517963,0.003957007938811487,835.8536486366088
18.58,0.10041808078406148,16.5772,0.524918,0.004016723231362459,842.920650728967,0.004008677735760352,846.3064296889451
18.79,0.10167418078406147,16.7881,0.531181,0.004066967231362459,853.6445344511117,0.004058719474806592,857.116278799956
18.99,0.10302918078406148,16.9974,0.537216,0.004121167231362459,864.2870610658339,0.004112698481138641,867.8489325803889
19.19,0.10421818078406148,17.1667,0.543053,0.004168727231362459,872.8956599949904,0.0041600621611930805,876.5345239029496
19.39,0.10547418078406148,17.3725,0.549431,0.004218967231362459,883.3602179372258,0.004210092342267157,887.087085750192
19.6,0.10676118078406148,17.5666,0.55497,0.004270447231362459,893.2298520314331,0.00426135474837253,897.0443429800109
19.81,0.10816718078406147,17.7893,0.561737,0.004326687231362459,904.5537444208196,0.004317354031703074,908.4674655568864
20.03,0.10942518078406148,17.9648,0.567299,0.004377007231362459,913.4776021412389,0.004367455995620577,917.4759002114987
20.23,0.11096518078406148,18.1852,0.574661,0.004438607231362459,924.6845436887054,0.004428785666274077,928.7888551910512
20.43,0.11225818078406148,18.3516,0.580254,0.004490327231362459,933.1456828606588,0.004480275790314077,937.3358123312364
20.63,0.11362518078406147,18.5384,0.58654,0.004545007231362459,942.64412515225,0.004534709875245677,946.9284495176682
20.84,0.11489318078406148,18.7116,0.592232,0.0045957272313624595,951.4510320307495,0.004585199120862696,955.823641447961
21.05,0.11677718078406148,18.9247,0.599213,0.004671087231362459,962.2867817756004,0.0046602115577306855,966.7817072748612
21.26,0.11836318078406148,19.0923,0.60511,0.004734527231362459,970.8089387781205,0.004723354608157521,975.4052601352155
21.46,0.12017018078406148,19.2652,0.611748,0.004806807231362459,979.6005911989778,0.0047952914215902654,984.3093424046
21.67,0.12210918078406148,19.4315,0.617332,0.004884367231362459,988.0566455517169,0.004872477410188015,992.8826770539797
21.88,0.12429918078406148,19.5801,0.623352,0.0049719672313624595,995.6126869035934,0.004959647819886718,1000.5628405580068
22.08,0.12648618078406149,19.7276,0.629677,0.0050594472313624595,1003.1127952441165,0.005046691235652193,1008.1879914987586
22.28,0.12884218078406148,19.8619,0.635567,0.005153687231362459,1009.9417074484031,0.005140452437838488,1015.1466311305004
22.49,0.1316501807840615,20.0031,0.641998,0.005266007231362459,1017.1214721784498,0.005252190300759517,1022.4776412061155
22.7,0.13438518078406148,20.1367,0.648651,0.005375407231362459,1023.9147906482391,0.005361011296210206,1029.4187496181887
22.91,0.13721118078406147,20.2412,0.654121,0.005488447231362459,1029.2284267267794,0.005473440588594382,1034.8772926358877
23.11,0.14037418078406147,20.3582,0.660789,0.005614967231362459,1035.177665207059,0.005599262064762211,1040.990153875835
23.32,0.14340218078406147,20.4645,0.666611,0.005736087231362459,1040.5828280314495,0.005719698524501689,1046.5517019044958
23.54,0.14703418078406147,20.5825,0.673592,0.005881367231362459,1046.582914703868,0.005864139506488794,1052.7382531633111
23.73,0.15006118078406147,20.6618,0.67981,0.006002447231362459,1050.6151763405019,0.005984504310137767,1056.9214384969544
23.94,0.15355718078406147,20.765,0.685555,0.0061422872313624585,1055.8627097692613,0.006123500275815747,1062.348121809549
24.15,0.15716018078406147,20.8523,0.692322,0.006286407231362459,1060.3017569430083,0.006266730195606488,1066.9672455752811
24.35,0.16055018078406147,20.9284,0.69812,0.006422007231362459,1064.1713043647972,0.006401474005719175,1071.0054201768364
24.56,0.16399418078406147,21.0016,0.703957,0.006559767231362459,1067.893392029382,0.006538345587928814,1074.898524109005
24.77,0.16790518078406147,21.0796,0.710907,0.006716207231362459,1071.859551016235,0.006693753989260026,1079.0583818837752
24.96,0.1712271807840615,21.1528,0.716331,0.00684908723136246,1075.58163868082,0.006825738783156024,1082.9483911485968
25.17,0.17529318078406148,21.2193,0.723579,0.007011727231362459,1078.9630434580731,0.006987259379997355,1086.528438011522
25.37,0.17927118078406148,21.2816,0.729202,0.00717084723136246,1082.1308858283417,0.0071452589599246335,1089.8906810949557
25.58,0.18318218078406148,21.3492,0.735107,0.00732728723136246,1085.5682236169475,0.007300573077756999,1093.522493800629
25.78,0.18715018078406148,21.4037,0.741425,0.007486007231362459,1088.3394500885306,0.007458126138146742,1096.4867670820704
25.98,0.19110718078406147,21.4636,0.74704,0.007644287231362459,1091.385256797665,0.00761521771754524,1099.7281191807008
26.19,0.19540618078406147,21.5208,0.753593,0.007816247231362459,1094.2937733880242,0.007785858618199926,1102.8470440645656
26.4,0.1993411807840615,21.5746,0.759583,0.007973647231362459,1097.0294061251097,0.007942025687746445,1105.7767316119825
26.62,0.20381718078406147,21.622,0.766144,0.00815268723136246,1099.439610432505,0.008119633605871542,1108.4029977061323
26.8,0.20765318078406148,21.6744,0.771439,0.008306127231362459,1102.104055700596,0.00827182119254149,1111.2582722094457
27.01,0.2120521807840615,21.7231,0.777885,0.00848208723136246,1104.5803626577722,0.008446316460993194,1113.9495096478854
27.22,0.21649718078406147,21.7702,0.783676,0.008659887231362458,1106.9753125075258,0.008622605490433198,1116.5615938817432
27.43,0.2210151807840615,21.8143,0.790428,0.008840607231362459,1109.217717780862,0.008801757863361483,1119.0238759578308
27.64,0.22547918078406148,21.8508,0.796028,0.009019167231362459,1111.0736767939404,0.008978737456022774,1121.0946360913097
27.83,0.22964118078406148,21.8892,0.802185,0.009185647231362459,1113.0262473720834,0.009143715756723143,1123.2501138396906
28.04,0.23407818078406148,21.9275,0.808029,0.00936312723136246,1114.9737331310128,0.009319564864461104,1125.4133740539457
28.24,0.23851918078406148,21.9648,0.814644,0.009540767231362459,1116.8703706978026,0.00949554154264338,1127.526170932236
28.44,0.24265318078406148,21.9953,0.820076,0.009706127231362459,1118.4212405580463,0.009659325377916929,1129.276779417161
28.64,0.2471031807840615,22.0335,0.826508,0.00988412723136246,1120.3636414977616,0.009835598758190563,1131.4374582757182
28.85,0.2522001807840615,22.0636,0.832794,0.01008800723136246,1121.89417208115,0.010037462929694582,1133.211848601928
29.06,0.2567531807840615,22.0916,0.838539,0.01027012723136246,1123.3179214610457,0.010217747798388693,1134.8545394357204
29.25,0.2614171807840615,22.1197,0.8452,0.01045668723136246,1124.7467556601555,0.010402394232725837,1136.5078806985834
29.46,0.2659021807840615,22.1507,0.850349,0.010636087231362461,1126.323049616469,0.01057992195707169,1138.302719822884
29.67,0.2706001807840615,22.1825,0.856468,0.01082400723136246,1127.9400221264937,0.010765846973406382,1140.148853082534
29.87,0.2759751807840615,22.2166,0.862915,0.01103900723136246,1129.6739454784383,0.010978522114375189,1142.1444243316564
30.08,0.2803301807840615,22.2419,0.868561,0.011213207231362462,1130.9604047395587,0.011150805273899058,1143.6420981283688
30.29,0.2855821807840615,22.2576,0.875404,0.01142328723136246,1131.758721356143,0.011358534147901443,1144.6871263067937
30.49,0.2901051807840615,22.2759,0.881577,0.01160420723136246,1132.6892432722896,0.01153739479213643,1145.8332039799564
30.7,0.2950001807840615,22.3078,0.88694,0.01180000723136246,1134.311300601528,0.011730930022726148,1147.6961821512423
30.91,0.3000231807840615,22.3291,0.893562,0.012000927231362458,1135.3943670940919,0.011929487101378136,1149.0201522724867
31.12,0.3049761807840615,22.3532,0.899765,0.012199047231362461,1136.619808524645,0.012125238512436529,1150.4854872529393
31.33,0.3099691807840615,22.366,0.905739,0.01239876723136246,1137.270665384026,0.012322532018555165,1151.371419643179
31.54,0.3148511807840615,22.3998,0.911903,0.01259404723136246,1138.989334278329,0.012515401839337399,1153.3338197502483
31.73,0.3195081807840615,22.4141,0.9179,0.01278032723136246,1139.7164634259188,0.01269934807947363,1154.2824127794731
31.94,0.32446618078406153,22.4335,0.924217,0.012978647231362462,1140.702918353418,0.012895146299433292,1155.5076991265125
32.15,0.3298991807840615,22.4507,0.930489,0.01319596723136246,1141.5775072582112,0.013109658907855183,1156.6417266360509
32.36,0.3347031807840615,22.4662,0.936378,0.013388127231362462,1142.3656542363678,0.01329929821381938,1157.659790960023
32.57,0.3400521807840615,22.4923,0.942749,0.013602087231362461,1143.6927920511994,0.013510409248562403,1159.2494011745603
32.76,0.3445101807840615,22.5096,0.948601,0.013780407231362458,1144.5724657752066,0.01368632080047423,1160.3451404593936
32.97,0.3497541807840615,22.5229,0.955627,0.01399016723136246,1145.2487467306573,0.013893208111484463,1161.2709682189275
33.17,0.3546811807840615,22.5348,0.961327,0.01418724723136246,1145.853840217113,0.01408755008493796,1162.1103519392793
33.38,0.3594711807840615,22.5414,0.966988,0.014378847231362459,1146.1894382852313,0.014276451990666064,1162.6703211165357
33.59,0.3647251807840615,22.5619,0.973236,0.014589007231362461,1147.2318262240838,0.014483611508042643,1163.968799632916
33.79,0.3697221807840615,22.5781,0.978973,0.01478888723136246,1148.0555669367377,0.014680597984727704,1165.034031251503
34,0.3749481807840615,22.6009,0.985046,0.01499792723136246,1149.21490571751,0.014886570355076827,1166.4507472466582
34.2,0.3802581807840615,22.6089,0.99176,0.01521032723136246,1149.621691254623,0.015095809974025208,1167.1078133708781
34.42,0.3850921807840615,22.6277,0.998009,0.01540368723136246,1150.5776372668392,0.015286254833764562,1168.3007753266977
34.62,0.3907781807840615,22.6352,1.0042,0.015631127231362462,1150.9589987078828,0.015510219484031609,1168.9497852547672
34.83,0.3954221807840615,22.6371,1.0097,0.01581688723136246,1151.055610272947,0.015693103810083937,1169.2617270576613
35.03,0.4004641807840615,22.666,1.01597,0.016018567231362458,1152.5251230257682,0.015891623823325526,1170.9869241947906
35.24,0.4060671807840615,22.6809,1.02278,0.01624268723136246,1153.2827610886416,0.016112186017695332,1172.0151722663263
35.45,0.4109591807840615,22.6872,1.02819,0.01643836723136246,1153.6031046991181,0.016304719912941606,1172.566456173402
35.65,0.41605018078406153,22.7038,1.03463,0.01664200723136246,1154.4471846886279,0.016505046474782424,1173.6595030844421
35.8501,0.4209501807840615,22.7185,1.04071,0.01683800723136246,1155.1946531130732,0.01669781945431804,1174.6458290358223
36.0501,0.4261181807840615,22.7352,1.04696,0.01704472723136246,1156.0438179217967,0.016901095677877145,1175.7482694657767
36.2601,0.4314731807840615,22.7389,1.05319,0.01725892723136246,1156.2319562327118,0.01711168370913937,1176.187279427908
36.4701,0.4362281807840615,22.7426,1.05801,0.01744912723136246,1156.4200945436264,0.017298639277666127,1176.5986159062222
36.6601,0.4410951807840615,22.7549,1.06389,0.01764380723136246,1157.0455273069379,0.01748996223623692,1177.4602155486516
36.8801,0.4468661807840615,22.7717,1.07116,0.01787464723136246,1157.8997769348755,0.017716774231464436,1178.5968269768596
37.0901,0.4517281807840615,22.7867,1.07674,0.01806912723136246,1158.6624998169625,0.017907820765294027,1179.5985199443637
37.3001,0.4569941807840615,22.7893,1.08319,0.01827976723136246,1158.7947051165243,0.01811470083513272,1179.9772025949894
37.5101,0.4622311807840615,22.8027,1.08936,0.01848924723136246,1159.4760708911888,0.018320399173286178,1180.9139106247446
37.7201,0.4673471807840615,22.8137,1.09568,0.01869388723136246,1160.0354010047195,0.018521304037680972,1181.72097197549
37.9101,0.4722401807840615,22.8186,1.10168,0.01888960723136246,1160.284557146201,0.018713413957234047,1182.201876707308
38.1201,0.47799618078406153,22.8449,1.10807,0.019119847231362463,1161.6218645994604,0.018939359916881476,1183.8318971912126
38.3201,0.4828421807840615,22.8337,1.11351,0.01931368723136246,1161.0523648475023,0.019129545171693085,1183.4765670814006
38.5301,0.4877861807840615,22.851,1.11932,0.019511447231362458,1161.9320385715093,0.019323539249240462,1184.6030142285267
38.7401,0.4934921807840615,22.8707,1.12604,0.01973968723136246,1162.9337479566504,0.019547386128220542,1185.8896964121109
38.9401,0.4984181807840615,22.8785,1.13193,0.019936727231362462,1163.3303638553357,0.01974059324599253,1186.523363999481
39.1501,0.5037621807840614,22.8835,1.13818,0.02015048723136246,1163.5846048160315,0.019950152915076222,1187.031401537987
39.3601,0.5092281807840614,22.8953,1.145,0.020369127231362458,1164.1846134832733,0.02016445127250146,1187.8980379961085
39.5701,0.5140771807840614,22.9081,1.15102,0.020563087231362454,1164.8354703426544,0.020354521279931894,1188.7880837294956
39.7701,0.5191541807840615,22.9195,1.15648,0.02076616723136246,1165.4151397330404,0.02055348967292965,1189.6163454186983
39.9801,0.5245241807840615,22.9124,1.16246,0.02098096723136246,1165.0541175688527,0.020763897707467352,1189.4980798323288
40.1701,0.5290031807840615,22.9244,1.1682,0.02116012723136246,1165.6642958745222,0.02093936060858157,1190.3299006842835
40.3801,0.5347371807840614,22.9457,1.1756,0.021389487231362456,1166.7473623670858,0.021163942669492165,1191.7034901766624
40.5901,0.5399291807840615,22.9584,1.18196,0.02159716723136246,1167.3931344072532,0.021367252857800684,1192.605519155791
40.8101,0.5451761807840615,22.942,1.18787,0.02180704723136246,1166.5592240561712,0.02157267477016895,1191.9984361533457
41.0201,0.5506521807840614,22.9689,1.19483,0.022026087231362457,1167.927040424714,0.02178701712243357,1193.651903296976
41.2201,0.5559961807840614,22.9761,1.20115,0.022239847231362457,1168.2931474081158,0.02199614842690382,1194.27580852792
41.4301,0.5609991807840614,22.983,1.2067,0.022439967231362455,1168.6439999338759,0.02219189545704849,1194.8683329975204
41.6401,0.5662821807840615,22.9951,1.21291,0.02265128723136246,1169.2592630587596,0.02239855616257053,1195.7444904742347
41.9901,0.5748931807840615,23.0165,1.22355,0.02299572723136246,1170.347414370537,0.02273531025633155,1197.2604042773323
42.1101,0.5780091807840615,23.018,1.22689,0.02312036723136246,1170.423686658746,0.02285714107569842,1197.4843121105812
42.3101,0.5828911807840614,23.0254,1.23286,0.02331564723136246,1170.7999632805756,0.02304798994584403,1198.0979222029177
42.5101,0.5883271807840614,23.0261,1.23916,0.023533087231362458,1170.835557015073,0.02326045313098988,1198.3889323118894
42.7301,0.5935361807840615,23.0443,1.24549,0.02374144723136246,1171.7609941120052,0.023464001797484767,1199.580295921484
42.9401,0.5993311807840614,23.0564,1.25195,0.023973247231362457,1172.376257236889,0.023690400525410132,1200.4819230998082
43.1501,0.6045751807840615,23.054,1.25792,0.02418300723136246,1172.2542215757549,0.0238952286485343,1200.6028538931166
43.3601,0.6102241807840615,23.0653,1.26463,0.02440896723136246,1172.8288061469273,0.024115828947406107,1201.4563460441657
43.5601,0.6152271807840615,23.069,1.27057,0.02460908723136246,1173.016944457842,0.0243111615363019,1201.8838207678714
43.7701,0.6200801807840615,23.0835,1.27689,0.024803207231362458,1173.7542432438595,0.024500601212354388,1202.8671129777279
43.9701,0.6250981807840614,23.0833,1.28264,0.025003927231362456,1173.7440736054318,0.02469644402826321,1203.092285010105
44.1801,0.6304811807840615,23.0975,1.28902,0.025219247231362457,1174.4661179338075,0.02490648945499874,1204.0852693268387
44.3901,0.6355421807840614,23.1027,1.29492,0.02542168723136246,1174.730528532931,0.025103930164637852,1204.5941606104282
44.6101,0.6409631807840614,23.1073,1.30186,0.025638527231362458,1174.964430216771,0.025315372031901283,1205.088787756766
44.8301,0.6463481807840614,23.1194,1.30779,0.025853927231362456,1175.5796933416545,0.025525365493318176,1205.973045187977
45.0401,0.6517011807840615,23.1385,1.31483,0.026068047231362457,1176.5508938115124,0.02573406738690078,1207.2212780814925
45.2401,0.6567021807840614,23.1331,1.3205,0.026268087231362456,1176.2763135739608,0.025929006215170282,1207.1748423871072
45.4401,0.6619421807840614,23.15,1.32631,0.026477687231362457,1177.1356480211125,0.026133220495706887,1208.3034775383026
45.6401,0.6667491807840614,23.1491,1.33202,0.026669967231362456,1177.0898846481873,0.026320523147948423,1208.4828333001226
45.8601,0.6724061807840614,23.1555,1.33912,0.02689624723136246,1177.4153130778777,0.026540900751867207,1209.0833664324125
46.0701,0.6780611807840614,23.1696,1.34574,0.027122447231362458,1178.1322725870396,0.02676115191270053,1210.0861029818466
46.2701,0.6831911807840615,23.1723,1.35172,0.02732764723136246,1178.2695627058154,0.026960913397523493,1210.4688976588916
46.4701,0.6880041807840614,23.1802,1.35717,0.02752016723136246,1178.6712634237147,0.02714829467141485,1211.1084937039366
46.6701,0.6934061807840615,23.1825,1.36382,0.02773624723136246,1178.7882142656345,0.02735856527247032,1211.4833756099224
46.8801,0.6982731807840614,23.1884,1.36945,0.027930927231362458,1179.0882185992555,0.027547973366348934,1212.021245832308
47.0801,0.7032701807840614,23.1939,1.37495,0.028130807231362458,1179.3678836560207,0.027742403326577677,1212.5444542460082
47.2801,0.7084781807840614,23.205,1.38168,0.02833912723136246,1179.9322985887652,0.027945002934013256,1213.3705501228662
47.4801,0.7133331807840615,23.2029,1.38725,0.02853332723136246,1179.825517385273,0.028133833311079777,1213.4898649487384
47.7001,0.7187861807840614,23.2137,1.39386,0.028751447231362456,1180.3746778603759,0.02834587979441045,1214.3121581241148
47.9001,0.7238921807840615,23.2219,1.39986,0.028955687231362458,1180.7916330359167,0.028544392009535978,1214.9822662475144
48.1101,0.7294671807840615,23.2397,1.4066,0.02917868723136246,1181.6967308559933,0.028761093118695322,1216.1770901679638
48.3101,0.7348411807840615,23.2408,1.41301,0.02939364723136246,1181.7526638673464,0.028969936885982716,1216.488684783786
48.5101,0.7398461807840615,23.2389,1.41904,0.02959384723136246,1181.6560523022822,0.029164401399409026,1216.6258009941307
48.7301,0.7450231807840615,23.2456,1.42524,0.02980092723136246,1181.9967351896144,0.029365509028957116,1217.221333882708
48.9301,0.7502601807840614,23.2505,1.43105,0.030010407231362456,1182.2458913310961,0.02956890629861718,1217.7255719775474
49.1401,0.7552191807840615,23.2625,1.43694,0.030208767231362458,1182.8560696367658,0.02976146833577482,1218.5886933126271
49.3401,0.7602991807840614,23.2684,1.44302,0.03041196723136246,1183.1560739703868,0.029958690461380288,1219.1381777215618
49.5401,0.7654181807840614,23.2743,1.44936,0.030616727231362457,1183.4560783040076,0.03015738735601713,1219.6896302437394
49.7501,0.7709941807840615,23.2755,1.45533,0.030839767231362458,1183.5170961345746,0.030373778050139938,1220.016487893703
49.9501,0.7761151807840615,23.2726,1.46125,0.03104460723136246,1183.3696363773713,0.030572470084679605,1220.1068819482268
50.1601,0.7810541807840614,23.2855,1.46722,0.031242167231362458,1184.025578055966,0.030764063225896306,1221.0171031718012
50.3601,0.7864701807840615,23.3023,1.47343,0.03145880723136246,1184.8798276839036,0.030974117910000844,1222.1547337753414
50.5601,0.7913461807840615,23.3042,1.47915,0.03165384723136246,1184.976439248968,0.031163191444264028,1222.485502429719
50.7601,0.7962551807840614,23.3034,1.48457,0.031850207231362455,1184.9357606952567,0.03135350849275048,1222.6762102292528
50.9601,0.8014931807840614,23.3109,1.49055,0.03205972723136245,1185.3171221363002,0.03155654060885331,1223.3180657546536
51.1701,0.8074201807840614,23.3312,1.49736,0.032296807231362454,1186.3493404367248,0.03178622961565465,1224.6646363938637
51.3701,0.8124281807840614,23.3182,1.50324,0.03249712723136246,1185.688313938916,0.031980263506674045,1224.2197779337287
51.5701,0.8177051807840614,23.3281,1.50984,0.03270820723136245,1186.1917110410934,0.032184679016563134,1224.9899153419499
51.7701,0.8226321807840614,23.3339,1.51536,0.032905287231362455,1186.4866305555006,0.032375498839464445,1225.5283139301007
51.9901,0.8279191807840615,23.3391,1.52193,0.033116767231362455,1186.7510411546239,0.0325802207593314,1226.0523991461184
52.1901,0.8330351807840615,23.3497,1.52811,0.03332140723136246,1187.2900319912987,0.03277828136738456,1226.8522066490184
52.4001,0.8381631807840615,23.3501,1.53435,0.03352652723136246,1187.3103712681548,0.03297676718460719,1227.1167647625557
52.6001,0.8430201807840615,23.3583,1.54022,0.03372080723136246,1187.7273264436956,0.03316472727756079,1227.778450662125
52.8101,0.8487111807840615,23.3627,1.54703,0.03394844723136246,1187.9510584891077,0.03338491723340455,1228.2801523116664
53.0101,0.8540221807840614,23.368,1.55373,0.03416088723136246,1188.2205539074453,0.033590360917843495,1228.8112222554646
53.2101,0.8588591807840614,23.3647,1.55917,0.034354367231362454,1188.052754873386,0.03377743229684027,1228.8675555045381
53.4101,0.8640941807840614,23.375,1.565,0.03456376723136246,1188.5764912524191,0.03397985693339511,1229.6581724327375
53.6101,0.8691631807840614,23.3787,1.57079,0.034766527231362455,1188.7646295633338,0.034175823716649865,1230.093847428728
53.8301,0.8746591807840615,23.3975,1.57732,0.03498636723136246,1189.72057557555,0.03438825487344625,1231.344576535344
54.0401,0.8799871807840615,23.4003,1.5839,0.03519948723136246,1189.8629505135395,0.03459414943145748,1231.745516247212
54.2401,0.8849721807840615,23.3837,1.58931,0.03539888723136246,1189.0188705240298,0.034786750761658186,1231.1088154376719
54.4401,0.8904231807840615,23.4092,1.59632,0.03561692723136246,1190.3154994235776,0.034997314099014645,1232.7108799489101
54.6401,0.8955111807840614,23.4101,1.60207,0.035820447231362455,1190.3612627965028,0.03519381533353307,1233.0005355967628
54.8601,0.9011801807840615,23.4077,1.60831,0.03604720723136246,1190.239227135369,0.03541270962479449,1233.1440272108143
55.0601,0.9060411807840615,23.4088,1.61389,0.03624164723136246,1190.295160146722,0.03560036686201013,1233.4334174419578
55.2701,0.9118701807840615,23.4146,1.62072,0.036474807231362455,1190.590079661129,0.035825346984574916,1234.0166233083412
55.4701,0.9168731807840614,23.412,1.62679,0.03667492723136246,1190.4578743615673,0.03601840588166741,1234.1178302757803
55.6701,0.9222201807840614,23.4317,1.63342,0.03688880723136246,1191.4595837467084,0.036224698070524496,1235.4111066555001
55.8801,0.9271981807840615,23.4304,1.63898,0.03708792723136246,1191.3934810969274,0.036416715654235134,1235.5797958277699
56.0801,0.9325821807840614,23.4387,1.64497,0.037303287231362454,1191.8155210916825,0.036624352477291795,1236.2741578017615
56.2801,0.9376341807840615,23.4442,1.65131,0.03750536723136246,1192.0951861484475,0.03681914634438342,1236.8051538796844
56.4801,0.9428381807840615,23.4472,1.65684,0.03771352723136246,1192.247730724865,0.03701976132649781,1237.2115979840873
56.7001,0.9482171807840615,23.4507,1.6638,0.03792868723136246,1192.4256993973522,0.037227080294354065,1237.652840796433
56.9201,0.9537991807840615,23.448,1.67078,0.03815196723136246,1192.2884092785764,0.03744217791147299,1237.776557599706
57.1201,0.9589721807840614,23.4622,1.67704,0.03835888723136246,1193.0104536069523,0.03764147376416771,1238.773007062698
57.3401,0.9647591807840614,23.4644,1.68403,0.03859036723136246,1193.1223196296585,0.037864377622277026,1239.1653480961022
57.5601,0.9702561807840614,23.4582,1.69027,0.038810247231362456,1192.8070608383957,0.03807606524698481,1239.1001977688488
57.7601,0.9755831807840615,23.4611,1.6966,0.03902332723136246,1192.9545205955992,0.038281163483307235,1239.5075752249345
57.9801,0.9812071807840614,23.471,1.70274,0.03924828723136246,1193.4579176977768,0.03849765106781067,1240.2990968501229
58.1901,0.9870481807840614,23.482,1.70947,0.03948192723136246,1194.0172478113072,0.03872244214397661,1241.159349902385
58.3901,0.9920471807840614,23.4792,1.71533,0.039681887231362456,1193.8748728733176,0.0389147887010161,1241.2500809470337
58.5901,0.9973181807840614,23.4827,1.72076,0.03989272723136246,1194.0528415458048,0.03911756094035403,1241.686865853425
58.7901,1.0026231807840615,23.4916,1.727,0.04010492723136246,1194.5053904558429,0.039321599632687075,1242.4109422175447
59.0001,1.0075431807840616,23.4824,1.733,0.040301727231362466,1194.0375870881628,0.03951079341378247,1242.159364226984
59.2001,1.0128331807840616,23.4853,1.73877,0.040513327231362466,1194.1850468453663,0.03971417525713819,1242.5654564230126
59.4001,1.0182331807840617,23.5015,1.74539,0.04072932723136247,1195.0087875580205,0.039921743558039915,1243.6806915108248
59.6001,1.0233531807840615,23.5037,1.75162,0.04093412723136246,1195.1206535807264,0.040118509274632196,1244.0418744712288
59.8201,1.0291831807840615,23.5073,1.7579,0.04116732723136246,1195.3037070724274,0.04034251372981889,1244.5111659223385
60.0401,1.0346931807840616,23.4969,1.76403,0.04138772723136246,1194.7748858741804,0.04055417680239954,1244.2239029536233
60.2501,1.0403631807840616,23.5096,1.77077,0.04161452723136247,1195.4206579143474,0.040771939409626874,1245.167523436057
60.4501,1.0451731807840616,23.5007,1.77671,0.041806927231362465,1194.968109004309,0.0409566355978463,1244.9260537812509
60.6501,1.0502231807840616,23.5123,1.78275,0.042008927231362465,1195.5579480331232,0.04115051069501494,1245.7820548729237
60.8501,1.0557031807840616,23.5295,1.78869,0.04222812723136246,1196.4325369379164,0.04136085145288499,1246.9556423314725
61.0701,1.0618131807840616,23.5303,1.79594,0.04247252723136247,1196.4732154916278,0.04159532156790742,1247.2904567181918
61.2801,1.0670231807840616,23.5316,1.8019,0.042680927231362464,1196.5393181414088,0.0417952109336017,1247.6087257084662
61.4801,1.0720531807840616,23.5319,1.80833,0.04288212723136246,1196.5545725990505,0.041988156431167614,1247.8653780205116
61.6901,1.0777731807840616,23.5251,1.81454,0.043110927231362464,1196.208804892504,0.042207524372425316,1247.77847563374
61.9001,1.0829731807840615,23.5316,1.82005,0.04331892723136246,1196.5393181414088,0.04240690802315688,1248.3721177934406
62.1001,1.0882631807840615,23.5463,1.82608,0.043530527231362456,1197.286786565854,0.04260970176112637,1249.4053116322093
62.3001,1.0934931807840615,23.5475,1.83219,0.04373972723136246,1197.347804396421,0.042810154960948706,1249.7194707617912
62.5201,1.0992031807840617,23.5436,1.83855,0.04396812723136247,1197.1494964470785,0.04302895952253823,1249.7859178218253
62.7201,1.1049331807840617,23.5445,1.84528,0.044197327231362465,1197.1952598200035,0.043248482358174196,1250.1080904781043
62.9401,1.1102831807840616,23.5426,1.85086,0.044411327231362464,1197.098648254939,0.04345340346705838,1250.2633880508108
63.1501,1.1161931807840615,23.553,1.85754,0.04464772723136246,1197.6274694531862,0.04367972545685967,1251.0988140341192
63.3501,1.1214531807840615,23.5589,1.86333,0.04485812723136246,1197.9274737868072,0.043881112785123494,1251.6642568198804
63.5501,1.1267431807840615,23.5602,1.8696,0.04506972723136246,1197.993576436588,0.044083607814099056,1251.9868201515094
63.7501,1.1318531807840615,23.5496,1.87557,0.04527412723136246,1197.4545855999133,0.04427917372562597,1251.6682968621421
63.9701,1.1375431807840615,23.5587,1.88234,0.045501727231362456,1197.9173041483793,0.044496891947704474,1252.4246105674679
64.1901,1.1435431807840615,23.5583,1.889,0.04574172723136246,1197.8969648715236,0.04472642046150952,1252.690841089954
64.3901,1.1484331807840615,23.5594,1.89535,0.045937327231362464,1197.9528978828769,0.04491344724284379,1252.9836521606817
64.6101,1.1541731807840616,23.5678,1.9005,0.04616692723136247,1198.3800226968456,0.04513293917345093,1253.7055460002093
64.8101,1.1599631807840616,23.5717,1.90734,0.046398527231362466,1198.5783306461883,0.0453542942574238,1254.1905999595965
65.0301,1.1657231807840616,23.5793,1.91376,0.046628927231362464,1198.9647769064456,0.04557445381666832,1254.871218241783
65.2401,1.1708131807840616,23.5816,1.92015,0.04683252723136246,1199.081727748366,0.04576896420539124,1255.2377554157706
65.4401,1.1760431807840617,23.5703,1.92525,0.04704172723136247,1198.5071431771933,0.0459687851834182,1254.8869892913744
65.6401,1.1813431807840615,23.572,1.93117,0.04725372723136246,1198.59358510383,0.046171239904190524,1255.2315994355872
65.8401,1.1868731807840616,23.5728,1.93806,0.047474927231362464,1198.6342636575412,0.04638243671037434,1255.5393381017007
66.0601,1.1930731807840615,23.5933,1.94474,0.04772292723136246,1199.6766515963936,0.046619168530837016,1256.9287331416929
66.2701,1.1988131807840616,23.5912,1.9511,0.047952527231362466,1199.5698703929015,0.04683828642948862,1257.092277268839
66.4701,1.2040931807840616,23.5804,1.95678,0.04816372723136246,1199.0207099177987,0.04703980197068526,1256.7700163350341
66.6701,1.2094431807840615,23.5771,1.96239,0.04837772723136246,1198.8529108837397,0.047243947708216584,1256.850689996998
66.8701,1.2148431807840616,23.587,1.96858,0.04859372723136247,1199.356307985917,0.04744995909697866,1257.6375012693989
67.0901,1.2207731807840616,23.5849,1.97488,0.04883092723136247,1199.249526782425,0.04767614123945179,1257.8099931569834
67.3101,1.2263431807840615,23.5932,1.9811,0.049053727231362455,1199.6715667771798,0.04788854567299742,1258.5199285810888
