Repository: materialdigital/demodata_tensiletest_42CrMoS4

# pmd_referenceproject

This repository contains data from a joint project between Fraunhofer IWM, Freiburg and IWT, Bremen. The provided python scripts generate a structured dataset using the [PMDco v2.0.7](https://github.com/materialdigital/core-ontology) and [TTO v2.0.1](https://github.com/materialdigital/application-ontologies). The resulting ABox is published to [github-pages](https://matttjung.github.io/pmd_referenceproject/) as .ttl and .rdf alongside all references file resources.

**The repo is currently WIP**

File: resources/46NTB9.csv (part 1 of 2)
Time,Displacement,Force,Machine Displacement,Engineering Strain,Engineering Stress,True Strain,True Stress
s,mm,kN,mm,,MPa,,MPa
0,0.0008909210450907355,0.147649,0,3.5636841803629423e-05,7.483736778762179,3.5636206826360145e-05,7.484003475505863
0.23,0.0008712496450907355,0.145224,-0.000457764,3.484998580362942e-05,7.360823235910561,3.484937855696193e-05,7.361079760495835
0.450001,0.0009437479450907356,0.143386,-0.000274658,3.774991780362942e-05,7.267662373328596,3.774920529348206e-05,7.267936726985814
0.630001,0.0009464842450907355,0.150051,-0.000473023,3.785936980362942e-05,7.605484543681593,3.7858653155752475e-05,7.605772482533467
0.840001,0.0010626900450907356,0.160229,0.000419617,4.250760180362942e-05,8.121366621679018,4.250669838107229e-05,8.121711841497472
1.05,0.0010811250450907355,0.199213,0.00364685,4.324500180362942e-05,10.097309530762482,4.324406676539342e-05,10.097746188931351
1.25,0.0016717970450907354,0.294036,0.00926209,6.687188180362941e-05,14.903507829244464,6.686964597893031e-05,14.904504454858479
1.47,0.0024420510450907356,0.404577,0.0163727,9.768204180362942e-05,20.506388629393125,9.767727122373364e-05,20.508391735304464
1.67,0.0030477110450907357,0.51042,0.0218811,0.00012190844180362943,25.871146615390494,0.00012190101157337184,25.87430052656205
1.88,0.003946491045090736,0.643005,0.0280685,0.00015785964180362944,32.591349534558134,0.00015784718328156315,32.59649439332156
2.08,0.004546151045090736,0.772845,0.0345688,0.00018184604180362943,39.172419391817456,0.00018182950981640675,39.179542741231735
2.28,0.0054153510450907355,0.904774,0.0407867,0.00021661404180362942,45.85937229691885,0.00021659058436947868,45.86930608090666
2.5,0.006304421045090735,1.05751,0.0474625,0.0002521768418036294,53.60094874268563,0.00025214505056835637,53.61446566065724
2.7,0.007065241045090735,1.1948,0.0536652,0.0002826096418036294,60.55962927798395,0.000282569715221027,60.57674401312196
2.91,0.008032021045090735,1.34004,0.0604019,0.0003212808418036294,67.92126348984733,0.0003212292421656387,67.94308529055772
3.12,0.008868261045090736,1.50861,0.0667725,0.0003547304418036294,76.46540201293885,0.00035466753983555904,76.4925266187776
3.34,0.009919131045090736,1.67011,0.073349,0.00039676524180362946,84.65119053687124,0.00039668655128874376,84.68477718695355
3.56001,0.010831071045090736,1.85556,0.0797348,0.00043324284180362943,94.05090869020412,0.0004331490192213589,94.09165557315929
3.76001,0.012006921045090735,2.01424,0.0854797,0.00048027684180362943,102.09376270244925,0.0004801615457958776,102.14279597236785
3.97001,0.013062221045090736,2.16538,0.0914307,0.0005224888418036294,109.7544442969207,0.0005223523920356284,109.81178976940419
4.17001,0.014010821045090736,2.34462,0.097641,0.0005604328418036294,118.83940240855934,0.0005602758579683998,118.90600391256942
4.37001,0.014883021045090736,2.51776,0.104149,0.0005953208418036295,127.61517593817949,0.0005951437086485692,127.69114791214594
4.59001,0.016050821045090737,2.70283,0.110184,0.0006420328418036295,136.99563341263251,0.0006418268268927295,137.0835891084671
4.79001,0.017248221045090738,2.888,0.11628,0.0006899288418036295,146.38115948679078,0.0006896909503127688,146.48215207061736
5.00001,0.018380421045090738,3.06101,0.122154,0.0007352168418036295,155.15034383679412,0.0007349467023006175,155.26441298259454
5.20001,0.019382321045090738,3.24632,0.128464,0.0007752928418036295,164.54296595053967,0.0007749924575555342,164.67053493421025
5.41001,0.020476421045090735,3.43018,0.133972,0.0008190568418036294,173.86209336855953,0.0008187215977920041,174.00449630566334
5.61001,0.021786621045090736,3.62215,0.139893,0.0008714648418036295,183.59228422267284,0.0008710853367858255,183.75227844359932
5.81001,0.022667621045090736,3.80234,0.145851,0.0009067048418036294,192.7253940315111,0.0009062940332712241,192.90013907941798
6.01001,0.024079321045090737,4.01151,0.152367,0.0009631728418036295,203.32738403492246,0.0009627092884727632,203.52322344921987
6.21001,0.025356521045090737,4.20731,0.158295,0.0010142608418036295,213.2517022577457,0.0010137468268101115,213.4679951087937
6.43001,0.026512921045090735,4.41197,0.165131,0.0010605168418036295,223.62509841445163,0.0010599548910881363,223.86225659757014
6.63001,0.027624321045090737,4.62228,0.171234,0.0011049728418036295,234.2848704545025,0.0011043628086516801,234.5437488736002
6.84001,0.029071521045090736,4.83612,0.177078,0.0011628608418036293,245.1235640641477,0.0011621852428360254,245.40860865820127
7.04001,0.030274021045090735,5.03607,0.183304,0.0012109608418036295,255.25822917473766,0.0012102282201145573,255.5673368948164
7.24001,0.031531221045090735,5.23709,0.189835,0.0012612488418036294,265.4471283021735,0.0012604541356277328,265.7819231853047
7.46001,0.03261702104509073,5.44044,0.196457,0.0013046808418036293,275.754125802741,0.0013038304853029534,276.1138969277241
7.66001,0.033964321045090735,5.66006,0.202438,0.0013585728418036294,286.885784475348,0.0013576508167181813,287.27553971083574
7.88001,0.03540572104509073,5.88523,0.209053,0.0014162288418036293,298.2987504315947,0.0014152269355781851,298.7212097254299
8.10001,0.03666272104509073,6.07921,0.214813,0.0014665088418036292,308.130820139783,0.0014654345678718965,308.5826967119502
8.30001,0.037852921045090734,6.28297,0.22049,0.0015141168418036294,318.45859889914186,0.0015129717226486676,318.9407824271522
8.52001,0.03928252104509073,6.51635,0.227852,0.0015713008418036293,330.28769689118735,0.001570067640287329,330.8066782273499
8.73001,0.040529521045090736,6.71003,0.233459,0.0016211808418036295,340.10456080025995,0.0016198681466953137,340.6559317984394
8.93001,0.041790321045090735,6.91762,0.239265,0.0016716128418036295,350.6264669283288,0.0016702172520979453,351.21257863312246
9.13001,0.043062721045090735,7.1295,0.245369,0.0017225088418036294,361.36581598375165,0.0017210270248330611,361.9882717969092
9.33001,0.044385321045090735,7.32989,0.251343,0.0017754128418036295,371.5227829330446,0.0017738386593647009,372.1823892528866
9.55001,0.04574162104509073,7.56614,0.258362,0.0018296648418036294,383.4973497366299,0.0018279930439961843,384.19902135436786
9.75001,0.04701052104509073,7.76864,0.263893,0.0018804208418036292,393.76126413970303,0.0018786550637899114,394.5017010274863
9.96001,0.04856122104509073,8.00086,0.270668,0.0019424488418036292,405.53156637516787,0.0019405647275213033,406.3192906965881
10.16,0.04984782104509073,8.21064,0.277069,0.001993912841803629,416.16447483678104,0.0019919276360400927,416.99427052746057
10.36,0.051218321045090734,8.41405,0.282516,0.0020487328418036296,426.4745134971717,0.002046637050664446,427.3482458391656
10.58,0.052638221045090736,8.65587,0.290146,0.0021055288418036296,438.73140130433785,0.002103315322493145,439.6551629235891
10.78,0.05396932104509073,8.86458,0.29631,0.002158772841803629,449.3100757491052,0.002156446039801876,450.28003413818107
11,0.05539882104509073,9.0787,0.302528,0.002215952841803629,460.16296143792493,0.0022135012393938586,461.18266086001603
11.22,0.05680572104509073,9.3036,0.308929,0.0022722288418036292,471.5622421749676,0.00226965123372063,472.63373950234313
11.43,0.057918921045090735,9.5039,0.314499,0.0023167568418036295,481.7146473845259,0.0023140772984405634,482.83066308965107
11.63,0.05917402104509073,9.70566,0.321228,0.0023669608418036294,491.94105414978037,0.0023641640024602804,493.1054593614285
11.83,0.06064702104509073,9.92822,0.32695,0.0024258808418036295,503.22172965372084,0.0024229431429200568,504.4424856068671
12.04,0.06187382104509073,10.1264,0.333679,0.0024749528418036293,513.2666805495284,0.002471895190009156,514.5369913791575
12.24,0.06315382104509074,10.3293,0.339645,0.0025261528418036292,523.5508693514224,0.002522967481057906,524.8734388678633
12.44,0.06447572104509074,10.5252,0.345451,0.0025790288418036295,533.4802561739509,0.002575708853924833,534.8561171411563
12.64,0.06566272104509074,10.7234,0.351234,0.00262650884180363,543.5262207896994,0.002623065595282729,544.9537972143556
12.84,0.06690742104509075,10.9297,0.357338,0.0026762968418036297,553.982741981571,0.002672721936329301,555.4653642443501
13.05,0.06802832104509074,11.1117,0.363159,0.0027211328418036296,563.2075934450738,0.0027174372624224137,564.7401561243504
13.25,0.06925162104509074,11.3203,0.368759,0.0027700648418036294,573.7806924301653,0.0027662352826444323,575.3701021531718
13.46,0.07102202104509074,11.561,0.376534,0.0028408808418036295,585.980811920633,0.002836853166119655,587.6455135828828
13.66,0.07218682104509073,11.7622,0.382187,0.0028874728418036293,596.1788345275382,0.0028833120995267773,597.9002847210946
13.86,0.07366482104509074,11.9722,0.388611,0.00294659284180363,606.822893908503,0.0029422601461558877,608.6109539039363
14.07,0.07475542104509074,12.1686,0.394577,0.0029902168418036294,616.7776237295576,0.0029857550357221137,618.6219225676814
14.27,0.07600252104509074,12.3813,0.400253,0.0030401008418036294,627.5585353025632,0.003035489079690043,629.4663765340176
14.48,0.07738722104509074,12.6079,0.406769,0.00309548884180363,639.0439822345948,0.0030907076803656152,641.0221357510236
14.68,0.07865692104509074,12.796,0.412926,0.0031462768418036298,648.5780182801159,0.003141337670110214,650.6186242791334
14.9,0.08007162104509075,13.0272,0.419762,0.00320286484180363,660.2966207985876,0.0031977465959939703,662.4114616305052
15.11,0.08133522104509074,13.225,0.426414,0.0032534088418036296,670.3223110155152,0.0032481279580736334,672.5031435490314
15.31,0.08256412104509074,13.4198,0.432228,0.0033025648418036294,680.1959432412864,0.0032971233518274273,682.4423344489726
15.51,0.08381752104509074,13.6369,0.438347,0.0033527008418036295,691.1998732013218,0.0033470930709594143,693.5172595980584
15.71,0.08504352104509073,13.8256,0.443535,0.0034017408418036293,700.7643208450743,0.003395968009508013,703.1481394557718
15.92,0.08629272104509074,14.0229,0.450279,0.00345170884180363,710.7646680634758,0.0034457653676739555,713.2180207526721
16.13,0.08767042104509074,14.2248,0.456688,0.0035068168418036292,720.9981708683176,0.0035006822972552974,723.5265793968282
16.33,0.08905662104509074,14.4452,0.462944,0.0035622648418036297,732.1693646186254,0.0035559350043197885,734.7775458044521
16.53,0.09012982104509074,14.6249,0.468758,0.0036051928418036295,741.2776382889081,0.003598709711375014,743.9500871242564
16.73,0.09133012104509074,14.8368,0.474846,0.0036532048418036296,752.018001064272,0.0036465480963726736,754.7652768668835
16.93,0.09277512104509074,15.0372,0.480942,0.0037110048418036294,762.1754748735354,0.003704136051500239,765.0039117510952
17.14,0.09402272104509074,15.2584,0.487762,0.0037609088418036297,773.3872174214848,0.0037538543062564343,776.2958562456231
17.34,0.09529612104509073,15.4368,0.493134,0.0038118448418036294,782.4295992955996,0.0038045981708735707,785.412099527749
17.54,0.09660662104509074,15.6309,0.499008,0.0038642648418036295,792.2677513234341,0.003856817749279797,795.3292837401682
17.74,0.09778782104509073,15.8434,0.505508,0.003911512841803629,803.0385256970295,0.003903882765736198,806.1796212027565
17.96,0.09925662104509074,16.061,0.512253,0.00397026484180363,814.0677986555909,0.0039624041395239385,817.2998634154377
18.16,0.10053312104509074,16.2544,0.518448,0.00402132484180363,823.8704704854889,0.00401326092624898,827.1835212748807
18.38,0.10192192104509074,16.4756,0.524727,0.0040768768418036295,835.0822130334383,0.004068588897727111,838.4867403687564
18.58,0.10306092104509074,16.6719,0.530563,0.0041224368418036296,845.0318742547878,0.0041139628799781525,848.515464785714
18.8,0.10446892104509074,16.8779,0.536858,0.00417875684180363,855.4731896475437,0.00417005008461858,859.048004091763
19.02,0.10579692104509074,17.0956,0.54361,0.004231876841803629,866.5075312058104,0.004222947633677038,870.1744843603689
19.23,0.10711992104509074,17.281,0.549072,0.00428479684180363,875.9047150592907,0.0042756432380556585,879.6577888160975
19.43,0.10824192104509074,17.4717,0.555092,0.00432967684180363,885.5705346971475,0.00432033075832935,889.4047689330093
19.63,0.10951892104509074,17.6665,0.561676,0.00438075684180363,895.4441669229187,0.004371189258543879,899.3668900836195
19.83,0.11082092104509074,17.8582,0.567734,0.004432836841803629,905.160672557828,0.0044230407595246815,909.1731021348941
20.05,0.11220892104509074,18.0808,0.574791,0.004488356841803629,916.4433755016505,0.004478314206973776,920.5567003962091
20.25,0.11359492104509074,18.2564,0.580269,0.0045437968418036295,925.343836584019,0.004533504961300261,929.5484109862718
20.46,0.11498692104509074,18.4643,0.587425,0.004599476841803629,935.8814553711743,0.004588931570983673,940.1860204518275
20.66,0.11631192104509074,18.644,0.593384,0.004652476841803629,944.9897290414568,0.004641687523182904,949.3862718715645
20.86,0.11778992104509074,18.8249,0.599174,0.00471159684180363,954.158825908202,0.004700532011139383,958.6544376189302
21.07,0.11935492104509074,19.0103,0.604889,0.00477419684180363,963.5560097616823,0.0047628365073611855,968.1562158203874
21.27,0.12094092104509074,19.1824,0.611328,0.00483763684180363,972.2790698543682,0.0048259730782729176,976.9826029032104
21.47,0.12257592104509074,19.3499,0.616905,0.00490303684180363,980.7689743606139,0.0048910561020475305,985.577720775202
21.67,0.12452592104509073,19.5038,0.623199,0.00498103684180363,988.5695493069494,0.004968672518895122,993.4936506527326
21.88,0.12687092104509073,19.6826,0.630081,0.0050748368418036295,997.6322055798852,0.005062003257902006,1002.6950262513318
22.08,0.12918892104509072,19.8129,0.635887,0.005167556841803629,1004.2365909957883,0.005154250839941995,1009.4260406623782
22.28,0.13147492104509073,19.9567,0.641991,0.0052589968418036296,1011.5252373718967,0.00524521661026108,1016.84484540064
22.49,0.13380892104509073,20.0605,0.647514,0.005352356841803629,1016.7864438659163,0.005338083886571051,1022.2286477453953
22.69,0.13611792104509074,20.1743,0.653755,0.00544471684180363,1022.5545103304581,0.005429947955077745,1028.1220300945167
22.89,0.1388379210450907,20.2925,0.65979,0.005553516841803628,1028.5455951820297,0.005538152923420143,1034.2576404674362
23.09,0.14189592104509072,20.4111,0.666107,0.005675836841803629,1034.5569544324223,0.005659789970857615,1040.4289309093342
23.3,0.1448609210450907,20.5104,0.672417,0.005794436841803629,1039.590073939707,0.005777713662486638,1045.6139129645167
23.5,0.14788092104509074,20.6169,0.678345,0.005915236841803629,1044.9881326257675,0.005897810515154171,1051.169484927123
23.7,0.15137792104509074,20.7193,0.684326,0.0060551168418036296,1050.1783787239142,0.006036858289858571,1056.5373315118234
23.9,0.15451492104509074,20.807,0.690506,0.006180596841803629,1054.6235406653932,0.006161575289272961,1061.1417435901215
24.11,0.15747192104509072,20.876,0.695778,0.006298876841803629,1058.120874461996,0.006279121829928711,1064.7858475339735
24.31,0.16106592104509074,20.9763,0.703026,0.006442636841803629,1063.2046799663328,0.006421971767953204,1070.054521607862
24.51,0.16451592104509072,21.0472,0.708733,0.0065806368418036285,1066.7983171573348,0.006559078975823313,1073.8185294659945
24.73,0.16815392104509072,21.1261,0.714958,0.006726156841803629,1070.7974423247545,0.006703637173024023,1077.999793867633
24.94,0.17227792104509074,21.2012,0.721367,0.0068911168418036295,1074.6039607033756,0.006867481616081717,1082.0091821552473
25.14,0.17603992104509072,21.2702,0.727188,0.007041596841803629,1078.1012944999782,0.007016920571273889,1085.6928491704737
25.34,0.17986592104509072,21.3394,0.733673,0.0071946368418036285,1081.6087654959915,0.007168878914327487,1089.3905477686467
25.54,0.18362392104509073,21.3949,0.739265,0.007344956841803629,1084.4218383323891,0.007318114005809652,1092.38686993325
25.76,0.18789392104509073,21.4679,0.745926,0.007515756841803629,1088.1219161172007,0.007487654261619086,1096.299975852975
25.96,0.19183692104509073,21.5259,0.752243,0.007673476841803629,1091.061703946229,0.0076441854674093885,1099.4339406644392
26.17,0.19569092104509073,21.5735,0.758179,0.00782763684180363,1093.4743574059144,0.007797159831207959,1102.0336775715123
26.37,0.19991792104509074,21.6293,0.764412,0.00799671684180363,1096.3026360414278,0.007964912542487176,1105.069457794774
26.57,0.20394992104509072,21.6724,0.770416,0.00815799684180363,1098.4872025143784,0.008124900264907047,1107.4486576432525
26.77,0.20829892104509073,21.719,0.776665,0.00833195684180363,1100.8491699770113,0.008297437698196701,1110.0213977505953
26.99,0.21254992104509074,21.781,0.782814,0.00850199684180363,1103.9917017942485,0.008466058421873344,1113.3778357562805
27.2,0.21725492104509073,21.8265,0.790482,0.00869019684180363,1106.2979146601242,0.008652654425105303,1115.9118613041976
27.4,0.22119292104509072,21.8663,0.79615,0.008847716841803629,1108.3152173428023,0.008808805146488656,1118.1212765573134
27.6,0.22575392104509073,21.9111,0.80233,0.00903015684180363,1110.5859500107415,0.008989628775982328,1120.614715325642
27.8,0.22999092104509072,21.9449,0.808052,0.00919963684180363,1112.2991367111063,0.009157577937102482,1122.5318848283002
28.01,0.23409292104509072,21.9716,0.813507,0.009363716841803628,1113.6524528324003,0.00932014900534462,1124.080379060903
28.21,0.23871192104509073,22.0181,0.819588,0.009548476841803629,1116.0093516953284,0.009503178263470686,1126.6655411452275
28.41,0.24316992104509072,22.0476,0.825607,0.00972679684180363,1117.5045886083685,0.009679796085505508,1128.3743287115453
28.63,0.2478799210450907,22.0907,0.831909,0.009915196841803628,1119.6891550813186,0.009866363805067474,1130.7910934555828
28.84,0.25304292104509074,22.1336,0.839218,0.01012171684180363,1121.8635843548589,0.010070835316771491,1133.2187698908294
29.04,0.2575769210450908,22.1636,0.845451,0.010303076841803632,1123.3841642664252,0.010250361920339315,1134.9584776337274
29.24,0.26221692104509076,22.188,0.851334,0.010488676841803631,1124.6209025944993,0.010434052298314745,1136.4166878113504
29.45,0.26663792104509076,22.2187,0.85704,0.01066551684180363,1126.1769627040019,0.010609041421860175,1138.1882220665727
29.65,0.27116592104509074,22.246,0.862968,0.01084663684180363,1127.5606904235276,0.01078823401306427,1139.790931749645
29.85,0.27603492104509075,22.2812,0.86937,0.01104139684180363,1129.3448375197652,0.010980885631114176,1141.8143820420632
30.05,0.28060992104509075,22.2911,0.875343,0.01122439684180363,1129.8466288905822,0.01116187074303263,1142.5284758236241
30.25,0.2852959210450908,22.3264,0.881638,0.01141183684180363,1131.6358445865253,0.011347213018045038,1144.5498882092834
30.47,0.29038592104509076,22.3408,0.88797,0.01161543684180363,1132.3657229440776,0.0115484955250441,1145.5186454807576
30.67,0.29497992104509074,22.371,0.893555,0.01179919684180363,1133.8964400550542,0.011730129083926448,1147.275507349484
30.89,0.30052292104509076,22.3954,0.900795,0.01202091684180363,1135.133178383128,0.011949239467688359,1148.778519924844
31.1,0.30575592104509075,22.4083,0.907356,0.01223023684180363,1135.7870277451016,0.012156051750210835,1149.6779720962725
31.31,0.31096492104509077,22.4335,0.914207,0.01243859684180363,1137.0643148708175,0.0123618730650542,1151.2077994666975
31.53,0.3159439210450908,22.4494,0.92009,0.012637756841803632,1137.8702222239476,0.012558566883812988,1152.250349409943
31.75,0.3207449210450908,22.4704,0.926315,0.012829796841803631,1138.9346281620442,0.012748192237451599,1153.5469280574584
31.95,0.32559692104509075,22.4984,0.932854,0.01302387684180363,1140.3538360795062,0.012939795415030405,1155.205663996684
32.17,0.33133192104509074,22.5118,0.939522,0.01325327684180363,1141.0330284400056,0.01316622051246892,1156.1554550515627
32.39,0.3366959210450908,22.5353,0.945892,0.01346783684180363,1142.2241493707327,0.013377951667143142,1157.6074378512255
32.59,0.34128692104509073,22.5502,0.951714,0.01365147684180363,1142.9793707268107,0.013559134885380863,1158.5827271369471
32.81,0.34705992104509076,22.5629,0.958862,0.01388239684180363,1143.6230828893738,0.013786918996902346,1159.4993123634908
33.01,0.35192892104509077,22.5959,0.964348,0.01407715684180363,1145.295720792097,0.013978993834139681,1161.4182282839338
33.23,0.35733192104509076,22.603,0.970818,0.01429327684180363,1145.6555913711675,0.014192091005375105,1162.0307639039959
33.45,0.36247192104509074,22.6151,0.977142,0.01449887684180363,1146.2688919354994,0.014394773177948255,1162.888503427263
33.65,0.36835892104509077,22.6469,0.984047,0.01473435684180363,1147.8807066417596,0.014626860842538194,1164.793990585241
33.87,0.37283092104509075,22.6369,0.989586,0.01491323684180363,1147.3738466712377,0.014803127896010758,1164.4849045927372
34.08,0.37832192104509077,22.6669,0.996681,0.01513287684180363,1148.8944265828038,0.015019517070006759,1166.2805044445158
34.28,0.3834379210450908,22.6837,1.00229,0.015337516841803631,1149.7459513332813,0.015221086126447743,1167.380199225651
34.48,0.38828392104509074,22.6949,1.00795,0.01553135684180363,1150.313634500266,0.015411979790829861,1168.1795660376818
34.68,0.39315892104509076,22.7154,1.01414,0.01572635684180363,1151.3526974398362,0.015603979062301283,1169.459280810548
34.9,0.3986189210450908,22.7135,1.02068,0.01594475684180363,1151.256394045437,0.01581897449081367,1169.612897311063
35.12,0.40409392104509073,22.7282,1.02736,0.016163756841803628,1152.0014782021046,0.016034514162414016,1170.6221499771618
35.32,0.40894192104509075,22.7417,1.03359,0.01635767684180363,1152.6857391623096,0.016225331338926667,1171.5409999836822
35.53,0.41417592104509077,22.749,1.03951,0.01656703684180363,1153.0557469407906,0.016431300600189398,1172.1584639810121
35.7301,0.41942492104509077,22.7485,1.04572,0.01677699684180363,1153.0304039422645,0.016637817546921643,1172.3747913877075
35.9301,0.42386492104509077,22.7797,1.05105,0.01695459684180363,1154.6118070502935,0.01681247186315792,1174.1877847476176
36.1301,0.42930592104509074,22.796,1.05831,0.01717223684180363,1155.4379888022447,0.01702646048690209,1175.2794436019742
36.3401,0.43448892104509074,22.8122,1.06456,0.01737955684180363,1156.2591019544905,0.017230259673888734,1176.3543727407614
36.5401,0.43954492104509074,22.8178,1.07013,0.01758179684180363,1156.5429435379829,0.017429025120023502,1176.8770466100893
36.7401,0.44451592104509074,22.8244,1.07642,0.01778063684180363,1156.8774711185276,0.017624410469916817,1177.4474893029503
36.9601,0.45023992104509075,22.8431,1.08306,0.01800959684180363,1157.8252992634038,0.01784934523694449,1178.6772661163784
37.1601,0.45518692104509073,22.8531,1.08908,0.01820747684180363,1158.3321592339262,0.01804370565478043,1179.4224651982943
37.3701,0.4609779210450908,22.8629,1.09614,0.018439116841803632,1158.8288820050377,0.018271177619447448,1180.1966631599853
37.5701,0.4662269210450908,22.8743,1.10233,0.01864907684180363,1159.406702371433,0.018477314988850076,1181.02856705486
37.7701,0.47103992104509074,22.8779,1.10785,0.01884159684180363,1159.589171960821,0.018666292541542187,1181.4376836410277
37.9901,0.47681792104509074,22.903,1.11462,0.01907271684180363,1160.8613904868314,0.01889311267763824,1183.0021710801693
38.1901,0.48169292104509076,22.904,1.12029,0.01926771684180363,1160.9120764838835,0.01908444479995937,1183.2802016518053
38.4101,0.48734092104509075,22.9158,1.12686,0.01949363684180363,1161.5101712490996,0.019306069562972098,1184.1522287154908
38.6201,0.49229892104509076,22.93,1.13345,0.01969195684180363,1162.229912407241,0.01950057858779018,1185.1164936826178
38.8201,0.49706492104509076,22.9376,1.13917,0.01988259684180363,1162.615125984838,0.01968751953604912,1185.7309338169773
39.0201,0.5023769210450907,22.9487,1.14532,0.020095076841803627,1163.1777405521175,0.01989583554215968,1186.5518866291877
39.2201,0.5073319210450907,22.9549,1.15097,0.02029327684180363,1163.4919937338411,0.020090112283904078,1187.103058865904
39.4301,0.5125349210450907,22.9575,1.15749,0.02050139684180363,1163.623777326177,0.020294072048602743,1187.4796901596994
39.6301,0.5175029210450907,22.9767,1.16376,0.020700116841803628,1164.5969484695795,0.020488780899537706,1188.704241376508
39.8301,0.5224659210450907,22.9837,1.16982,0.02089863684180363,1164.9517504489447,0.020683255940499953,1189.2976540198006
40.0401,0.5277009210450907,22.9925,1.17598,0.021108036841803627,1165.3977872230043,0.020888348316967457,1189.997046651064
40.2401,0.5328929210450907,23.0045,1.18205,0.021315716841803625,1166.006019187631,0.021091714538439506,1190.860273328473
40.4401,0.5379979210450907,23.0139,1.18822,0.021519916841803627,1166.4824675599216,0.02129163272795325,1191.585073259233
40.6401,0.5432219210450907,23.0253,1.19412,0.021728876841803628,1167.0602879263172,0.021496169739182024,1192.419197189628
40.8601,0.5488469210450907,23.0161,1.20051,0.021953876841803627,1166.593976753437,0.02171636047133325,1192.2052372434719
41.0601,0.5537979210450907,23.0354,1.20665,0.02215191684180363,1167.5722164965443,0.021910127350945337,1193.436179143176
41.2801,0.5594169210450907,23.0508,1.21358,0.022376676841803625,1168.3527808511485,0.022129992215246908,1194.4966334654773
41.4901,0.5650159210450907,23.0559,1.21986,0.022600636841803627,1168.6112794361147,0.022349026430831427,1195.0226385718859
41.6901,0.5700779210450907,23.0642,1.22574,0.02280311684180363,1169.0319732116482,0.02254701179220251,1195.6895458885976
41.8901,0.5751339210450906,23.0776,1.23173,0.023005356841803624,1169.7111655721476,0.022744723360279613,1196.6207883379768
42.0901,0.5800749210450907,23.0773,1.23734,0.02320299684180363,1169.695959773032,0.02293790016972713,1196.836411433516
42.3101,0.5856739210450908,23.0837,1.24361,0.02342695684180363,1170.0203501541664,0.023156757516646025,1197.4303664012602
42.5201,0.5907369210450907,23.0998,1.25021,0.023629476841803627,1170.8363947067069,0.02335462211610534,1198.50264618097
42.7201,0.5957489210450907,23.1045,1.2561,0.023829956841803626,1171.0746188928522,0.023550455056521622,1198.9812765196004
42.9201,0.6008759210450907,23.107,1.26273,0.024035036841803626,1171.2013338854829,0.023750741697797364,1199.3512010945901
43.1301,0.6065729210450908,23.122,1.26898,0.02426291684180363,1171.961623841266,0.023973248389785533,1200.3968312623117
43.3301,0.6117799210450907,23.13,1.27517,0.024471196841803627,1172.3671118176837,0.024176573945138464,1201.056338181831
43.5301,0.6165009210450907,23.1405,1.28019,0.024660036841803627,1172.899314786732,0.024360886201406407,1201.8230551010993
43.7301,0.6218179210450907,23.1468,1.28671,0.02487271684180363,1173.218636568161,0.024568426188636288,1202.399771509048
43.9301,0.6269259210450907,23.1587,1.29286,0.025077036841803627,1173.8217999330823,0.024767767660601018,1203.2577724557163
44.1501,0.6324939210450907,23.1607,1.30002,0.02529975684180363,1173.9231719271866,0.024985015535783854,1203.6231427279033
44.3601,0.6373709210450907,23.161,1.3054,0.02549483684180363,1173.9383777263024,0.025175263746101108,1203.867745128766
44.5601,0.6424179210450907,23.1677,1.31155,0.025696716841803625,1174.2779739065522,0.025372105430915386,1204.4530624955958
44.7601,0.6477419210450907,23.1832,1.31747,0.025909676841803626,1175.0636068608615,0.025579708606086368,1205.5091251831907
44.9601,0.6527339210450906,23.1843,1.32337,0.026109356841803627,1175.1193614576189,0.025774326684527615,1205.8009721976282
45.1801,0.6582729210450907,23.2081,1.33011,0.02633091684180363,1176.3256881874618,0.025990225781521003,1207.2994220620033
45.4001,0.6637879210450907,23.2116,1.3363,0.026551516841803628,1176.5030891771444,0.02620514310677016,1207.7410307638652
45.6001,0.6688439210450907,23.2126,1.34273,0.02675375684180363,1176.5537751741965,0.026402132812340152,1208.0310087865132
45.8201,0.6747059210450908,23.227,1.34917,0.02698823684180363,1177.2836535317483,0.02663047697800461,1209.056463603247
46.0401,0.6804689210450907,23.2317,1.35618,0.027218756841803627,1177.5218777178939,0.026854913952152167,1209.5725593834013
46.2401,0.6855509210450907,23.2365,1.36194,0.02742203684180363,1177.7651705037445,0.027052787956492217,1210.0618904002913
46.4501,0.6911429210450907,23.2529,1.36893,0.027645716841803628,1178.5964208554008,0.027270474210857615,1211.1795637771324
46.6501,0.6959149210450907,23.2371,1.37444,0.02783659684180363,1177.795582101976,0.027456201910169935,1210.5814028830061
46.8501,0.7011269210450907,23.2571,1.38016,0.028045076841803625,1178.8093020430201,0.027659015139533505,1211.8690995006496
47.0501,0.7059129210450907,23.2636,1.38615,0.02823651684180363,1179.1387610238594,0.02784521531867357,1212.4335325083332
47.2701,0.7113079210450907,23.273,1.39246,0.028452316841803625,1179.6152093961502,0.02805506719053434,1213.1779950853
47.4801,0.7162849210450907,23.2789,1.39854,0.028651396841803626,1179.9142567787583,0.028248620874091735,1213.7204483890282
47.6901,0.7220459210450907,23.2906,1.40511,0.028881836841803628,1180.5072829442693,0.028472617256935964,1214.6025016808264
47.9101,0.7278849210450907,23.2869,1.41145,0.02911539684180363,1180.3197447551759,0.02869959521121121,1214.6852225239393
48.1301,0.7334469210450907,23.3001,1.41821,0.029337876841803626,1180.9887999162652,0.028915757514927812,1215.636503879758
48.3301,0.7389769210450907,23.3112,1.42495,0.02955907684180363,1181.5514144835447,0.029130629852715733,1216.4769835368056
48.5401,0.7438469210450906,23.3186,1.43126,0.029753876841803625,1181.926490861731,0.029319819164842782,1217.093386106896
48.7401,0.7491179210450907,23.313,1.43719,0.029964716841803626,1181.6426492782387,0.029524546161417,1217.0502366720598
48.9401,0.7540549210450906,23.3269,1.44285,0.030162196841803626,1182.3471846372643,0.02971626250597146,1218.0093731556456
49.1501,0.7597759210450907,23.3284,1.44971,0.03039103684180363,1182.4232136328426,0.029938377612924408,1218.3582810809621
49.3501,0.7647419210450906,23.3295,1.45551,0.030589676841803626,1182.4789682296002,0.030131140213075166,1218.650617739973
49.5601,0.7699909210450907,23.3498,1.46212,0.03079963684180363,1183.50789396976,0.03033484748887423,1219.9595073034363
49.7601,0.7752019210450907,23.3523,1.46784,0.031008076841803626,1183.6346089623905,0.030537038992307797,1220.3368418697146
49.9601,0.7802999210450907,23.3453,1.47366,0.03121199684180363,1183.2798069830253,0.03073480644037682,1220.2123325815496
50.1601,0.7854599210450907,23.3665,1.47994,0.03141839684180363,1184.354350120532,0.03093493924295833,1221.5648650939352
50.3601,0.7903569210450907,23.3677,1.48524,0.03161427684180363,1184.4151733169947,0.031124834442474505,1221.8596025018712
50.5701,0.7960709210450907,23.3736,1.49187,0.031842836841803626,1184.7142206996027,0.03134636558011617,1222.4388823335046
50.7701,0.8009739210450907,23.365,1.49757,0.03203895684180363,1184.2783211249537,0.031536415224616685,1222.2213631441596
50.9701,0.8059479210450907,23.3816,1.50393,0.03223791684180363,1185.1197086760203,0.031729180064597795,1223.3254992919005
51.1701,0.8108589210450907,23.3851,1.50948,0.03243435684180363,1185.2971096657034,0.031919466923288786,1223.7414590841593
51.3901,0.8166889210450907,23.4023,1.5162,0.03266755684180363,1186.1689088150013,0.032145315342144876,1224.9181490676954
51.6001,0.8220999210450907,23.406,1.52316,0.032883996841803625,1186.3564470040944,0.03235488648589693,1225.3685886606304
51.8001,0.8271009210450907,23.4056,1.52847,0.03308403684180363,1186.3361726052735,0.03254853904717946,1225.5849622465107
52.0001,0.8323129210450907,23.4147,1.53449,0.03329251684180363,1186.7974151784488,0.03275032221233945,1226.3088881110864
52.2001,0.8372319210450907,23.4078,1.54003,0.033489276841803625,1186.4476817987886,0.032940724509471796,1226.1809566728643
52.4201,0.8429539210450907,23.4253,1.54692,0.033718156841803626,1187.334686747202,0.03316216334256221,1227.3694239386582
52.6301,0.8485099210450907,23.425,1.55373,0.03394039684180363,1187.3194809480865,0.03337713113834256,1227.617575309469
52.8301,0.8538809210450907,23.4318,1.55994,0.03415523684180363,1187.6641457280416,0.03358489715967504,1228.2290959139013
53.0301,0.8591379210450907,23.4391,1.56546,0.034365516841803626,1188.0341535065227,0.033788211533340176,1228.861561217489
53.2301,0.8641929210450907,23.4311,1.57129,0.034567716841803625,1187.628665530105,0.03398367458391326,1228.682276953359
53.4401,0.8692079210450907,23.4625,1.57761,0.03476831684180363,1189.2202058375444,0.034177553197500404,1230.567390748779
53.6401,0.8743539210450907,23.453,1.58316,0.034974156841803626,1188.7386888655485,0.0343764571706235,1230.3138222138523
53.8401,0.8796099210450907,23.4545,1.58903,0.03518439684180363,1188.8147178611268,0.03457957204832078,1230.6424466657295
54.0501,0.8849749210450907,23.4508,1.59576,0.03539899684180363,1188.6271796720337,0.03478685662466106,1230.7033894513258
54.2501,0.8898929210450907,23.4595,1.60149,0.035595716841803626,1189.0681478463878,0.034976832967229,1231.3938809427354
54.4501,0.8953309210450907,23.473,1.60783,0.035813236841803625,1189.7524088065927,0.035186854267381065,1232.3612936062896
54.6601,0.9003459210450907,23.4732,1.61395,0.03601383684180363,1189.762546006003,0.03538049977300746,1232.6104602183523
54.8601,0.9056429210450907,23.4785,1.62004,0.036225716841803625,1190.0311817903798,0.03558499350575343,1233.1409144148352
55.0601,0.9104779210450907,23.4753,1.62561,0.03641911684180363,1189.8689865998128,0.0357716149639195,1233.2029642492298
55.2601,0.9158719210450907,23.4984,1.63179,0.03663487684180363,1191.039833131719,0.03597977162692643,1234.673430732182
55.4601,0.9209079210450907,23.4871,1.63737,0.03683631684180363,1190.4670813650291,0.03617407382051106,1234.3195039639284
55.6701,0.9267729210450907,23.4946,1.644,0.03707091684180363,1190.8472263429205,0.036400313448967284,1234.9930248419714
55.8701,0.9317989210450907,23.5036,1.65021,0.03727195684180363,1191.3034003163905,0.036594148328610444,1235.7056092384769
56.0701,0.9371649210450907,23.5119,1.65593,0.03748659684180363,1191.724094091924,0.036801054332573836,1236.3977747538115
56.2701,0.9421919210450908,23.5009,1.66212,0.03768767684180363,1191.1665481243494,0.036994850104986,1236.0588480548265
56.4801,0.9475649210450907,23.5185,1.66864,0.03790259684180363,1192.0586216724685,0.037201943001395475,1237.2407390215162
56.6801,0.9526859210450906,23.5141,1.67439,0.03810743684180363,1191.8356032854385,0.037399283088718066,1237.2534032634514
56.8801,0.9581919210450907,23.5114,1.68019,0.038327676841803625,1191.6987510933975,0.0376114158920737,1237.3737957180863
57.1001,0.9638969210450907,23.5262,1.68694,0.03855587684180363,1192.4489038497704,0.03783116822292885,1238.424816926746
57.3001,0.9687079210450907,23.5273,1.69231,0.03874831684180363,1192.5046584465279,0.03801644681730671,1238.7122067873408
57.5201,0.9745989210450907,23.532,1.69947,0.03898395684180363,1192.7428826326734,0.03824327103714943,1239.240719692594
57.7301,0.9802409210450908,23.5356,1.7055,0.03920963684180363,1192.9253522220613,0.03846045965862633,1239.6995220620688
57.9301,0.9857419210450907,23.5381,1.71135,0.03942967684180363,1193.0520672146918,0.03867217508166628,1240.0937246804128
58.1301,0.9906719210450907,23.5428,1.71755,0.03962687684180363,1193.290291400837,0.038861876511617176,1240.576658814698
58.3401,0.9959419210450907,23.552,1.72334,0.03983767684180363,1193.7566025737176,0.03906462101173259,1241.3130923348187
58.5401,1.0008629210450908,23.5527,1.72964,0.04003451684180363,1193.7920827716541,0.03925390187349473,1241.584972014988
58.7401,1.0061709210450906,23.5549,1.73555,0.04024683684180363,1193.903591965169,0.039458028108978416,1241.9544350358344
58.9501,1.0117809210450908,23.5613,1.74237,0.04047123684180363,1194.2279823463032,0.039673722876768604,1242.5598658629497
59.1501,1.0171409210450908,23.5669,1.74842,0.04068563684180363,1194.5118239297956,0.03987976212683142,1243.1112982014438
59.3501,1.0223709210450906,23.5661,1.75458,0.040894836841803624,1194.4712751321538,0.040080763244346854,1243.3189830409044
59.5501,1.0277809210450908,23.5697,1.76019,0.04111123684180363,1194.6537447215417,0.04028863967997742,1243.7674377647365
59.7501,1.0331009210450908,23.5776,1.76653,0.04132403684180363,1195.0541640982542,0.04049301578081459,1244.4386264034013
59.9701,1.0389509210450907,23.5767,1.77348,0.041558036841803626,1195.0085467009071,0.040717704450366286,1244.6707559109736
60.1701,1.0440609210450906,23.5727,1.77904,0.04176243684180363,1194.8058027126983,0.040913929662222,1244.703804586708
60.3901,1.0498109210450908,23.5803,1.78551,0.04199243684180363,1195.1910162902952,0.04113468499562397,1245.3799995557565
60.6101,1.0553909210450907,23.577,1.79137,0.04221563684180363,1195.023752500023,0.04134886706666715,1245.4724412528933
60.8101,1.0604209210450908,23.5885,1.79797,0.04241683684180363,1195.6066414661234,0.041541898695181725,1246.3204933041688
61.0301,1.0668209210450907,23.5988,1.80519,0.04267283684180363,1196.128707235761,0.041787451684597375,1247.1709124014303
61.2501,1.0726209210450908,23.5915,1.81158,0.04290483684180363,1195.75869945728,0.04200993201116052,1247.062531359662
61.4501,1.0777709210450908,23.5929,1.81678,0.04311083684180363,1195.829659853153,0.042207437718589653,1247.382877209672
61.6601,1.0830409210450906,23.6031,1.82296,0.043321636841803624,1196.3466570230858,0.04240950512635499,1248.1743524355456
61.8601,1.0881509210450906,23.6018,1.82896,0.043526036841803624,1196.2807652269178,0.04260539867740918,1248.3501258873255
62.0601,1.0935509210450907,23.6086,1.835,0.043742036841803625,1196.6254300068726,0.04281236778070203,1248.9682636520722
62.2601,1.0986909210450908,23.6041,1.84113,0.04394763684180363,1196.3973430201377,0.043009331920781387,1248.9761789696856
62.4701,1.1044709210450907,23.6102,1.84779,0.044178836841803626,1196.7065276021565,0.04323077444723613,1249.5756300326136
62.6701,1.1098909210450907,23.6176,1.85348,0.04439563684180363,1197.0816039803426,0.04343838016444699,1250.2268041406578
62.8801,1.1154609210450908,23.6248,1.86017,0.04461843684180363,1197.4465431591186,0.04365168653097795,1250.8747361165
63.0801,1.1206009210450907,23.6203,1.86551,0.044824036841803624,1197.2184561723836,0.04384848544097715,1250.8826203595418
63.2801,1.1261809210450906,23.6248,1.87233,0.045047236841803624,1197.4465431591186,0.04406208711459143,1251.3882011942064
63.4801,1.1313209210450907,23.6232,1.87775,0.04525283684180363,1197.3654455638352,0.044258805282716314,1251.549628711949
63.6801,1.1364409210450908,23.6146,1.88313,0.04545763684180363,1196.929545989186,0.04445471954557847,1251.3391346159872
63.8901,1.1425109210450908,23.6281,1.89069,0.04570043684180363,1197.613806949391,0.044686935372919984,1252.3452810947535
64.1201,1.1483409210450908,23.6315,1.89742,0.045933636841803634,1197.7861393393684,0.044909918928122454,1252.8048128779292
64.3301,1.1543909210450907,23.6326,1.90356,0.046175636841803626,1197.8418939361259,0.04514126439761899,1253.1530062244187
64.5301,1.1598609210450908,23.6461,1.91036,0.04639443684180363,1198.5261548963308,0.04535038523285322,1254.1311008929185
64.7301,1.1649609210450906,23.6323,1.91579,0.04659843684180363,1197.8266881370103,0.04554532139647889,1253.6435394115895
64.9301,1.1702209210450907,23.6421,1.92136,0.046808836841803626,1198.3234109081218,0.04574633340532539,1254.4155359330337
65.1501,1.1762309210450907,23.6463,1.92812,0.04704923684180363,1198.5362920957411,0.045975957374664825,1254.9265099660508
65.3501,1.1815209210450908,23.6412,1.93402,0.04726083684180363,1198.277793510775,0.04617802869483752,1254.9094048010443
65.5601,1.1870309210450907,23.6563,1.93988,0.04748123684180363,1199.0431520662635,0.04638846033086766,1255.9752039530645
65.7601,1.1925609210450907,23.648,1.94608,0.04770243684180363,1198.62245829073,0.04659961127061593,1255.7996704045108
65.9601,1.1978609210450908,23.6463,1.95225,0.04791443684180363,1198.5362920957411,0.04680193833085825,1255.963483565972
66.1601,1.2030909210450906,23.6442,1.95747,0.048123636841803624,1198.4298515019316,0.04700155302614575,1256.1026544559872
66.3801,1.2088909210450907,23.6423,1.96459,0.04835563684180363,1198.3335481075324,0.0472228764647881,1256.2797299751703
66.6001,1.2148809210450906,23.6524,1.9717,0.04859523684180363,1198.8454766777597,0.047451398748309045,1257.1036565536406
66.8101,1.2209009210450907,23.6587,1.97836,0.048836036841803626,1199.1647984591887,0.047681012947429005,1257.7272547361358
67.0101,1.2263109210450907,23.6506,1.98391,0.049052436841803625,1198.7542418830658,0.0478873156212671,1257.5560586218792
