Repository: materialdigital/demodata_tensiletest_42CrMoS4

# pmd_referenceproject

This repository contains data from a joint project between Fraunhofer IWM, Freiburg and IWT, Bremen. The provided python scripts generate a structured dataset using the [PMDco v2.0.7](https://github.com/materialdigital/core-ontology) and [TTO v2.0.1](https://github.com/materialdigital/application-ontologies). The resulting ABox is published to [github-pages](https://matttjung.github.io/pmd_referenceproject/) as .ttl and .rdf alongside all references file resources.

**The repo is currently WIP**

File: resources/46NTBF.csv (part 1 of 2)
Time,Displacement,Force,Machine Displacement,Engineering Strain,Engineering Stress,True Strain,True Stress
s,mm,kN,mm,,MPa,,MPa
0,0.0009585010398832167,0.158532,0,3.8340041595328665e-05,8.05140873501902,3.833930663469914e-05,8.05171742636482
0.22,0.0008361720398832167,0.150739,-0.000572204,3.3446881595328665e-05,7.655623478591275,3.344632226076153e-05,7.655879535323302
0.430001,0.0008693269398832167,0.152145,-0.00025177,3.477307759532867e-05,7.727030391274121,3.477247302591492e-05,7.7272990839014986
0.650001,0.0008646372398832167,0.153456,-0.000549316,3.458548959532867e-05,7.793612512559476,3.458489153108438e-05,7.793882058463939
0.860001,0.0011709170398832166,0.190548,0.00174713,4.6836681595328663e-05,9.677414223250853,4.683558479220579e-05,9.677867481219494
1.06,0.0018901720398832168,0.284536,0.00792694,7.560688159532867e-05,14.450808895537632,7.560402353903304e-05,14.451901476134752
1.26,0.0027638010398832167,0.381061,0.0142593,0.00011055204159532867,19.353050891776313,0.00011054593116877195,19.355190411063496
1.48,0.0036496810398832166,0.50681,0.0208359,0.00014598724159532866,25.739500296438507,0.0001459765864950633,25.743257935086827
1.68,0.004417471039883217,0.6234,0.0260849,0.00017669884159532867,31.660789023104844,0.00017668323219387292,31.666383447849224
1.89,0.005459811039883217,0.762527,0.0331726,0.00021839244159532867,38.72667063108929,0.00021836859743752513,38.735128243243274
2.1,0.006233321039883217,0.880197,0.0384445,0.0002493328415953287,44.702809617853404,0.0002493017633281721,44.71395549640272
2.3,0.007271171039883217,1.02288,0.0451279,0.0002908468415953287,51.94929078593757,0.0002908045538520884,51.964400073085784
2.5,0.007997331039883216,1.15624,0.0512238,0.00031989324159532867,58.72228216245548,0.00031984208666142666,58.7410670236503
2.7,0.009011531039883216,1.2953,0.0569077,0.00036046124159532867,65.78476102282275,0.0003603962910495659,65.80847387945909
2.9,0.009895911039883217,1.44731,0.0624161,0.00039583644159532866,73.50493513158466,0.00039575811901893405,73.53403106354683
3.1,0.010840281039883217,1.58666,0.0683517,0.0004336112415953287,80.58214230253373,0.0004335172594076659,80.61708362530793
3.32,0.011864701039883217,1.75443,0.0751648,0.00047458804159532865,89.1027239105002,0.00047447546030908124,89.1450109977417
3.54,0.013067601039883216,1.92384,0.0808868,0.0005227040415953287,97.70659665417071,0.0005225674794234892,97.75766828713238
3.74001,0.014070601039883217,2.0927,0.0872803,0.0005628240415953287,106.28253639501364,0.0005626657155481419,106.34235476169849
3.96001,0.015249101039883218,2.28132,0.0939789,0.0006099640415953287,115.8620327465344,0.0006097780891416459,115.93270442029592
4.17001,0.016454301039883216,2.46182,0.10067,0.0006581720415953286,125.02913640176445,0.0006579555413681266,125.11142708372888
4.37001,0.017450801039883217,2.61708,0.106239,0.0006980320415953286,132.91436916359837,0.000697788530542118,133.00714765206297
4.57001,0.018452401039883215,2.78511,0.111893,0.0007380960415953286,141.44815546381062,0.0007378237826725245,141.55255778744942
4.78001,0.019519101039883215,2.96581,0.117943,0.0007807640415953286,150.62541657461432,0.0007804594039074592,150.74301948362609
4.98001,0.020586001039883214,3.15027,0.123932,0.0008234400415953286,159.9936378502029,0.0008231012008416223,160.12538301800927
5.18001,0.021748001039883214,3.33091,0.12986,0.0008699200415953286,169.16785172433453,0.0008695418804533905,169.31501422894317
5.38001,0.023138501039883214,3.53686,0.136726,0.0009255400415953285,179.6274916013131,0.0009251119935077228,179.79374403736142
5.58001,0.023925001039883216,3.69912,0.142288,0.0009570000415953287,187.86823530822522,0.0009565424090017964,188.04802521722962
5.79001,0.025339201039883217,3.90492,0.14827,0.0010135680415953286,198.32025709352354,0.0010130547283304422,198.5212681681145
5.99001,0.026405601039883216,4.09099,0.154114,0.0010562240415953287,207.77024588648007,0.0010556666294490784,207.98969781531352
6.19001,0.027736301039883216,4.26599,0.16021,0.0011094520415953287,216.65801951343448,0.0011088370545027544,216.89839119551166
6.41001,0.028744601039883216,4.47574,0.166672,0.0011497840415953286,227.31065104631259,0.0011491235461603764,227.57200920537028
6.61001,0.029854201039883215,4.67237,0.172974,0.0011941680415953285,237.2969534935585,0.0011934555900742566,237.58032593178842
6.82001,0.030913101039883217,4.86883,0.179428,0.0012365240415953287,247.27462210356683,0.0012357601753703138,247.58038311867426
7.02001,0.03209260103988322,5.05358,0.185593,0.0012837040415953288,256.6575716897372,0.0012828807980209392,256.9870440518214
7.22001,0.033318501039883215,5.25476,0.191292,0.0013327400415953285,266.87495625128395,0.0013318527318672976,267.230631191579
7.44001,0.03471450103988322,5.47835,0.198044,0.0013885800415953287,278.23048370985947,0.0013876168558666275,278.6168290065024
7.64001,0.03573680103988321,5.67619,0.204018,0.0014294720415953285,288.2782387633261,0.001428451319050193,288.6903244458386
7.85001,0.036999101039883214,5.87932,0.209869,0.0014799640415953286,298.594658516716,0.0014788699741336638,299.0365678743331
8.05001,0.038064501039883215,6.07524,0.215492,0.0015225800415953287,308.54490199667543,0.0015214220918354732,309.0146863063915
8.25001,0.039490801039883214,6.2953,0.221947,0.0015796320415953286,319.7211503643759,0.0015783857351995842,320.22619213786714
8.45001,0.040626901039883215,6.50496,0.227943,0.0016250760415953286,330.36921104224587,0.0016237570343228076,330.90608613199134
8.66001,0.041784901039883214,6.68554,0.233299,0.0016713960415953286,339.5403776797054,0.0016700008136672911,340.107884122921
8.86001,0.04302900103988321,6.91995,0.240105,0.0017211600415953285,351.4454234848161,0.0017196805430435916,352.05031730451975
9.06001,0.044359401039883214,7.11809,0.246513,0.0017743760415953286,361.50841472164313,0.0017728036961068808,362.14986659156034
9.28001,0.04565900103988321,7.32906,0.252029,0.0018263600415953285,372.22300673352066,0.0018246942739804312,372.9028199595812
9.48001,0.046820301039883216,7.53351,0.258553,0.0018728120415953287,382.60646569369675,0.0018710605156354724,383.32301568984013
9.70001,0.048146201039883214,7.75963,0.264763,0.0019258480415953285,394.09048496527913,0.0019239959737419605,394.84944335396085
9.91001,0.049574501039883215,7.98875,0.271309,0.0019829800415953284,405.7268660704665,0.00198101653197778,406.5314143482233
10.11,0.050661801039883214,8.16193,0.276802,0.0020264720415953284,414.52220685170056,0.002024421516880905,415.3622245145059
10.31,0.051857701039883214,8.38144,0.283066,0.0020743080415953287,425.6705222165733,0.002072159635127755,426.55349400387723
10.51,0.05307980103988322,8.56291,0.288345,0.0021231920415953286,434.8868895313357,0.0021209412547114562,435.81023791418284
10.73,0.05426680103988322,8.78875,0.295471,0.0021706720415953285,446.356688365115,0.0021683195367683916,447.32558234912824
10.95,0.055629801039883214,9.01271,0.301659,0.0022251920415953287,457.73100711650187,0.0022227199683303995,458.749546510729
11.15,0.05696530103988322,9.22346,0.307877,0.002278612041595329,468.4344259272483,0.0022760199420234404,469.501806250864
11.37,0.05841730103988321,9.44351,0.314316,0.0023366920415953283,479.6101664221701,0.002333966222187817,480.73086768111693
11.57,0.05951910103988321,9.64966,0.320549,0.0023807640415953284,490.07996375472237,0.0023779345129546618,491.24672850993596
11.78,0.060866901039883216,9.83636,0.326057,0.0024346760415953285,499.5619485327359,0.0024317170197482077,500.7782200401213
11.99,0.06192920103988322,10.0564,0.332359,0.002477168041595329,510.73718115487895,0.0024741049183799727,512.0023629776903
12.19,0.06335290103988322,10.2678,0.338654,0.002534116041595329,521.4736116962398,0.00253091058373187,522.7950863409078
12.39,0.06446270103988322,10.4743,0.344475,0.002578508041595329,531.961184576046,0.002575189393285245,533.3328507682919
12.6,0.06569910103988322,10.6713,0.350342,0.0026279640415953287,541.9662783161032,0.0026245169819385933,543.3905462072752
12.82,0.06723340103988322,10.9119,0.357468,0.002689336041595329,554.1856973712187,0.0026857262479401574,555.6760889408957
13.03,0.06847930103988323,11.1144,0.363533,0.002739172041595329,564.4701211395516,0.002735427346542522,566.0163019136929
13.23,0.06965020103988322,11.3081,0.368927,0.0027860080415953287,574.3076168626434,0.0027821343143470123,575.9076425015721
13.43,0.07084110103988323,11.5103,0.375023,0.002833644041595329,584.5768044476158,0.002829636840520792,586.2332870263936
13.63,0.07202330103988322,11.7105,0.380859,0.002880932041595329,594.7444174768516,0.002876790110056366,596.4578357257205
13.85,0.07331540103988322,11.9231,0.387291,0.002932616041595329,605.5417927516544,0.002928324311787953,607.3176143269342
14.07,0.07461790103988322,12.1469,0.394386,0.002984716041595329,616.9079855385824,0.0029802706200215113,618.7492806992076
14.27,0.07592840103988323,12.3537,0.40078,0.003037136041595329,627.410794601749,0.0030325332610865105,629.3163265389198
14.49,0.07711480103988322,12.5499,0.407639,0.003084592041595329,637.3752585195115,0.0030798444479847326,639.3413011694506
14.69,0.07845260103988322,12.7503,0.413185,0.003138104041595329,647.5530290043209,0.003133190469956468,649.5851177817867
14.9,0.07956200103988323,12.9502,0.419456,0.0031824800415953293,657.7054058501963,0.003177426670650657,659.798540177564
15.1,0.08095410103988322,13.1531,0.425552,0.0032381640415953287,668.0101445296765,0.0032329324791443986,670.1732709591133
15.3,0.08218530103988322,13.3604,0.431358,0.003287412041595329,678.5383472317773,0.0032820203159474363,680.7689823651511
15.52,0.08355080103988322,13.5921,0.438019,0.0033420320415953287,690.3057595138648,0.003336459863991096,692.612783480658
15.72,0.08461990103988322,13.7643,0.443893,0.0033847960415953286,699.051328762788,0.003379080513107897,701.4174749332562
15.93,0.08579080103988322,13.9624,0.449722,0.0034316320415953287,709.1122885085003,0.0034257574281988524,711.545700958835
16.13,0.08729600103988322,14.1962,0.456367,0.0034918400415953287,720.9863540741112,0.00348575772303384,723.503923094711
16.33,0.08849770103988322,14.3924,0.462509,0.0035399080415953288,730.9508179918738,0.003533657314114271,733.5383166704939
16.55,0.08961170103988322,14.589,0.468239,0.003584468041595329,740.9355968207838,0.003578059146445298,743.5914567884682
16.75,0.09096320103988323,14.7885,0.474564,0.003638528041595329,751.0676587555117,0.003631924611437119,753.800439493029
16.96,0.09222680103988322,15.0158,0.481384,0.0036890720415953286,762.6116070149787,0.003682284104335666,765.4249361730139
17.16,0.09346330103988322,15.215,0.487137,0.003738532041595329,772.7284327663461,0.003731561099340855,775.6173027716948
17.36,0.09475090103988322,15.4084,0.492943,0.003790036041595329,782.5506923060774,0.003782871950733079,785.5165876342927
17.58,0.09585650103988322,15.5909,0.499229,0.0038342600415953287,791.8193705170441,0.0038269280025486196,794.8554118895788
17.78,0.09707690103988323,15.797,0.50589,0.0038830760415953292,802.286628485703,0.003875556361862303,805.4019684712681
17.99,0.09826650103988323,16.0018,0.511513,0.0039306600415953295,812.687862993133,0.003922955180939793,815.8822627024896
18.19,0.09959560103988323,16.2044,0.518013,0.003983824041595329,822.9773654892526,0.003975909627390317,826.2559625035774
18.39,0.10071490103988322,16.4008,0.523903,0.0040285960415953285,832.9519868625889,0.004020502977072533,836.3076139397025
18.59,0.10200450103988322,16.5926,0.529884,0.004080180041595329,842.692986757731,0.004071878680048044,846.1313258634922
18.81,0.10326750103988322,16.8032,0.536133,0.004130700041595329,853.3887874767971,0.004122192121242645,856.9138805767245
19.03,0.10459650103988322,17.0133,0.543312,0.004183860041595329,864.0591945569291,0.004175132035207328,867.6742972946089
19.24,0.10604850103988323,17.2319,0.550156,0.004241940041595329,875.1612934989417,0.004232968376498956,878.8736752326894
19.44,0.10724350103988323,17.4185,0.555748,0.004289740041595329,884.6381995491686,0.004280565335494371,888.4330674560995
19.64,0.10839750103988323,17.6066,0.561821,0.004335900041595329,894.1912865161978,0.004326527110637419,898.0684105525975
19.84,0.10979150103988322,17.7957,0.568039,0.004391660041595329,903.7951607610954,0.0043820448434774015,907.7643218543972
20.05,0.11085450103988322,17.9769,0.573967,0.004434180041595329,912.9978155108333,0.004424378030514076,917.0462122023915
20.25,0.11223650103988322,18.1693,0.579567,0.0044894600415953285,922.7692877726962,0.004479412476732903,926.912023617763
20.45,0.11369050103988322,18.365,0.585915,0.004547620041595329,932.7083580515247,0.004537310860583407,936.9499612735632
20.65,0.11513450103988322,18.5489,0.591904,0.004605380041595329,942.048138451507,0.00459480772619149,946.3866281465536
20.86,0.11685150103988322,18.7421,0.598595,0.004674060041595329,951.8602405356646,0.004663170541892175,956.3092924511357
21.06,0.11838750103988323,18.9083,0.604446,0.004735500041595329,960.3010861173777,0.0047243228338288,964.8485919506306
21.26,0.12006050103988322,19.0791,0.610123,0.004802420041595329,968.9755531772854,0.004790925209783792,973.6289807936798
21.48,0.12206950103988322,19.2561,0.616913,0.0048827800415953285,977.9649013599761,0.0048708979339095555,982.7400888617174
21.68,0.12414950103988322,19.41,0.622429,0.004965980041595329,985.7810634239092,0.004953690233210754,990.676432510255
21.9,0.12663550103988322,19.5758,0.629211,0.005065420041595329,994.2015940944751,0.0050526339612311936,999.2376427745874
22.11,0.12860750103988322,19.7003,0.635452,0.005144300041595329,1000.5246101890798,0.005131113335052174,1005.6716089828927
22.31,0.1308325010398832,19.8173,0.640762,0.005233300041595328,1006.4667216996721,0.005219653915741558,1011.7338640362074
22.52,0.1337475010398832,19.9645,0.647751,0.005349900041595328,1013.9426090018875,0.005335640163041151,1019.3671006079619
22.72,0.13640650103988322,20.0788,0.65387,0.005456260041595329,1019.7475948622355,0.005441428579856786,1025.3116029165951
22.92,0.1392505010398832,20.1987,0.659714,0.005570020041595328,1025.8369894786456,0.005554564843910689,1031.5509220694514
23.12,0.1422375010398832,20.3051,0.665718,0.005689500041595328,1031.240755843834,0.005673375965943869,1037.1080001671023
23.32,0.1451625010398832,20.4054,0.672005,0.005806500041595328,1036.3347198140257,0.005789707293599534,1042.3521974077323
23.52,0.14822650103988322,20.494,0.67823,0.005929060041595329,1040.834472633158,0.005911552333855885,1047.0056427147622
23.74,0.15166350103988321,20.5831,0.684158,0.006066540041595328,1045.3596190912244,0.006048212672683966,1051.7013350783081
23.95,0.15502550103988322,20.682,0.69017,0.0062010200415953285,1050.3824808724003,0.0061818728308735615,1056.8959236876308
24.15,0.1580145010398832,20.7497,0.695717,0.006320580041595328,1053.820779584085,0.0063006889470689055,1060.4815381709425
24.35,0.1619315010398832,20.8492,0.702156,0.006477260041595328,1058.8741137319819,0.006456372739247574,1065.7327167179378
24.55,0.1650905010398832,20.8989,0.707893,0.006603620041595328,1061.398241442037,0.006581911659631749,1068.4073121413378
24.77,0.1690475010398832,20.9874,0.714409,0.006761900041595328,1065.8929155333824,0.006739140934442699,1073.1003768832636
24.99,0.1732255010398832,21.0604,0.720795,0.006929020041595329,1069.600386817769,0.006905124699594452,1077.0116693345274
25.2,0.17725650103988322,21.1384,0.727806,0.007090260041595329,1073.5617944914975,0.007065242332964871,1081.173626785164
25.4,0.18100450103988322,21.1944,0.733459,0.0072401800415953285,1076.4058820521227,0.007214095765642523,1084.1992544360123
25.6,0.1848775010398832,21.2545,0.739632,0.007395100041595329,1079.458197452008,0.007367890352520707,1087.4408988128857
25.8,0.1890185010398832,21.3287,0.746353,0.0075607400415953286,1083.2266134698368,0.007532300903936419,1091.41660830042
26,0.1923865010398832,21.3671,0.751808,0.007695460041595328,1085.1768449399801,0.007666001026228607,1093.5277799882801
26.21,0.1963855010398832,21.4226,0.757683,0.007855420041595328,1087.995538861671,0.007824726863334928,1096.5422008228113
26.41,0.2002195010398832,21.4697,0.763794,0.008008780041595328,1090.3876196492686,0.007976879969967446,1099.1202942551183
26.61,0.2044305010398832,21.5152,0.769524,0.008177220041595329,1092.6984407922769,0.008143967729117511,1101.6336763817433
26.82,0.2090225010398832,21.5634,0.776802,0.008360900041595329,1095.1463875855295,0.008326141325221451,1104.3027970630465
27.02,0.2128705010398832,21.6047,0.782631,0.008514820041595327,1097.2439021614905,0.008478773437122226,1106.5867365301335
27.23,0.2169915010398832,21.6499,0.788826,0.008679660041595328,1099.539487121138,0.00864220834832618,1109.0831160716596
27.43,0.2213355010398832,21.7007,0.794762,0.008853420041595329,1102.1194808368484,0.008814458312547319,1111.877007536722
27.63,0.2253565010398832,21.7329,0.801018,0.009014260041595328,1103.7548311842081,0.008973874117585568,1113.7043642546696
27.83,0.2295655010398832,21.7748,0.806984,0.009182620041595329,1105.8828181268902,0.009140716116056801,1116.0377198562783
28.03,0.2339095010398832,21.8047,0.813026,0.009356380041595329,1107.4013577351527,0.00931288024112135,1117.7626256967014
28.24,0.2385765010398832,21.8405,0.819481,0.009543060041595329,1109.2195422828381,0.009497812681861886,1119.8048909741542
28.44,0.24294950103988322,21.8823,0.825478,0.009717980041595329,1111.3424504977336,0.009671064180271825,1122.1424542510483
28.64,0.2474315010398832,21.9053,0.831863,0.009897260041595328,1112.5105578887046,0.009848602947966535,1123.5213641791495
28.84,0.25164450103988323,21.9304,0.83712,0.01006578004159533,1113.7853185631993,0.010015457486437621,1124.9964365934147
29.06,0.2564345010398832,21.9735,0.843742,0.010257380041595328,1115.9742502393235,0.0102051301134311,1127.4212222406627
29.28,0.2613475010398832,22.0004,0.851082,0.010453900041595328,1117.340428013981,0.010399635882322053,1129.0209931608724
29.48,0.2659985010398832,22.0386,0.85704,0.010639940041595328,1119.2805020285505,0.010583734212479531,1131.1895794598609
29.7,0.2710605010398832,22.0657,0.86351,0.010842420041595328,1120.6568372587817,0.01078406245147423,1132.807469410827
29.9,0.2753955010398832,22.0806,0.869377,0.011015820041595327,1121.4135676990197,0.01095558783044243,1133.7668577529955
30.11,0.27989850103988323,22.1104,0.875015,0.01119594004159533,1122.927028579495,0.01113372941188485,1135.4992522625578
30.31,0.2844715010398832,22.134,0.881149,0.011378860041595329,1124.1256083371873,0.01131460776604142,1136.9168763036294
30.51,0.2890225010398832,22.1692,0.887703,0.011560900041595329,1125.913320518152,0.011494583466834185,1138.929891872163
30.73,0.29422450103988323,22.1718,0.894188,0.01176898004159533,1126.0453674406094,0.01170026421398469,1139.297772895949
30.93,0.2984895010398832,22.2026,0.900162,0.011939580041595328,1127.6096155989535,0.011868865566737802,1141.0728008600697
31.14,0.3036995010398832,22.2312,0.906906,0.012147980041595327,1129.0621317459872,0.01207478551293601,1142.7779559881585
31.34,0.3087525010398832,22.2573,0.914131,0.012350100041595329,1130.38767969835,0.012274459696537317,1144.3480806284115
31.55,0.3130625010398832,22.2599,0.919266,0.012522500041595329,1130.5197266208077,0.012444742014950402,1144.676659944441
31.75,0.3176635010398832,22.2828,0.925171,0.012706540041595328,1131.682755283992,0.01262648935993118,1146.062527528391
31.95,0.3225145010398832,22.3119,0.931297,0.012900580041595328,1133.1606650699598,0.012818076364804629,1147.7790949296823
32.16,0.3275575010398832,22.3162,0.937706,0.013102300041595327,1133.3790503647933,0.013017207375574215,1148.2289227435313
32.36,0.3325175010398832,22.3406,0.94339,0.013300700041595328,1134.6182599447802,0.013213022325143214,1149.7094770820224
32.56,0.3373385010398832,22.3651,0.949188,0.01349354004159533,1135.862548252554,0.013403312978992893,1151.1893550291484
32.76,0.3421405010398832,22.3718,0.955345,0.013685620041595327,1136.2028230142716,0.013592817690127431,1151.752463140233
32.97,0.3467935010398832,22.3855,0.960953,0.013871740041595328,1136.8986087210676,0.01377640805771643,1152.6693706748977
33.17,0.3516305010398832,22.4056,0.967346,0.014065220041595328,1137.9194330062205,0.013967222668225029,1153.9245202210604
33.37,0.3564925010398832,22.4171,0.973106,0.01425970004159533,1138.5034867017062,0.014158986816730383,1154.738204918383
33.57,0.3611175010398832,22.4312,0.979424,0.01444470004159533,1139.2195873196492,0.01434136922838691,1155.6752725399915
33.77,0.3656355010398832,22.447,0.985283,0.014625420041595328,1140.0220263099686,0.014519500086152031,1156.6953273014226
33.99,0.3712775010398832,22.4675,0.992126,0.014851100041595329,1141.063165506269,0.014741902265922983,1158.009208730982
34.21,0.3768295010398832,22.4834,0.998726,0.015073180041595328,1141.870683224375,0.014960708457922252,1159.0823056168354
34.41,0.3812735010398832,22.4998,1.00474,0.015250940041595329,1142.7035945814152,0.015135813505136916,1160.1308985876917
34.63,0.3863775010398832,22.5132,1.01135,0.015455100041595329,1143.3841441048507,0.015336886429191942,1161.055260437965
34.83,0.3912025010398832,22.5204,1.01723,0.015648100041595326,1143.7498125055024,0.015526930933649504,1161.6473239941445
35.05,0.3965415010398832,22.5406,1.02389,0.015861660041595328,1144.7757155184427,0.015737178509105783,1162.9337587418702
35.26,0.4017015010398832,22.5393,1.03042,0.01606806004159533,1144.7096920572137,0.01594033514259543,1163.102956119385
35.46,0.4066645010398832,22.5688,1.03625,0.016266580041595327,1146.2079167543288,0.0161356966708754,1164.8527995765232
35.66,0.4115035010398832,22.5763,1.04235,0.01646014004159533,1146.5888213383412,0.016326140372601453,1165.461833907698
35.8701,0.4164585010398832,22.5841,1.04885,0.01665834004159533,1146.984962105714,0.016521111794650392,1166.0918276270675
36.0701,0.42124950103988323,22.5974,1.0545,0.01684998004159533,1147.6604329013626,0.01670959393526877,1166.9984882902793
36.2701,0.4260825010398832,22.6081,1.06017,0.01704330004159533,1148.2038567745533,0.01689969240550336,1167.7730396144789
36.4701,0.4312385010398832,22.6235,1.06657,0.01724954004159533,1148.9859808537253,0.017102455740892367,1168.8054605376933
36.6901,0.4364105010398832,22.6344,1.0731,0.017456420041595328,1149.5395621824898,0.017305806991413673,1169.6064076343791
36.8901,0.4411665010398832,22.651,1.07864,0.01764666004159533,1150.382630995104,0.017492765580800075,1170.6830422020307
37.1101,0.4465095010398832,22.654,1.08498,0.017860380041595326,1150.534992828709,0.017702757486086226,1171.0839850517839
37.3201,0.4519485010398832,22.6741,1.09159,0.01807794004159533,1151.5558171138618,0.017916477124527215,1172.3735741301966
37.5201,0.4569465010398832,22.6788,1.09801,0.018277860041595328,1151.794517319843,0.018112827880749832,1172.846856304092
37.7201,0.4620005010398832,22.6943,1.10416,0.018480020041595328,1152.5817201268019,0.01831133944919956,1173.8814534143216
37.9201,0.4666235010398832,22.6979,1.10954,0.01866494004159533,1152.7645543271278,0.018492887649382898,1174.28083561572
38.1401,0.4721645010398832,22.7214,1.11652,0.018886580041595328,1153.958055357033,0.018710442885350894,1175.7523765341773
38.3501,0.4769645010398832,22.7226,1.12202,0.01907858004159533,1154.019000090475,0.018898866126659086,1176.0360439532228
38.5501,0.4816435010398832,22.7314,1.12812,0.019265740041595328,1154.4659281357162,0.019082505366292957,1176.707568594058
38.7501,0.4867815010398832,22.7417,1.13425,0.01947126004159533,1154.9890370977598,0.01928412038646255,1177.4781289842822
38.9501,0.4916785010398832,22.7494,1.14008,0.019667140041595327,1155.3800991373457,0.01947624074533023,1178.1031213483523
39.1701,0.49662750103988323,22.7539,1.14617,0.019865100041595328,1155.6086418877533,0.019670363688553252,1178.5649231677855
39.3701,0.5014395010398832,22.776,1.15209,0.02005758004159533,1156.7310407286427,0.01985907672405275,1179.9322661646554
39.5901,0.5070265010398832,22.7762,1.15922,0.020281060041595328,1156.7411981842165,0.020078138399897322,1180.2011358771774
39.8101,0.5125925010398833,22.8004,1.16568,0.02050370004159533,1157.9702503086296,0.020296328975638635,1181.7129249780487
40.0101,0.5174975010398832,22.8054,1.17149,0.020699900041595328,1158.224186697971,0.02048856849608257,1182.199311588377
40.2301,0.5230385010398833,22.8168,1.17823,0.02092154004159533,1158.80316166567,0.02070569004126169,1183.0471084127855
40.4401,0.5283635010398833,22.8125,1.18477,0.02113454004159533,1158.5847763708362,0.020914303313786322,1183.0709327186285
40.6401,0.5330615010398833,22.8207,1.19003,0.02132246004159533,1159.001232049356,0.021098316980191545,1183.7139895078883
40.8401,0.5380105010398832,22.8428,1.19623,0.02152042004159533,1160.123630890246,0.021292125326931872,1185.0899787271846
41.0401,0.5432395010398833,22.8562,1.2024,0.02172958004159533,1160.8041804136813,0.02149685798394605,1186.0279677645988
41.2601,0.5487555010398832,22.8633,1.20937,0.02195022004159533,1161.1647700865462,0.02171278222104842,1186.6525922944943
41.4601,0.5536475010398832,22.8589,1.21474,0.02214590004159533,1160.9413060639256,0.021904240928567333,1186.6513961821763
41.6801,0.5591565010398832,22.8792,1.22176,0.02236626004159533,1161.9722878046525,0.022119803354808166,1187.9612621548188
41.8901,0.5640035010398833,22.883,1.22782,0.02256014004159533,1162.165279460552,0.02230942387178436,1188.3838909166618
42.0901,0.5689365010398832,22.8904,1.23351,0.02275746004159533,1162.5411053167777,0.022502371901571224,1188.9975880677364
42.3001,0.5743545010398833,22.9025,1.24073,0.02297418004159533,1163.155631378984,0.022714247199938076,1189.87817827068
42.5001,0.5792455010398833,22.8976,1.24548,0.023169820041595332,1162.9067737174294,0.022905475188377093,1189.8511143896144
42.7001,0.5839625010398832,22.9126,1.25113,0.02335850004159533,1163.668582885454,0.023089865503119342,1190.850135527187
42.9001,0.5887265010398832,22.9248,1.2572,0.023549060041595328,1164.2881876754475,0.02327605857237826,1191.7060801127368
43.1001,0.5937715010398833,22.938,1.26345,0.023750860041595333,1164.9585797433092,0.023473196274259762,1192.6273479250483
43.3101,0.5987225010398832,22.9365,1.26888,0.02394890004159533,1164.8823988265067,0.02366662306902513,1192.7800509562164
43.5101,0.6033545010398833,22.9382,1.27586,0.024134180041595333,1164.9687371988825,0.023847553229824923,1193.0843024452702
43.7101,0.6082265010398833,22.9516,1.28168,0.02432906004159533,1165.649286722318,0.024037822693073894,1194.008438206428
43.9101,0.6133805010398833,22.9699,1.2879,0.02453522004159533,1166.5786939073082,0.024239065891757085,1195.200958858161
44.1301,0.6189375010398832,22.9767,1.29397,0.02475750004159533,1166.9240473968127,0.024455999274375754,1195.814169548778
44.3501,0.6242005010398832,22.9714,1.30045,0.02496802004159533,1166.6548748241105,0.024661412144223495,1195.7839371203438
44.5501,0.6290565010398833,22.9878,1.3064,0.025162260041595334,1167.487786181151,0.0248509025414613,1196.8644174524275
44.7701,0.6347405010398832,22.9927,1.31266,0.02538962004159533,1167.7366438427057,0.02507265747791528,1197.3850335385196
44.9701,0.6397995010398833,23.002,1.3185,0.02559198004159533,1168.208965526881,0.025269987381458543,1198.1057460570578
45.1901,0.6452735010398832,23.0177,1.32581,0.02581094004159533,1169.0063257894135,0.025483460803659413,1199.1794779726097
45.4001,0.6505185010398833,23.0159,1.33203,0.026020740041595332,1168.9149086892503,0.0256879610097607,1199.3309396589984
45.6001,0.6552355010398833,23.0282,1.33803,0.026209420041595332,1169.5395922070306,0.025871839021303168,1200.192546634461
45.8001,0.6603895010398833,23.039,1.34383,0.02641558004159533,1170.0880948080085,0.026072713511952665,1200.9966505321272
46.0001,0.6651855010398833,23.0449,1.34966,0.02660742004159533,1170.3877397474314,0.026259598900524185,1201.5287379504246
46.2201,0.6703975010398833,23.0468,1.35593,0.02681590004159533,1170.4842355753813,0.026462654937413687,1201.8718238368338
46.4301,0.6752995010398832,23.0592,1.36201,0.02701198004159533,1171.1139978209485,0.026653595962703336,1202.7481057565208
46.6301,0.6805005010398832,23.064,1.36835,0.02722002004159533,1171.3577767547163,0.026856143679517,1203.2421589138582
46.8301,0.6861805010398833,23.0775,1.37473,0.02744722004159533,1172.0434050059384,0.027077298712793258,1204.2127382414371
47.0301,0.6908235010398832,23.0937,1.3809,0.02763294004159533,1172.866158907405,0.027258041054734814,1205.2758991533094
47.2501,0.6962185010398833,23.0879,1.38689,0.02784874004159533,1172.571592695769,0.027468016169457554,1205.226234160913
47.4601,0.7017255010398833,23.0946,1.39355,0.02806902004159533,1172.9118674574866,0.027682304897459962,1205.8343541721758
47.6601,0.7070045010398832,23.1146,1.39958,0.02828018004159533,1173.9276130148528,0.027887678576924063,1207.126497266713
47.8601,0.7121135010398832,23.1116,1.40567,0.02848454004159533,1173.7752511812478,0.028086398438925943,1207.2096993233538
48.0601,0.7172255010398833,23.1087,1.41142,0.02868902004159533,1173.6279680754296,0.028285195472526743,1207.2982043729223
48.2801,0.7226285010398833,23.1247,1.41735,0.02890514004159533,1174.4405645213228,0.028495266053973366,1208.387933509342
48.4901,0.7278525010398833,23.136,1.42355,0.029114100041595332,1175.0144607612347,0.02869833509885708,1209.2239493221584
48.6901,0.7333855010398833,23.1427,1.42931,0.029335420041595332,1175.3547355229523,0.028913370734847767,1209.8342603873964
48.8901,0.7382645010398833,23.1432,1.43533,0.029530580041595332,1175.3801291618865,0.02910295082464136,1210.0897861454023
49.0901,0.7439935010398833,23.1543,1.44226,0.02975974004159533,1175.9438679462246,0.029325512936171944,1210.9396517598125
49.3101,0.7492485010398833,23.1551,1.44829,0.029969940041595332,1175.9844977685195,0.0295296173900352,1211.2286826564878
49.5101,0.7548375010398832,23.1578,1.455,0.03019350004159533,1176.1216234187639,0.02974664871534452,1211.6328517043796
49.7301,0.7596285010398832,23.1667,1.46069,0.03038514004159533,1176.5736301917916,0.02993265472047785,1212.3239847144173
49.9501,0.7650365010398833,23.1634,1.46662,0.030601460041595332,1176.4060321748261,0.030142573601838533,1212.4057743611158
50.1501,0.7704265010398833,23.1798,1.47356,0.03081706004159533,1177.2389435318667,0.03035174995170213,1213.5179867379925
50.3701,0.7757485010398832,23.1926,1.47961,0.03102994004159533,1177.889020688581,0.03055824442073686,1214.4388463762011
50.5801,0.7815095010398833,23.1975,1.48556,0.03126038004159533,1178.1378783501357,0.030781724110977293,1214.9669161687598
50.7801,0.7865365010398833,23.2046,1.49167,0.03146146004159533,1178.4984680230007,0.030976689807979553,1215.5757504837875
50.9801,0.7915035010398833,23.1951,1.49791,0.031660140041595335,1178.0159888832518,0.03116929115596231,1215.312140062534
51.1901,0.7968755010398832,23.1994,1.50445,0.03187502004159533,1178.2343741780855,0.0313775551147583,1215.7906184687085
51.3901,0.8022475010398833,23.2218,1.5106,0.03208990004159533,1179.372009202336,0.03158577570870872,1217.2179390894942
51.5901,0.8068355010398832,23.2288,1.51637,0.03227342004159533,1179.7275201474138,0.03176357386923412,1217.801361939761
51.7901,0.8120595010398832,23.2278,1.52212,0.03248238004159533,1179.6767328695455,0.031965980372419746,1217.9954408328417
51.9901,0.8176475010398833,23.2245,1.5287,0.03270590004159533,1179.50913485258,0.032182444898224236,1218.086042715217
52.2101,0.8230595010398832,23.235,1.53465,0.03292238004159533,1180.0424012701974,0.032392046986731676,1218.8922056700117
52.4201,0.8287025010398833,23.244,1.54159,0.03314810004159533,1180.4994867710122,0.032610548730088416,1219.6308018575498
52.6201,0.8336395010398833,23.252,1.54715,0.03334558004159533,1180.9057849939586,0.0328016744059174,1220.2837733690576
52.8201,0.8390735010398833,23.2617,1.5536,0.03356294004159533,1181.3984215892813,0.03301199818047174,1221.0496259783176
53.0201,0.8441495010398833,23.2554,1.55952,0.03376598004159533,1181.078461738711,0.033208425559473044,1220.9587335053384
53.2401,0.8499695010398832,23.2753,1.56622,0.03399878004159533,1182.0891285682903,0.033433596241823085,1222.2787168400446
53.4501,0.8554475010398833,23.2642,1.57224,0.034217900041595334,1181.5253897839518,0.03364548893462465,1221.9547074681861
53.6501,0.8603525010398833,23.2734,1.57784,0.03441410004159533,1181.9926327403405,0.033835179513306994,1222.6698454518953
53.8501,0.8653605010398833,23.2777,1.58409,0.03461442004159533,1182.2110180351742,0.03402881628407311,1223.1325667912458
54.0501,0.8703825010398832,23.2877,1.5901,0.03481530004159533,1182.7188908138573,0.034222956726419534,1223.8956038624046
54.2701,0.8762925010398832,23.2924,1.59675,0.03505170004159533,1182.9575910198384,0.03445137720079618,1224.422265662194
54.4901,0.8813995010398833,23.2943,1.60263,0.03525598004159533,1183.054086847788,0.03464871984955136,1224.7638181218215
54.6901,0.8866355010398833,23.3017,1.60914,0.035465420041595336,1183.4299127040138,0.03485100684065107,1225.40075164785
54.9101,0.8929085010398833,23.3083,1.61597,0.03571634004159533,1183.7651087379445,0.035093303297739936,1226.0448658910052
55.1101,0.8974085010398832,23.3198,1.62207,0.03589634004159533,1184.3491624334301,0.035267080956260154,1226.862962696119
55.3301,0.9031625010398833,23.3245,1.62814,0.03612650004159533,1184.5878626394112,0.035489240670423805,1227.3828761083273
55.5401,0.9087945010398832,23.3275,1.63448,0.03635178004159533,1184.740224473016,0.03570664222589704,1227.8076405194895
55.7401,0.9143415010398832,23.3351,1.64086,0.036573660041595325,1185.1262077848153,0.035920716496545636,1228.4706108147222
55.9401,0.9195615010398832,23.3339,1.64751,0.03678246004159533,1185.0652630513734,0.03612212907461977,1228.6548787362433
56.1401,0.9243975010398833,23.3305,1.65266,0.03697590004159533,1184.892586306621,0.03630868890172824,1228.705056137922
56.3601,0.9300115010398833,23.3409,1.65942,0.03720046004159533,1185.4207739964515,0.03652521822411288,1229.5189721319837
56.5701,0.9360635010398832,23.353,1.66593,0.03744254004159533,1186.035300058658,0.036758588496578065,1230.44347427185
56.7701,0.9411755010398832,23.3498,1.67194,0.03764702004159533,1185.8727807694793,0.03695566914754861,1230.51735711389
56.9701,0.9463865010398833,23.3636,1.67771,0.03785546004159533,1186.5736452040621,0.037156526532881526,1231.4919364164946
57.1801,0.9513905010398833,23.3498,1.68384,0.03805562004159533,1185.8727807694793,0.037349367163234906,1231.0019047321127
57.3801,0.9564315010398833,23.3552,1.68946,0.03825726004159533,1186.1470320699684,0.03754359607985736,1231.5257675234357
57.5901,0.9623235010398833,23.3678,1.69662,0.038492940041595335,1186.786951771109,0.0377705660842444,1232.4698707477821
57.7901,0.9674015010398833,23.3706,1.7023,0.038696060041595336,1186.9291561491402,0.037966138081437895,1232.8586380406075
57.9901,0.9726865010398833,23.374,1.70828,0.03890746004159533,1187.1018328938926,0.03816964178047002,1233.2889500225162
58.1901,0.9776635010398833,23.3775,1.71403,0.039106540041595333,1187.2795883664317,0.03836124780487708,1233.7099851294522
58.3901,0.9832205010398832,23.3861,1.72049,0.03932882004159533,1187.716358956099,0.038575139470806555,1234.4278418979422
58.5901,0.9882655010398833,23.3823,1.72626,0.039530620041595334,1187.5233673001994,0.03876928439156724,1234.4669023234594
58.8001,0.9934035010398833,23.3873,1.73225,0.039736140041595334,1187.777303689541,0.038966969464608335,1234.9749889671773
59.0001,0.9987145010398832,23.3857,1.73817,0.03994858004159533,1187.6960440449518,0.039171269663275256,1235.1428145255677
59.2001,1.0036185010398833,23.3876,1.74413,0.04014474004159533,1187.7925398729014,0.03935987658652008,1235.4761626094453
59.4001,1.0089685010398832,23.4058,1.74996,0.04035874004159533,1188.7168683301047,0.03956559602203488,1236.6919834020987
59.6101,1.0150585010398832,23.4114,1.7572,0.040602340041595325,1189.0012770861674,0.039799718614181676,1237.2775112483112
59.8101,1.0204085010398831,23.4112,1.76273,0.040816340041595324,1188.9911196305936,0.040005347594839646,1237.521385475873
60.0101,1.0254385010398832,23.4055,1.76837,0.04101754004159533,1188.7016321467443,0.04019863871431975,1237.459248940833
60.2301,1.031178501039883,23.4142,1.77497,0.041247140041595326,1189.1434814641987,0.04041916783641126,1238.1922491737025
60.4301,1.036428501039883,23.425,1.78152,0.04145714004159532,1189.6919840651765,0.040620828727705276,1239.01321125493
60.6401,1.041518501039883,23.4202,1.78708,0.041660740041595326,1189.4482051314085,0.040816304944001076,1239.0014975983304
60.8401,1.0470985010398832,23.4311,1.79321,0.041883940041595326,1190.0017864601732,0.041030555209893974,1239.8437499336624
61.0401,1.0522085010398832,23.4263,1.79876,0.042088340041595326,1189.7580075264054,0.04122671904816458,1239.8329471143877
61.2601,1.057918501039883,23.4198,1.80516,0.04231674004159532,1189.4278902202611,0.04144587030920941,1239.760601048935
61.4601,1.0630185010398832,23.4266,1.8111,0.042520740041595326,1189.773243709766,0.041641569017238006,1240.3632825139944
61.6701,1.0686585010398832,23.4316,1.81775,0.04274634004159533,1190.0271800991072,0.041857944178995445,1240.8964865983644
61.8701,1.074118501039883,23.4399,1.82457,0.04296474004159532,1190.4487145054143,0.04206736915917015,1241.5960340569907
62.0701,1.079278501039883,23.4384,1.83025,0.04317114004159532,1190.3725335886118,0.04226524697014494,1241.7622729378343
62.2901,1.0847885010398832,23.4398,1.83673,0.04339154004159533,1190.4436357776276,0.042476503505041875,1242.0988184667349
62.5001,1.0903785010398832,23.4544,1.84298,0.04361514004159533,1191.1851300345047,0.04269078168918897,1243.1388362964256
62.7001,1.0957685010398832,23.4551,1.84901,0.04383074004159533,1191.2206811290127,0.042897349919602715,1243.4327651357507
62.9001,1.100698501039883,23.4394,1.85438,0.044027940041595326,1190.42332086648,0.04308625159428737,1242.8352074617062
63.1001,1.1062285010398831,23.469,1.86079,0.044249140041595324,1191.926624291382,0.04329810087706418,1244.6683524089574
63.3001,1.1116885010398831,23.4643,1.86702,0.044467540041595324,1191.6879240854012,0.043507224501037035,1244.6793545667542
63.5201,1.1176185010398831,23.4592,1.8737,0.044704740041595324,1191.4289089682727,0.043734300078557095,1244.691428621741
63.7301,1.1230785010398832,23.4644,1.8801,0.044923140041595325,1191.6930028131878,0.0439433325123954,1245.2275944651537
63.9301,1.1283985010398832,23.465,1.88575,0.045135940041595324,1191.7234751799087,0.04414696312050909,1245.5130345017908
64.1301,1.1339685010398832,23.4634,1.89187,0.045358740041595326,1191.6422155353196,0.04436011841142299,1245.6936050123768
64.3301,1.139068501039883,23.4712,1.89811,0.04556274004159532,1192.0383563026924,0.04455524769063345,1246.3508900505224
64.5501,1.1448685010398831,23.4682,1.90426,0.045794740041595325,1191.8859944690873,0.04477711315663925,1246.4681037450173
64.7601,1.1502285010398832,23.4612,1.91061,0.04600914004159533,1191.5304835240092,0.044982103694033625,1246.3517764042952
64.9601,1.1558685010398833,23.485,1.91683,0.04623474004159533,1192.739220737275,0.045197757330802946,1247.8852085454778
65.1601,1.1611485010398832,23.4775,1.92284,0.04644594004159533,1192.3583161532626,0.04539960370204076,1247.7385190134146
65.3601,1.166208501039883,23.4608,1.9285,0.04664834004159532,1191.510168612862,0.045593001584359624,1247.0921401213334
65.5801,1.1720685010398832,23.477,1.93553,0.04688274004159533,1192.3329225143286,0.04581692947653138,1248.2327569636036
65.7901,1.1780885010398832,23.4796,1.94199,0.04712354004159533,1192.4649694367863,0.04604691923668787,1248.6581401722403
65.9901,1.1832385010398832,23.4806,1.94774,0.04732954004159533,1192.5157567146543,0.04624362930159534,1248.9569789723141
66.1901,1.188858501039883,23.4907,1.95388,0.047554340041595325,1193.0287082211244,0.04645824740334328,1249.762401091257
66.3901,1.193898501039883,23.4864,1.95931,0.04775594004159532,1192.8103229262908,0.046650677138011395,1249.7741011889545
66.6101,1.199738501039883,23.4925,1.96676,0.04798954004159532,1193.1201253212873,0.04687360497270076,1250.3774113498264
66.8101,1.205158501039883,23.493,1.9723,0.048206340041595325,1193.1455189602216,0.04708045587135288,1250.6626975663237
67.0301,1.2110685010398832,23.4984,1.97906,0.04844274004159533,1193.4197702607105,0.04730595855871011,1251.2322939519506
67.2501,1.2170985010398832,23.5027,1.98567,0.048683940041595326,1193.6381555555442,0.047535987582091585,1251.7491639519708
