Repository: materialdigital/demodata_tensiletest_42CrMoS4

# pmd_referenceproject

This repository contains data from a joint project between Fraunhofer IWM, Freiburg and IWT, Bremen. The provided python scripts generate a structured dataset using the [PMDco v2.0.7](https://github.com/materialdigital/core-ontology) and [TTO v2.0.1](https://github.com/materialdigital/application-ontologies). The resulting ABox is published to [github-pages](https://matttjung.github.io/pmd_referenceproject/) as .ttl and .rdf alongside all references file resources.

**The repo is currently WIP**

File: resources/46NTBL.csv (part 1 of 2)
Time,Displacement,Force,Machine Displacement,Engineering Strain,Engineering Stress,True Strain,True Stress
s,mm,kN,mm,,MPa,,MPa
0,0.0012152531321493753,0.201078,0,4.861012528597501e-05,10.208126310054753,4.8608943852043377e-05,10.208622528353619
0.21,0.0011955817321493752,0.195319,-0.000465393,4.782326928597501e-05,9.915759171831748,4.78221257898992e-05,9.916233375852798
0.420001,0.0012482131321493754,0.201888,-0.000457763,4.9928525285975016e-05,10.249247577976378,4.9927278898626326e-05,10.249759307793237
0.620001,0.0011887421321493754,0.206353,0.000274659,4.7549685285975015e-05,10.475922221519651,4.754855483563522e-05,10.476420348324366
0.830001,0.0012471709321493754,0.207984,9.9183e-05,4.988683728597502e-05,10.558723194334675,4.988559297913293e-05,10.559249935640619
1.04,0.0015961161321493753,0.259767,0.0032959,6.384464528597501e-05,13.187590622464882,6.384260730345845e-05,13.188432579510351
1.24,0.0023903431321493753,0.37504,0.00935364,9.561372528597502e-05,19.039654717686343,9.560915458499529e-05,19.04147517000206
1.46,0.0030645931321493756,0.50552,0.0157852,0.00012258372528597502,25.663732542888226,0.00012257621251516638,25.66687849882808
1.68,0.004035543132149376,0.658577,0.0231934,0.00016142172528597502,33.43397686915987,0.00016140869820106886,33.43937383938926
1.89,0.004825473132149375,0.776029,0.0288086,0.000193018925285975,39.39666225179025,0.00019300029952984383,39.404266553197935
2.11,0.005680733132149375,0.920127,0.0352097,0.000227229325285975,46.712085048049765,0.00022720351261312647,46.72269940361794
2.33,0.006628103132149375,1.07349,0.0415268,0.000265124125285975,54.49786407553624,0.0002650889860957991,54.51231277407923
2.53,0.0076739631321493754,1.22136,0.0476379,0.000306958525285975,62.004779986117185,0.0003069114231565138,62.023812881942405
2.74,0.008630843132149376,1.36938,0.0533981,0.000345233725285975,69.51931094631327,0.000345174145835679,69.54331135701058
2.94,0.009559193132149375,1.51509,0.0590897,0.000382367725285975,76.91657014243656,0.00038229464137656995,76.94598055639871
3.14,0.010480313132149376,1.6569,0.0654602,0.00041921252528597506,84.11583804856683,0.00041912468026493644,84.15110046145172
3.34,0.011517053132149376,1.82065,0.0714798,0.000460682125285975,92.42893387840135,0.0004605760438542885,92.47151423609837
3.56,0.012621853132149375,1.9815,0.0773392,0.000504874125285975,100.59480541567697,0.0005047467192256792,100.64559313006953
3.77001,0.013766653132149377,2.17201,0.0842896,0.0005506661252859751,110.26642609684812,0.0005505145643322044,110.327146082456
3.97001,0.014943353132149376,2.3444,0.0904694,0.000597734125285975,119.01814878451327,0.0005975555533992736,119.08928999357015
4.18001,0.015995653132149377,2.50455,0.0962372,0.0006398261252859751,127.14848342358505,0.0006396215238189721,127.22983634506996
4.38001,0.016963853132149376,2.6645,0.101974,0.000678554125285975,135.26866466316997,0.0006783240115261291,135.3604517735991
4.58001,0.018019553132149375,2.8263,0.107819,0.0007207821252859751,143.48276484800797,0.000720522486604314,143.58618466019703
4.79001,0.019158453132149374,3.0184,0.114143,0.0007663381252859749,153.23510505509935,0.0007660446381555834,153.35253495823528
4.99001,0.020384953132149376,3.20099,0.120308,0.000815398125285975,162.50465111659238,0.0008150658688366452,162.6371571044631
5.19001,0.021502653132149375,3.37299,0.126564,0.000860106125285975,171.23657467525828,0.0008597364459730394,171.38385630200946
5.39001,0.022610053132149373,3.55428,0.132057,0.000904402125285975,180.44012364008697,0.0009039934000999177,180.60331407139392
5.59001,0.023837953132149373,3.74216,0.138344,0.0009535181252859749,189.97822711800643,0.0009530638156504112,190.15937480097315
5.80001,0.024919453132149376,3.92874,0.144562,0.000996778125285975,199.45033349926152,0.0009962816718456864,199.64914122877457
6.00001,0.026161453132149376,4.11701,0.150444,0.001046458125285975,209.00823610618025,0.0010459109696657372,209.22695447310525
6.20001,0.027197853132149376,4.28891,0.156197,0.0010879141252859751,217.73508296510275,0.0010873227755669207,217.9719600374308
6.40001,0.028492353132149373,4.48048,0.16214,0.0011396941252859749,227.46051666355402,0.0011390451669655007,227.71975207812997
6.62001,0.029814853132149374,4.70139,0.16909,0.001192594125285975,238.67545406672195,0.0011918835498080892,238.96009701109188
6.82001,0.030980153132149375,4.90445,0.175148,0.001239206125285975,248.98420056569108,0.0012384389431079634,249.2927433121315
7.04001,0.032206153132149376,5.1035,0.181923,0.001288246125285975,259.0893714049495,0.001287417048206731,259.42314228376466
7.24001,0.03335745313214938,5.30379,0.187683,0.001334298125285975,269.2574933210262,0.001333408740590705,269.6167630895836
7.45001,0.03461105313214938,5.50607,0.193954,0.001384442125285975,279.5266415619967,0.0013834846688803003,279.91363001971484
7.65001,0.035826453132149376,5.69918,0.200172,0.001433058125285975,289.33025643649654,0.0014320322774401535,289.7448835113739
7.86001,0.03705355313214937,5.89784,0.205505,0.0014821421252859748,299.41562814675564,0.0014810448367374397,299.8594046622009
8.06001,0.03814495313214938,6.08963,0.211342,0.001525798125285975,309.1522305846424,0.0015246352780230248,309.62393447849644
8.27001,0.039494953132149374,6.31478,0.218987,0.001579798125285975,320.5824200569309,0.001578551556939281,321.0888755631365
8.48001,0.04067775313214937,6.50498,0.223793,0.001627110125285975,330.2383029688975,0.0016257878157739528,330.7756370554155
8.68001,0.04182345313214937,6.71176,0.230659,0.0016729381252859749,340.7359026983215,0.0016715403230411338,341.3059327805993
8.88001,0.043084153132149375,6.90091,0.236351,0.001723366125285975,350.3384802629823,0.0017218828338101209,350.94224173225166
9.09001,0.04431825313214938,7.11568,0.242607,0.001772730125285975,361.2417083019048,0.0017711606937493103,361.88209236072134
9.29001,0.04563945313214937,7.31652,0.248535,0.0018255781252859747,371.43775206657017,0.0018239137828238968,372.1158407016483
9.49001,0.046960753132149376,7.53145,0.254761,0.0018784301252859751,382.3491028250822,0.0018766680816569145,383.06731889820486
9.69001,0.04811745313214937,7.72575,0.259712,0.0019246981252859748,392.21313042652855,0.0019228482670814173,392.96802230337306
9.90001,0.049467153132149375,7.94363,0.266541,0.001978686125285975,403.27424382747114,0.0019767311043851197,404.07219697841776
10.1,0.050732053132149374,8.15667,0.272873,0.002029282125285975,414.08964496083263,0.0020272259135999194,414.9299496756177
10.3,0.05180525313214938,8.35739,0.278458,0.0020722101252859753,424.27959668580604,0.0020700660593434253,425.15879316201057
10.52,0.053229153132149376,8.57418,0.285454,0.002129166125285975,435.28537405954535,0.0021269026633796853,436.21216893282536
10.72,0.054585953132149374,8.76882,0.290527,0.002183438125285975,445.16666244011935,0.0021810578883660714,446.1386563029974
10.93,0.05595665313214938,8.99175,0.297005,0.002238266125285975,456.48414917810413,0.002235764939180303,457.50588218593947
11.13,0.057024353132149375,9.21564,0.303017,0.002280974125285975,467.85037223362576,0.002278376652900927,468.9175268271961
11.34,0.05838905313214937,9.4296,0.309349,0.002335562125285975,478.7124790046266,0.0023328389393545905,479.8305417394916
11.54,0.059774753132149375,9.62681,0.314781,0.002390990125285975,488.72423856860627,0.002388136256539022,489.89277339701164
11.74,0.06092015313214937,9.82602,0.320862,0.002436806125285975,498.83753212745404,0.0024338419277131233,500.0531024812648
11.94,0.062023053132149376,10.0281,0.326721,0.002480922125285975,509.0965269689378,0.0024778497185421237,510.35955580660124
12.15,0.06340365313214938,10.2543,0.333206,0.002536146125285975,520.5800217885321,0.002532935533908443,521.9002887936924
12.35,0.06459725313214937,10.4419,0.339478,0.002583890125285975,530.10391050717,0.002580557620512556,531.473640766905
12.55,0.06583355313214938,10.6457,0.345284,0.002633342125285975,540.4502245842403,0.002629880954877266,541.8734149272583
12.75,0.06705765313214937,10.8572,0.351517,0.002682306125285975,551.1874445415534,0.002678715162152856,552.665898000228
12.96,0.06831475313214938,11.0586,0.35746,0.002732590125285975,561.4119178247819,0.0027288633884419863,562.9460264876477
13.16,0.06953175313214938,11.2383,0.363106,0.002781270125285975,570.5347472636904,0.0027774095500762044,572.1215585116926
13.36,0.07075785313214937,11.4444,0.36879,0.0028303141252859747,580.9978254348591,0.002826316327833906,582.6422317869478
13.57,0.07203955313214938,11.6682,0.375,0.0028815821252859753,592.3594794606117,0.0028774383260700416,594.0664119483691
13.77,0.07319015313214937,11.8496,0.380737,0.002927606125285975,601.5686127951582,0.002923329032202658,603.329768750757
13.97,0.07458275313214938,12.071,0.387024,0.002983310125285975,612.8084260270687,0.0029788688865035186,614.6366236092958
14.17,0.07558475313214938,12.2653,0.392464,0.003023390125285975,622.6724536285151,0.0030188288726793622,624.5550353761032
14.38,0.07695905313214937,12.4626,0.398354,0.003078362125285975,632.6887822222639,0.003073633670045107,634.6364274065501
14.58,0.07843675313214937,12.687,0.405457,0.003137470125285975,644.0808964464768,0.003132558536519599,646.1016810173451
14.78,0.07940175313214938,12.8798,0.410835,0.003176070125285975,653.8687735517719,0.0031710370686435763,655.945506629307
14.98,0.08054235313214937,13.0663,0.416252,0.003221694125285975,663.3368185732323,0.0032165155882282444,665.4738869047156
15.2,0.08197095313214937,13.2928,0.42321,0.003278838125285975,674.8355434920569,0.0032734744567626596,677.0482200003568
15.4,0.08327705313214938,13.5029,0.429161,0.003331082125285975,685.5016896529621,0.0033255463612065534,687.7851520782184
15.62,0.08445165313214938,13.709,0.434921,0.003378066125285975,695.964767824131,0.003372373276855674,698.3157828307102
15.83,0.08575465313214937,13.9109,0.441978,0.003430186125285975,706.2146246060765,0.003424316455735017,708.6370722128743
16.03,0.08692425313214937,14.1133,0.447891,0.0034769701252859745,716.4898648867393,0.0034709394396262114,718.9810787420206
16.23,0.08805865313214938,14.307,0.454437,0.003522346125285975,726.3234322897251,0.003516157192956191,728.8817948171553
16.43,0.08943345313214937,14.4946,0.460258,0.003577338125285975,735.8473210083631,0.00357095467057546,738.4796956841958
16.64,0.09047035313214938,14.7005,0.466423,0.0036188141252859753,746.3002457800451,0.003612281971805525,749.0009676511783
16.84,0.09167385313214937,14.89,0.472046,0.003666954125285975,755.9205917938077,0.0036602472399011295,758.6925179262747
17.04,0.09283965313214937,15.0924,0.47805,0.003713586125285975,766.1958320744703,0.0037067077879369766,769.041166285714
17.24,0.09411495313214938,15.2746,0.48381,0.0037645981252859752,775.4455790069642,0.0037575297599128778,778.3648199799552
17.45,0.09551315313214938,15.4762,0.490555,0.003820526125285975,785.6802056896795,0.003813246450915176,788.681917441637
17.65,0.09666635313214937,15.705,0.497414,0.003866654125285975,797.2956947026024,0.003859197832646373,800.378561389597
17.86,0.09783605313214938,15.9098,0.503487,0.003913442125285976,807.692775777107,0.0039058045303576932,810.8536347101224
18.06,0.09909575313214937,16.0773,0.509033,0.003963830125285975,816.1962478473195,0.003955994848966271,819.4315111226821
18.26,0.10017135313214938,16.2823,0.515656,0.004006854125285975,826.6034823213106,0.003998848064248789,829.9155618944255
18.46,0.10123025313214938,16.4532,0.520546,0.004049210125285975,835.279562182799,0.004041034137397211,838.6617846434341
18.66,0.10237225313214937,16.6572,0.526756,0.004094890125285975,845.6360296593563,0.00408652888053055,849.0988162867944
18.87,0.10390525313214938,16.8806,0.534142,0.004156210125285975,856.9773768861352,0.004147596941204164,860.5391549370903
19.07,0.10496325313214938,17.0619,0.539848,0.004198530125285975,866.1814335209382,0.004189740890336512,869.8181223635393
19.27,0.10628525313214937,17.258,0.545731,0.004251410125285975,876.1368417177658,0.00424239841388479,879.8616587577808
19.49,0.10756625313214938,17.4664,0.55175,0.004302650125285975,886.7166839830332,0.004293420192213069,890.5319156344661
19.69,0.10887025313214937,17.6711,0.557892,0.004354810125285975,897.1086883577941,0.004345355378817832,901.0154263573367
19.9,0.10991625313214938,17.8575,0.56414,0.004396650125285975,906.5716566795112,0.004387013095896271,910.5575350674318
20.1,0.11126325313214938,18.0773,0.571228,0.0044505301252859755,917.7302427155272,0.004440655802561754,921.8146288076186
20.3,0.11236925313214938,18.2544,0.57711,0.004494770125285975,926.7210779611071,0.004484698813590139,930.8864761767995
20.51,0.11354825313214938,18.4322,0.583534,0.004541930125285975,935.7474501048907,0.004531646686670633,939.9975496381817
20.71,0.11469725313214937,18.6087,0.588966,0.004587890125285975,944.70782515201,0.0045773978367902365,949.0420408543054
20.91,0.11576725313214938,18.7964,0.595337,0.004630690125285975,954.2367905703912,0.004620001464316949,958.6555654536701
21.12,0.11707725313214938,18.9864,0.600555,0.004683090125285975,963.8825200828712,0.004672158574397881,968.396468794607
21.33,0.11848925313214938,19.1976,0.607422,0.004739570125285975,974.604509940954,0.0047283737262742475,979.2237163602391
21.53,0.12006625313214937,19.3777,0.613449,0.004802650125285975,983.747646178836,0.004791154193770926,988.4722419350067
21.75,0.12139625313214937,19.5569,0.619934,0.004855850125285974,992.8450921190273,0.004844098512425832,997.6661990839831
21.97,0.12294625313214938,19.7342,0.626282,0.004917850125285975,1001.8460807640942,0.004905797001178018,1006.7730096378972
22.17,0.12473625313214938,19.905,0.632767,0.0049894501252859755,1010.5170839258391,0.004977044068166054,1015.5590085168366
22.39,0.12682925313214938,20.0798,0.63932,0.005073170125285975,1019.3911550773204,0.005060344955615892,1024.5626998312393
22.6,0.12895025313214936,20.2275,0.645699,0.0051580101252859745,1026.8894405983376,0.00514475315790014,1032.186146730493
22.8,0.1312512531321494,20.3433,0.651611,0.005250050125285975,1032.7682589012068,0.005236316658747618,1038.1903440282424
23.01,0.13404425313214938,20.4623,0.657478,0.005361770125285975,1038.809531595865,0.005347447011200328,1044.379389508238
23.21,0.13713325313214939,20.5731,0.663101,0.005485330125285975,1044.4345149115638,0.005470340492400499,1050.1635830200967
23.41,0.14042325313214937,20.6472,0.66964,0.005616930125285975,1048.196349421431,0.0056012139967358265,1054.083995073711
23.61,0.14361825313214938,20.7319,0.675583,0.005744730125285975,1052.4963141040994,0.005728292087859504,1058.5426213864857
23.81,0.14689525313214938,20.8067,0.681595,0.005875810125285975,1056.2936855121707,0.005858614877434177,1062.5002666447788
24.02,0.1508722531321494,20.887,0.688148,0.006034890125285975,1060.3702754061292,0.006016753109227153,1066.7694935103245
24.22,0.15437425313214936,20.9531,0.69413,0.006174970125285974,1063.7259739365234,0.006155983119966521,1070.2944500470721
24.42,0.15768325313214937,21.0035,0.699471,0.006307330125285975,1066.2846306072022,0.006287522165228604,1073.0100397799606
24.62,0.16132325313214937,21.0717,0.705276,0.006452930125285975,1069.7469398322082,0.006432199107763042,1076.649942086684
24.84,0.16533125313214939,21.1395,0.711639,0.006613250125285975,1073.1889422582403,0.006591478521337988,1080.2862091650852
25.05,0.16956325313214937,21.2024,0.71891,0.0067825301252859745,1076.3821863968456,0.0067596322465610995,1083.6827810024033
25.25,0.17339825313214938,21.2567,0.724709,0.006935930125285975,1079.1388343575172,0.006911987209109062,1086.6236659081037
25.45,0.17738325313214937,21.3086,0.730774,0.007095330125285975,1081.7736415243473,0.007070276708858954,1089.4491826317956
25.66,0.18150025313214938,21.3703,0.736725,0.007260010125285975,1084.9059652660314,0.007233783114184954,1092.782393558846
25.86,0.18539125313214938,21.4055,0.742844,0.007415650125285975,1086.692963575712,0.00738828937380818,1094.7514983871995
26.06,0.18895825313214937,21.4644,0.748055,0.0075583301252859746,1089.6831397245808,0.007529909068788732,1097.9193246265772
26.26,0.19344325313214938,21.5145,0.754478,0.007737730125285975,1092.2265662960292,0.007707947426539023,1100.6779207016955
26.46,0.19764125313214936,21.5588,0.760567,0.007905650125285974,1094.4755442823603,0.007874564202139063,1103.1280850061385
26.68,0.20222225313214937,21.5911,0.767303,0.008088890125285974,1096.1153182994817,0.008056350409240578,1104.981674673849
26.9,0.20628425313214938,21.6411,0.773621,0.008251370125285975,1098.653668171187,0.008217513684660626,1107.7190662267706
27.11,0.21086525313214938,21.675,0.779442,0.008434610125285975,1100.374669384203,0.008399237564628712,1109.655900712199
27.31,0.21550625313214938,21.7294,0.786125,0.008620250125285975,1103.136394044618,0.008583307918075695,1112.6457056835886
27.51,0.21948225313214936,21.7534,0.791985,0.008779290125285975,1104.3548019830366,0.00874097624024624,1114.0502531908983
27.71,0.22377425313214938,21.789,0.797874,0.008950970125285975,1106.1621070916908,0.008911147648978528,1116.0633310659919
27.93,0.22852025313214938,21.8221,0.80439,0.009140810125285975,1107.8424947067597,0.009099285772742544,1117.9690725995972
28.14,0.23324725313214936,21.8528,0.811699,0.009329890125285975,1109.4010415279865,0.009286635532666985,1119.7516313503206
28.34,0.23752025313214936,21.882,0.817383,0.009500810125285974,1110.8834378530626,0.009455961271954706,1121.4377304674294
28.54,0.24208725313214938,21.9243,0.823387,0.009683490125285975,1113.030881844525,0.00963690562703487,1123.808905398005
28.74,0.24641725313214938,21.9408,0.829163,0.009856690125285976,1113.8685373021879,0.009808429820629294,1124.847594314681
28.94,0.2509052531321494,21.9713,0.83567,0.010036210125285976,1115.4169307239279,0.009986181819708555,1126.6114894179748
29.15,0.25551225313214937,21.9858,0.841209,0.010220490125285975,1116.1530521867226,0.010168614082389109,1127.5606834349048
29.35,0.25996325313214935,22.0156,0.847862,0.010398530125285974,1117.6659087102587,0.010344837307723946,1129.2879913319875
29.55,0.2648692531321494,22.0369,0.854279,0.010594770125285974,1118.747245755605,0.01053903884277345,1130.6001156526825
29.77,0.26966225313214937,22.0518,0.860184,0.010786490125285975,1119.5036740173734,0.010728730915560371,1131.5791893423832
29.97,0.27428925313214936,22.082,0.866608,0.010971570125285974,1121.0368373398833,0.010911819094265722,1133.3363716137865
30.19,0.27936625313214936,22.1021,0.872856,0.011174650125285974,1122.0572539883087,0.011112674995435626,1134.5958512221673
30.41,0.2848172531321494,22.1381,0.879822,0.011392690125285976,1123.8848658959366,0.011328282156201363,1136.6889379095876
30.61,0.28932925313214936,22.1293,0.885406,0.011573170125285975,1123.4381163185164,0.011506713244955892,1136.4398567639014
30.83,0.2945562531321494,22.1646,0.892403,0.011782250125285975,1125.2301913279402,0.011713379852959307,1138.4879348906895
31.04,0.2995772531321494,22.1916,0.898781,0.011983090125285976,1126.600900258661,0.011911861363305217,1140.101060381689
31.24,0.3044712531321494,22.2029,0.905319,0.012178850125285976,1127.1745673296666,0.012105284623290117,1140.9022574502087
31.44,0.30926325313214936,22.2239,0.91127,0.012370530125285974,1128.2406742757828,0.01229464034110316,1142.1976095254843
31.65,0.3139412531321494,22.2417,0.91716,0.012557650125285974,1129.1443268301098,0.012479456772972427,1143.3237262273938
31.85,0.3186092531321494,22.2391,0.92276,0.012744370125285976,1129.0123326367811,0.01266384408771574,1143.400883679917
32.05,0.3232882531321494,22.2637,0.92852,0.012931530125285974,1130.26120077366,0.012848631792905175,1144.8772075409065
32.25,0.3281092531321494,22.2822,0.934387,0.013124370125285976,1131.2003902261908,0.013038991792901671,1146.0466828333872
32.45,0.33276025313214935,22.2824,0.940491,0.013310410125285974,1131.2105436256777,0.013222604907259756,1146.2674198993832
32.67,0.33790925313214937,22.303,0.947807,0.013516370125285974,1132.2563437728202,0.013425838851784234,1147.5603395919568
32.89,0.34347225313214935,22.3193,0.954338,0.013738890125285974,1133.083845830996,0.013645367201525493,1148.6511602916046
33.1,0.34859825313214937,22.3375,0.960999,0.013943930125285975,1134.0078051842968,0.013847607905693927,1149.8203307813155
33.3,0.3535172531321494,22.3412,0.966408,0.014140690125285975,1134.195643074803,0.014041643202498405,1150.2339522049733
33.5,0.3586502531321494,22.3716,0.973274,0.014346010125285975,1135.7389597968,0.014244079827471749,1152.0322824137265
33.7,0.3634402531321494,22.3738,0.979301,0.014537610125285975,1135.8506471911548,0.014432952169539225,1152.3632010605736
33.91,0.3681622531321494,22.3972,0.985237,0.014726490125285976,1137.0385949311128,0.014619108323902959,1153.7831825714347
34.11,0.3731732531321494,22.4074,0.991554,0.014926930125285976,1137.5564183049405,0.014816619877995612,1154.5366434745488
34.31,0.3780822531321494,22.4094,0.997314,0.015123290125285975,1137.657952299809,0.015010073220827954,1154.8630835757779
34.51,0.3825512531321494,22.4212,1.00278,0.015302050125285975,1138.257002869531,0.015186154554052311,1155.6746685828987
34.73,0.3882922531321494,22.4384,1.00951,0.015531690125285975,1139.130195225398,0.01541230797707978,1156.8228124299953
34.95,0.39359825313214936,22.4584,1.01679,0.015743930125285976,1140.1455351740801,0.015621280111295774,1158.0959068125176
35.16,0.3991472531321494,22.4616,1.02317,0.015965890125285976,1140.3079895658693,0.015839775881381316,1158.5140216362636
35.36,0.40382225313214937,22.4641,1.02858,0.016152890125285976,1140.4349070594544,0.016023820241725963,1158.8562268082264
35.56,0.4085482531321494,22.4768,1.03454,0.016341930125285974,1141.0796479268674,0.016209837936493814,1159.7270918006743
35.7601,0.4136042531321494,22.5003,1.04086,0.016544170125285976,1142.272672366569,0.01640880629054196,1161.1706257876665
35.9601,0.41825425313214937,22.502,1.04704,0.016730170125285975,1142.3589762622069,0.016591762418829033,1161.4708362792212
36.1701,0.42319625313214937,22.5165,1.05299,0.016927850125285974,1143.0950977250016,0.016786170720179853,1162.4452402182396
36.3701,0.42823625313214936,22.5346,1.05977,0.017129450125285973,1144.013980378559,0.016984395225099248,1163.6103107980832
36.5701,0.4330092531321494,22.543,1.06554,0.017320370125285974,1144.4404231570052,0.017172082332109862,1164.2625548724234
36.7901,0.4387132531321494,22.5606,1.07256,0.017548530125285976,1145.3339223118455,0.017396332652047507,1165.4328491510469
36.9901,0.44365325313214937,22.5704,1.07819,0.017746130125285975,1145.8314388866995,0.017590506011296067,1166.1655127028264
37.2101,0.44844825313214937,22.5564,1.08405,0.017937930125285974,1145.1207009226223,0.017778943897422676,1165.6617960407907
37.4301,0.4539082531321494,22.5708,1.09109,0.018156330125285974,1145.8517456856732,0.01799347227668425,1166.6562082549776
37.6301,0.4584622531321494,22.5823,1.09634,0.018338490125285975,1146.4355661561656,0.018172367895444744,1167.459463465397
37.8401,0.46426825313214937,22.6024,1.10413,0.018570730125285973,1147.4559828045908,0.018400399659155728,1168.7650781918996
38.0401,0.4690312531321494,22.5984,1.10963,0.018761250125285976,1147.2529148148546,0.01858742857972665,1168.7768137066596
38.2501,0.4738302531321494,22.6132,1.11581,0.018953210125285974,1148.0042663768793,0.018775835743058283,1169.7626324622452
38.4501,0.4789302531321494,22.6293,1.12166,0.019157210125285973,1148.8216150355684,0.018976021168395595,1170.829832111275
38.6501,0.4838652531321494,22.6439,1.1275,0.019354610125285977,1149.5628131981061,0.019169691863513527,1171.8121532620823
38.8501,0.4888372531321494,22.6448,1.13361,0.019553490125285976,1149.6085034957969,0.019364776674453688,1172.0873620168468
39.0501,0.4939762531321494,22.6647,1.13982,0.019759050125285976,1150.6187667447357,0.019566374023206195,1173.3539006319397
39.2701,0.49912425313214936,22.6639,1.14612,0.019964970125285975,1150.5781531467885,0.019768283692019377,1173.549411601171
39.4701,0.5040882531321494,22.6818,1.15224,0.02016353012528598,1151.4868824008588,0.01996293809795767,1174.7049228430203
39.6901,0.5091682531321494,22.6828,1.15791,0.020366730125285976,1151.5376493982928,0.020162102015915524,1174.990705932694
39.9101,0.5146642531321495,22.6983,1.16521,0.020586570125285978,1152.3245378585216,0.020377530757791612,1176.046947764234
40.1101,0.5196362531321495,22.7104,1.17071,0.020785450125285976,1152.9388185274743,0.020572380102895024,1176.9031708374832
40.3201,0.5250552531321494,22.7146,1.17793,0.021002210125285976,1153.1520399166975,0.0207847038474589,1177.3707813654303
40.5201,0.5296522531321495,22.7244,1.18327,0.02118609012528598,1153.6495564915515,0.020964785185183132,1178.0908799683777
40.7301,0.5346162531321494,22.7318,1.18916,0.021384650125285978,1154.025232272564,0.021159206848739277,1178.7036581004645
40.9301,0.5394732531321494,22.7402,1.19498,0.02157893012528598,1154.4516750510106,0.02134940113557226,1179.3635070799558
41.2001,0.5461552531321494,22.7436,1.20298,0.021846210125285977,1154.6242828422867,0.021611001128896565,1179.8484475410169
41.3401,0.5496162531321495,22.7578,1.20763,0.021984650125285977,1155.3451742058508,0.02174647222183714,1180.745033634704
41.5401,0.5544152531321495,22.7651,1.21325,0.02217661012528598,1155.7157732871196,0.02193428519363832,1181.3456314069515
41.7401,0.5590822531321494,22.7639,1.21904,0.022363290125285977,1155.6548528901988,0.02211689840700313,1181.499097650077
41.9401,0.5640882531321494,22.7783,1.22542,0.022563530125285974,1156.3858976532501,0.02231273915656651,1182.4780456914052
42.1401,0.5691302531321494,22.7871,1.23142,0.022765210125285974,1156.8326472306699,0.022509949508804476,1183.1681855246668
42.3501,0.5741342531321494,22.807,1.23751,0.022965370125285975,1157.8429104796087,0.0227056351015907,1184.4332014657111
42.5501,0.5789892531321494,22.8142,1.24332,0.023159570125285977,1158.2084328611343,0.02289545733264125,1185.0320422816794
42.7501,0.5837392531321495,22.8063,1.24847,0.02334957012528598,1157.8073735814048,0.023081139377064026,1184.841678042417
42.9501,0.5889902531321495,22.8319,1.25486,0.023559610125285978,1159.107008715718,0.023286365874422853,1186.4151179345467
43.1701,0.5943032531321494,22.8322,1.26181,0.023772130125285975,1159.122238814948,0.023493972679500128,1186.6770435071699
43.3801,0.5999512531321495,22.8539,1.26868,0.02399805012528598,1160.223882659268,0.023714622440977596,1188.0669935518788
43.5801,0.6045792531321494,22.8441,1.27411,0.024183170125285976,1159.726366084414,0.0238953876961941,1187.772226094213
43.7801,0.6093812531321494,22.8542,1.28016,0.024375250125285977,1160.2391127584983,0.024082914689482923,1188.5202313371267
43.9801,0.6143062531321495,22.8625,1.28603,0.02457225012528598,1160.6604788372015,0.024275208538479004,1189.1805184337236
44.2001,0.6197972531321494,22.8799,1.29281,0.024791890125285976,1161.5438245925548,0.024489557952062438,1190.3406914675577
44.4001,0.6246102531321495,22.8727,1.29818,0.024984410125285978,1161.1783022110292,0.0246774028408366,1190.189657142053
44.6101,0.6291972531321495,22.8815,1.30392,0.025167890125285978,1161.6250517884494,0.024856394421576673,1190.8607034586407
44.8101,0.6336572531321494,22.8905,1.31021,0.025346290125285977,1162.0819547653564,0.02503039955859858,1191.5364211401984
45.0101,0.6386732531321494,22.9108,1.31626,0.025546930125285975,1163.1125248132687,0.02522606064778553,1192.8264792125183
45.2301,0.6440662531321494,22.9169,1.3232,0.025762650125285974,1163.4222034976165,0.025436384825932048,1193.3950426743147
45.4401,0.6500922531321495,22.9317,1.32993,0.02600369012528598,1164.1735550596416,0.0256713433554492,1194.4463634374652
45.6401,0.6546232531321494,22.9251,1.33599,0.026184930125285978,1163.8384928765765,0.025847974293446443,1194.3135224896678
45.8401,0.6595732531321494,22.9396,1.3423,0.02638293012528598,1164.5746143393708,0.02604090335995743,1195.2995050151683
46.0401,0.6642912531321494,22.9241,1.34776,0.026571650125285978,1163.7877258791423,0.026224755455222463,1194.711486151305
46.2601,0.6695982531321494,22.94,1.35435,0.026783930125285974,1164.5949211383445,0.026431519449533005,1195.7873501303768
46.4601,0.6744232531321495,22.9562,1.36,0.02697693012528598,1165.417346496777,0.02661946733022706,1196.856728820017
46.6801,0.6799862531321494,22.9655,1.36668,0.027199450125285976,1165.889479572914,0.026836118639247692,1197.601032324153
46.8901,0.6848552531321495,22.9782,1.37302,0.027394210125285978,1166.5342204403273,0.02702570357212407,1198.4905039934063
47.0901,0.6900742531321494,22.9811,1.37891,0.027602970125285977,1166.6814447328863,0.027228876600996738,1198.8853177975736
47.2901,0.6947412531321494,22.9822,1.38441,0.027789650125285975,1166.7372884300635,0.02741052559464783,1199.1605094636598
47.5001,0.7003452531321495,22.9962,1.39082,0.02801381012528598,1167.4480263941412,0.027628600916751993,1200.1526937366866
47.7001,0.7053372531321495,22.9946,1.39664,0.028213490125285977,1167.3667991982466,0.027822820690609946,1200.302290860013
47.9001,0.7099472531321495,23.0091,1.40253,0.028397890125285978,1168.102920661041,0.028002144798474852,1201.2745790569988
48.1001,0.7147962531321495,23.0088,1.40805,0.028591850125285978,1168.0876905618109,0.028190731058075024,1201.4854787435456
48.3101,0.7200232531321494,23.0255,1.4145,0.02880093012528598,1168.9354994189605,0.028393978588373413,1202.6019290586923
48.5101,0.7252042531321494,23.0302,1.42109,0.029008170125285976,1169.1741043069007,0.02859539668947457,1203.0897056307142
48.7101,0.7300452531321494,23.0432,1.42691,0.029201810125285978,1169.834075273544,0.028783560193130057,1203.9953478177715
48.9101,0.7351542531321494,23.0426,1.43279,0.02940617012528598,1169.8036150750834,0.02898210212304751,1204.2030591931557
49.1301,0.7403972531321494,23.0351,1.43868,0.02961589012528598,1169.4228625943276,0.029185810480304913,1204.0563616029185
49.3301,0.7454142531321495,23.057,1.44446,0.02981657012528598,1170.5346598381348,0.029380699125121968,1205.4359886072762
49.5501,0.7510562531321494,23.072,1.45204,0.030042250125285976,1171.2961647996462,0.029599820939378678,1206.4845371533454
49.7701,0.7563932531321494,23.065,1.45796,0.030255730125285978,1170.9407958176075,0.02980705309978493,1206.3684645285525
49.9801,0.7622142531321494,23.0813,1.46455,0.030488570125285976,1171.7682978757834,0.030033029705385673,1207.4938377961562
50.1801,0.7672742531321495,23.0914,1.47043,0.030690970125285977,1172.2810445498678,0.030229422107598235,1208.2594870665869
50.3801,0.7722012531321494,23.0878,1.47589,0.030888050125285976,1172.0982833591052,0.030420615361569512,1208.3021138872627
50.5901,0.7773482531321494,23.101,1.48226,0.031093930125285975,1172.7684077252352,0.03062030672905578,1209.2343866481865
50.7901,0.7826552531321495,23.1054,1.4881,0.03130621012528598,1172.9917825139453,0.030826163969468707,1209.7137097325606
50.9901,0.7875792531321494,23.1057,1.49397,0.03150317012528597,1173.0070126131754,0.031017126840283887,1209.9604520896817
51.1901,0.7927772531321494,23.1149,1.50004,0.03171109012528597,1173.474068989569,0.031218676436668147,1210.6862109509834
51.3901,0.7975462531321494,23.1273,1.50619,0.03190185012528598,1174.1035797577524,0.03140355606871789,1211.559656190746
51.6101,0.8030812531321494,23.1297,1.51202,0.032123250125285975,1174.225420551594,0.031618088344340226,1211.945357439442
51.8101,0.8081432531321494,23.1345,1.51807,0.03232573012528597,1174.4691021392778,0.03181424722507429,1212.434673375519
52.0301,0.8137102531321494,23.1494,1.52515,0.032548410125285976,1175.225530401046,0.03202993107381119,1213.4772529542458
52.2501,0.8192042531321494,23.1483,1.53127,0.032768170125285975,1175.1696867038684,0.03224274106423187,1213.6778469238598
52.4501,0.8242512531321494,23.1467,1.53761,0.03297005012528598,1175.0884595079738,0.03243819661485636,1213.8311849195966
52.6701,0.8298412531321494,23.1509,1.5445,0.033193650125285974,1175.301680897197,0.03265463638760622,1214.3142336845592
52.8901,0.8352482531321495,23.1573,1.55083,0.03340993012528598,1175.6265896807752,0.032863946003496104,1214.904191895438
53.0901,0.8404842531321495,23.1763,1.55653,0.03361937012528598,1176.5911626320235,0.03306659431689105,1216.14741641469
53.3101,0.8458312531321495,23.1794,1.56308,0.03383325012528598,1176.7485403240692,0.03327349627794984,1216.5617680234186
53.5201,0.8516312531321494,23.1907,1.57031,0.034065250125285974,1177.3222073950744,0.03349787866513692,1217.4279828680415
53.7201,0.8567402531321494,23.1883,1.57578,0.034269610125285975,1177.2003666012326,0.03369548690023687,1217.5425642040007
53.9201,0.8617892531321494,23.1938,1.58193,0.034471570125285976,1177.47958508712,0.033890736071636056,1218.0691551755435
54.2101,0.8693032531321494,23.1993,1.5911,0.034772130125285974,1177.7588035730075,0.03418123834749388,1218.7119859470492
54.3301,0.8717782531321494,23.2082,1.59371,0.034871130125285976,1178.2106298501712,0.034276907008829835,1219.2961660386718
54.5301,0.8771012531321495,23.2174,1.60021,0.03508405012528598,1178.677686226565,0.03448263127067132,1220.0304732516938
54.7301,0.8822432531321495,23.213,1.60625,0.03528973012528598,1178.4543114378548,0.034681320031742874,1220.0416460534764
54.9301,0.8874232531321494,23.2236,1.61221,0.03549693012528598,1178.9924416106564,0.034881437218770114,1220.8430539287501
55.1501,0.8929022531321494,23.2271,1.61848,0.035716090125285975,1179.1701261016756,0.03509306199968378,1221.2854725985678
55.3701,0.8986172531321495,23.2309,1.62508,0.03594469012528598,1179.363040691925,0.03531375450215053,1221.7548797348113
55.5801,0.9043692531321494,23.2382,1.63182,0.03617477012528598,1179.7336397731942,0.03553582664167635,1222.4102330010564
55.7801,0.9095752531321494,23.238,1.63757,0.036383010125285976,1179.7234863737074,0.035736776407888075,1222.6453779234796
55.9801,0.9142092531321494,23.2332,1.64338,0.03656837012528598,1179.4798047860238,0.0359156132125135,1222.611458842739
56.1801,0.9193712531321494,23.2621,1.64941,0.036774850125285974,1180.9469710118692,0.03611478911225457,1224.3761188767412
56.4001,0.9251242531321494,23.2575,1.65589,0.037004970125285974,1180.7134428236725,0.03633672202788745,1224.405708501886
56.6101,0.9302502531321495,23.2702,1.66204,0.03721001012528598,1181.3581836910857,0.036534425740009986,1225.3165336678205
56.8101,0.9354462531321495,23.2557,1.66769,0.03741785012528598,1180.622062228291,0.03673478938563295,1224.7984016073553
57.0101,0.9402932531321494,23.2678,1.67377,0.03761173012528598,1181.236342897244,0.03692165901140559,1225.664685440475
57.2101,0.9452012531321494,23.2674,1.67996,0.03780805012528598,1181.21603609827,0.03711084483535659,1225.875511199865
57.4101,0.9507782531321495,23.2841,1.68626,0.03803113012528598,1182.0638449554197,0.03732577478077932,1227.0190688593152
57.6301,0.9562102531321495,23.2889,1.6929,0.03824841012528598,1182.3075265431034,0.03753507222515613,1227.5289097125365
57.8501,0.9619642531321494,23.2789,1.69903,0.03847857012528597,1181.7998565687624,0.037756728709740776,1227.2738252237964
58.0501,0.9669992531321494,23.2786,1.70485,0.03867997012528598,1181.7846264695322,0.03795064746628111,1227.496020515896
58.2701,0.9727112531321495,23.2993,1.71185,0.03890845012528598,1182.835503316418,0.038170594784714275,1228.8577995036223
58.4801,0.9784882531321494,23.3078,1.7187,0.039139530125285975,1183.2670227946078,0.038392995810242726,1229.5795380795348
58.6801,0.9839162531321495,23.3143,1.72472,0.039356650125285976,1183.5970082779295,0.03860191608909898,1230.1794216220592
58.8901,0.9891312531321494,23.3141,1.73112,0.03956525012528598,1183.5868548784426,0.03880259702922937,1230.4157648367086
59.0901,0.9939552531321494,23.3002,1.73629,0.03975821012528598,1182.8811936141087,0.03898819585908221,1229.9104326630677
59.2901,0.9991212531321494,23.3146,1.74255,0.03996485012528597,1183.6122383771597,0.03918691462566178,1230.9151240903573
59.4901,1.0042652531321494,23.3206,1.74814,0.04017061012528598,1183.9168403617643,0.03938474789623747,1231.475502176697
59.6901,1.0093752531321494,23.3241,1.75378,0.04037501012528597,1184.094524852784,0.039581234816464764,1231.9023532830108
59.9101,1.0151752531321494,23.3361,1.76077,0.040607010125285975,1184.703728821993,0.03980420646994715,1232.811005133732
60.1101,1.0208252531321493,23.3337,1.76816,0.04083301012528597,1184.5818880281513,0.04002136382128989,1232.9519322562353
60.3301,1.0260152531321494,23.3315,1.77379,0.041040610125285974,1184.4702006337961,0.040220799559049114,1233.081580343027
60.5401,1.0316252531321495,23.3473,1.78048,0.04126501012528598,1185.272319193255,0.04043632988148246,1234.182593445986
60.7401,1.0369052531321494,23.3381,1.78598,0.041476210125285976,1184.8052628168614,0.040639139523573634,1233.946494854998
60.9401,1.0422052531321495,23.3482,1.79223,0.04168821012528598,1185.3180094909455,0.040842676026665865,1234.7317957358898
61.1401,1.0475352531321493,23.358,1.79867,0.041901410125285976,1185.8155260658,0.04104732285219416,1235.5028687564147
61.3601,1.0530952531321494,23.345,1.80451,0.042123810125285974,1185.1555550991566,0.041260755970645074,1235.0788226710813
61.5701,1.0590152531321495,23.3555,1.81155,0.04236061012528598,1185.6886085722147,0.04148795843732538,1235.915101449935
61.7701,1.0633552531321495,23.3541,1.81714,0.04253421012528598,1185.617534775807,0.04165448962030393,1236.0468401281846
61.9701,1.0691152531321495,23.376,1.8234,0.04276461012528598,1186.7293320196138,0.04187546514544216,1237.4793492276735
62.1701,1.0747152531321493,23.3639,1.82906,0.04298861012528597,1186.1150513506611,0.042090255657269135,1237.1044888569081
62.3901,1.0800152531321494,23.3711,1.83521,0.043200610125285976,1186.4805737321867,0.042293497049441985,1237.7372584192165
62.6001,1.0853952531321494,23.3712,1.84199,0.043415810125285975,1186.4856504319303,0.042499763997860915,1237.9978861474594
62.8001,1.0909352531321495,23.3752,1.84809,0.04363741012528598,1186.6887184216666,0.04271212082583494,1238.4727407184828
63.0001,1.0961852531321494,23.381,1.85388,0.04384741012528598,1186.9831670067842,0.04291331989437069,1239.0293047423415
63.2001,1.1013852531321495,23.3755,1.85949,0.04405541012528598,1186.7039485208968,0.04311256288467722,1238.9846776702811
63.4101,1.1063152531321494,23.3826,1.86547,0.044252610125285974,1187.0643942026788,0.04330142391348523,1239.5950920329387
63.6101,1.1122152531321494,23.3805,1.87164,0.044488610125285974,1186.9577835080672,0.04352739733586625,1239.7638855737312
63.8101,1.1168052531321495,23.3868,1.87761,0.04467221012528598,1187.277615591902,0.043703161689374076,1240.3159307126718
64.0101,1.1227252531321494,23.3864,1.88389,0.044909010125285975,1187.2573087929284,0.04392980997537412,1240.5758592948298
64.2201,1.1281052531321494,23.3981,1.89,0.045124210125285974,1187.8512826629074,0.04413573971723217,1241.4521335393788
64.4201,1.1335252531321494,23.4053,1.89613,0.04534101012528598,1188.216805044433,0.04434315766293834,1242.0917552329877
64.6201,1.1385952531321495,23.3979,1.90172,0.04554381012528598,1187.8411292634207,0.04453714252396163,1241.9399401135993
64.8201,1.1440152531321495,23.4084,1.90822,0.045760610125285976,1188.3741827364788,0.04474447723685863,1242.754910395638
65.0301,1.1491652531321495,23.4002,1.91463,0.04596661012528598,1187.9578933575192,0.04494144364688744,1242.5642906867404
65.2301,1.1550152531321494,23.4022,1.92098,0.04620061012528597,1188.0594273523873,0.04516513513646881,1242.9484977611653
65.4301,1.1603352531321494,23.4057,1.92693,0.04641341012528597,1188.2371118434066,0.04536851712538253,1243.38724824148
65.6401,1.1655052531321495,23.4119,1.93279,0.04662021012528598,1188.551867227498,0.04556612503638029,1243.962405022445
65.8401,1.1709752531321493,23.4166,1.93883,0.046839010125285976,1188.7904721154384,0.04577515705255739,1244.472241075697
66.0401,1.1763952531321493,23.4216,1.94456,0.04705581012528597,1189.044307102609,0.04598223526744958,1244.9957502481818
66.2401,1.1818352531321494,23.4181,1.95135,0.04727341012528598,1188.8666226115895,0.04619003449851509,1245.0684020465708
66.4501,1.1876852531321493,23.4192,1.95771,0.047507410125285976,1188.922466308767,0.046413446894419265,1245.405093522864
66.6501,1.1934252531321494,23.4323,1.96399,0.04773701012528598,1189.587513975154,0.046632609870060765,1246.3748651746998
66.8501,1.1985252531321495,23.4132,1.96935,0.04794101012528598,1188.6178643241626,0.04682729626622751,1245.6014053928232
