Repository: materialdigital/demodata_tensiletest_42CrMoS4

# pmd_referenceproject

This repository contains data from a joint project between Fraunhofer IWM, Freiburg and IWT, Bremen. The provided python scripts generate a structured dataset using the [PMDco v2.0.7](https://github.com/materialdigital/core-ontology) and [TTO v2.0.1](https://github.com/materialdigital/application-ontologies). The resulting ABox is published to [github-pages](https://matttjung.github.io/pmd_referenceproject/) as .ttl and .rdf alongside all references file resources.

**The repo is currently WIP**

File: resources/46NTBN.csv (part 1 of 2)
Time,Displacement,Force,Machine Displacement,Engineering Strain,Engineering Stress,True Strain,True Stress
s,mm,kN,mm,,MPa,,MPa
0,0.0011203108095348907,0.185739,0,4.481243238139563e-05,9.410610800093082,4.4811428334250395e-05,9.411032512453227
0.24,0.0011748314095348907,0.193016,0.000480651,4.699325638139563e-05,9.779305661119993,4.6992152232874656e-05,9.779765222538158
0.430001,0.0010880675095348907,0.194584,0.000816345,4.352270038139563e-05,9.858749599843396,4.3521753296193034e-05,9.859178679248366
0.640001,0.0010978380095348907,0.199468,0.00024414,4.391352038139563e-05,10.106201255918075,4.391255621094615e-05,10.106645054792905
0.840001,0.0010255348095348908,0.1957,3.8147e-05,4.102139238139563e-05,9.915292607251125,4.102055102707207e-05,9.915699346359743
1.04,0.0016225258095348906,0.283339,0.00521851,6.490103238139563e-05,14.355590659406879,6.48989264005546e-05,14.35652235206112
1.25,0.0025782308095348904,0.416302,0.0124283,0.00010312923238139562,21.092264399508725,0.00010312391492772803,21.094439628545434
1.45,0.003196460809534891,0.527417,0.0178375,0.00012785843238139564,26.721992238316638,0.00012785025918869063,26.725408870354336
1.66,0.003966910809534891,0.652463,0.0244293,0.00015867643238139564,33.057545019953444,0.0001586638446077961,33.0627904732605
1.87,0.004931480809534891,0.797361,0.0311966,0.00019725923238139562,40.39891481149905,0.00019723977933711474,40.406883870423805
2.08,0.00556729080953489,0.909087,0.0361938,0.0002226916323813956,46.05959944020491,0.00022266684028033874,46.06985652759108
2.28,0.006368880809534891,1.05728,0.042305,0.00025475523238139566,53.5679129677796,0.0002547227877774569,53.581559673895896
2.48,0.0073653008095348905,1.21051,0.0483627,0.0002946120323813956,61.33143001534776,0.0002945686427785032,61.349498992593446
2.69,0.00834765080953489,1.36278,0.0548477,0.0003339060323813956,69.04630791675875,0.0003338502981685657,69.06936289548582
2.89,0.009179590809534892,1.5172,0.0609055,0.00036718363238139566,76.87011723925092,0.0003671162369685197,76.89834268812041
3.09,0.010078570809534889,1.68744,0.0676346,0.0004031428323813956,85.4954591577917,0.00040306159214330517,85.52992603935232
3.29,0.01116391080953489,1.83577,0.0734482,0.0004465564323813956,93.01071389684923,0.0004464567557308625,93.05224842942026
3.5,0.01203251080953489,1.98752,0.0791397,0.0004813004323813956,100.69924559409174,0.0004811846444792873,100.74771218453665
3.69001,0.012972210809534892,2.14342,0.0845871,0.0005188884323813957,108.59804026690958,0.0005187538563301212,108.65439053378337
3.91001,0.01411181080953489,2.32406,0.0910416,0.0005644724323813956,117.75030626881986,0.0005643131777450703,117.81677307061308
4.12001,0.01507751080953489,2.49756,0.0972519,0.0006031004323813955,126.54081862118608,0.0006029186404045364,126.61713544361041
4.32001,0.01611241080953489,2.6852,0.103943,0.0006444964323813956,136.04774506382583,0.0006442888337485455,136.13542735015298
4.52001,0.01713931080953489,2.82453,0.10894,0.0006855724323813955,143.10700780765978,0.0006853375349546354,143.2051180270933
4.73001,0.01821821080953489,3.02366,0.115715,0.0007287284323813955,153.19608403086832,0.0007284630387427177,153.3077223730311
4.94001,0.01928091080953489,3.20849,0.121498,0.0007712364323813956,162.56063963944382,0.0007709391823875211,162.68601232720496
5.15001,0.02052131080953489,3.40967,0.128227,0.0008208524323813956,172.75358070600888,0.0008205157172731965,172.895385902934
5.35001,0.02165201080953489,3.59673,0.134003,0.0008660804323813956,182.23112099784535,0.0008657056011308399,182.38894780591252
5.56001,0.02291201080953489,3.79312,0.140114,0.0009164804323813957,192.18137299139693,0.0009160607206087237,192.35750345921173
5.75001,0.02401461080953489,3.96525,0.145676,0.0009605844323813956,200.90247322893467,0.0009601233663938338,201.09545701714532
5.97001,0.02529371080953489,4.17575,0.152176,0.0010117484323813957,211.56761933944242,0.001011236959894872,211.78167254665178
6.17001,0.02629631080953489,4.37372,0.158211,0.0010518524323813957,221.59792326104434,0.0010512996232268728,221.83101157563715
6.38001,0.02763241080953489,4.57525,0.164688,0.0011052964323813956,231.8085973496459,0.001104686042013185,232.0648145652918
6.59001,0.02882131080953489,4.76274,0.170799,0.0011528524323813957,241.3079239256986,0.0011521884083148073,241.58611635274923
6.78001,0.02986761080953489,4.95582,0.176468,0.0011947044323813957,251.0904721965624,0.0011939913409402404,251.39045109662436
7.01001,0.03110671080953489,5.16825,0.182892,0.0012442684323813956,261.85340325715697,0.0012434949719440013,262.1792191807415
7.21001,0.03253851080953489,5.38911,0.189194,0.0013015404323813956,273.0434468199443,0.0013006941628558066,273.3988239057772
7.41001,0.03366911080953489,5.56912,0.195587,0.0013467644323813957,282.16379338218894,0.0013458583585840408,282.5438015432219
7.62001,0.03485831080953489,5.78791,0.201927,0.0013943324323813955,293.24895878607487,0.0013933612535745542,293.65784532007234
7.81001,0.03608731080953489,5.9913,0.207558,0.0014434924323813954,303.5538712203559,0.001442451598683545,303.9920489362826
8.03001,0.03751691080953489,6.20514,0.214119,0.0015006764323813957,314.38824102686885,0.0014995515427604154,314.86003605079577
8.23001,0.03860441080953489,6.39409,0.219734,0.0015441764323813956,323.9615396377023,0.0015429854178875629,324.4617934122088
8.44001,0.03994971080953489,6.61828,0.225563,0.0015979884323813955,335.3203002387224,0.001596713007428432,335.8561381996465
8.65001,0.04119321080953489,6.83518,0.232079,0.0016477284323813957,346.30970732361135,0.0016463724172468145,346.8803316747782
8.85001,0.04228501080953489,7.02532,0.238297,0.0016914004323813955,355.9432982093687,0.001689971625566126,356.5453408578633
9.06001,0.04360301080953489,7.23514,0.24408,0.0017441204323813955,366.5739915913485,0.0017426012205424785,367.21334078006254
9.27001,0.04510781080953489,7.47821,0.250488,0.0018043124323813956,378.88932206679317,0.001802686616064576,379.5729567810949
9.48001,0.04630941080953489,7.68012,0.256706,0.0018523764323813956,389.1192491507486,0.0018506628989041934,389.8400444772614
9.69001,0.047669910809534886,7.91113,0.263237,0.0019067964323813955,400.82355035259366,0.0019049808037205338,401.5878392684204
9.90001,0.04897871080953489,8.11224,0.269218,0.001959148432381396,411.0129448147514,0.0019572318039893385,411.81818018127365
10.11,0.05027261080953489,8.32917,0.275452,0.002010904432381396,422.0038718729578,0.002008885270504669,422.85248132938926
10.31,0.05157981080953489,8.54371,0.281448,0.0020631924323813956,432.8737077235437,0.002061066973859306,433.7668094814957
10.51,0.05271281080953489,8.73135,0.287567,0.0021085124323813958,442.3806341661834,0.0021062926398018444,443.3133992331676
10.71,0.05394601080953489,8.94248,0.29319,0.0021578404323813957,453.0776997163568,0.002155515638471127,454.05536909581514
10.92,0.05527791080953489,9.15122,0.298767,0.0022111164323813954,463.65367405890976,0.0022086755118867754,464.67886631655546
11.13,0.05658671080953489,9.37698,0.305763,0.0022634684323813957,475.09197993020763,0.0022609106466269977,476.16733562925725
11.33,0.05768631080953489,9.55909,0.311623,0.0023074524323813956,484.3187246246711,0.0023047943521613727,485.4362670438542
11.54,0.05910231080953489,9.77148,0.31723,0.0023640924323813954,495.07962905417577,0.002361302362324039,496.2500430586489
11.76,0.06061611080953489,9.98478,0.323654,0.0024246444323813955,505.88663934097536,0.0024217097248606136,507.1132345644696
11.95,0.06150401080953489,10.19,0.329582,0.0024601604323813957,516.2842701476185,0.0024571391918478277,517.5544122808965
12.15,0.06254151080953489,10.3587,0.3349,0.0025016604323813956,524.8315867691989,0.002498536488867733,526.1445371834833
12.35,0.0639294108095349,10.5936,0.341232,0.0025571764323813963,536.7329778445351,0.0025539124199810293,538.105498765961
12.57,0.0651971108095349,10.7979,0.347313,0.002607884432381396,547.0839961361108,0.002604489802362714,548.5107279728392
12.76,0.0664364108095349,10.995,0.353371,0.0026574564323813958,557.070220831508,0.00265393163831318,558.5506106731448
12.98,0.0677491108095349,11.213,0.359657,0.002709964432381396,568.1153602713687,0.0027062990992240228,569.6549326911936
13.18,0.0689117108095349,11.4194,0.365639,0.002756468432381396,578.5727766951634,0.0027526763401951944,580.1675942899589
13.38,0.0701642108095349,11.6305,0.371796,0.002806568432381396,589.2683222720194,0.0028026373726730415,590.9221441435104
13.59,0.0715978108095349,11.8592,0.378204,0.002863912432381396,600.8555855284237,0.0028598192483228397,602.5763833098845
13.8,0.0729483108095349,12.0554,0.383713,0.002917932432381396,610.7962110242985,0.002913683530873049,612.578473098022
14,0.0739659108095349,12.2576,0.390083,0.0029586364323813956,621.0408311836554,0.0029542682813382655,622.8782652127919
14.2,0.0752709108095349,12.4586,0.395996,0.0030108364323813957,631.224652410316,0.003006312941755825,633.1251665908102
14.41,0.0765756108095349,12.6811,0.40258,0.003063024432381396,642.4977878477886,0.00305834293031213,644.4657742697174
14.62,0.0776919108095349,12.8737,0.408051,0.003107676432381396,652.2560165455737,0.003102857587004154,654.2830171960715
14.82,0.0790713108095349,13.0799,0.414192,0.003162852432381396,662.7032998139191,0.0031578611363462035,664.7993325576828
15.02,0.0802413108095349,13.2897,0.421532,0.0032096524323813958,673.332979880354,0.003204512493354962,675.4941447170296
15.23,0.0816438108095349,13.5026,0.427689,0.0032657524323813957,684.1197238562545,0.0032604314444455106,686.3538895084781
15.43,0.0828762108095349,13.7052,0.433998,0.003315048432381396,694.3846103265104,0.003309565772840066,696.686528940443
15.64,0.0839461108095349,13.9044,0.4394,0.003357844432381396,704.4772331541263,0.003352219461100541,706.8427581092124
15.86,0.08533321080953489,14.1148,0.445908,0.0034133284323813956,715.1373126869094,0.003407516249059605,717.5783112093604
16.06,0.0865990108095349,14.3155,0.452118,0.003463960432381396,725.3059341803958,0.0034579747402605082,727.818365237768
16.26,0.0876640108095349,14.4992,0.457848,0.003506560432381396,734.6132374606822,0.0035004267838391516,737.1892031722654
16.46,0.0889035108095349,14.7164,0.464851,0.003556140432381396,745.6178442787451,0.003549832315603273,748.2693660418898
16.66,0.09012461080953489,14.9091,0.470734,0.0036049844323813958,755.3811395542551,0.0035985020505881703,758.1042768028627
16.87,0.0914229108095349,15.1208,0.476944,0.003656916432381396,766.1070845974592,0.0036502461702661274,768.9086741840875
17.07,0.0925007108095349,15.3205,0.482788,0.003700028432381396,776.2250403136987,0.003693200165186537,779.0970950327858
17.29,0.0938546108095349,15.5238,0.488708,0.003754184432381396,786.5253928280275,0.00374715506952867,789.4781542134551
17.49,0.0953632108095349,15.7428,0.495155,0.003814528432381396,797.6211980451354,0.0038072715672918312,800.6637467833488
17.69,0.0964841108095349,15.9336,0.500992,0.003859364432381396,807.2882283438759,0.0038519361915287137,810.4038478190264
17.89,0.0977119108095349,16.1411,0.507408,0.003908476432381396,817.8013771226424,0.0039008581824184064,820.9977345314952
18.09,0.0988636108095349,16.3347,0.513725,0.003954544432381396,827.6102715976747,0.003946745774878084,830.883093189403
18.3,0.1000366108095349,16.5173,0.519356,0.004001464432381396,836.8618425229891,0.0039934798664631056,840.210515420662
18.5,0.1012813108095349,16.7276,0.525246,0.004051252432381396,847.5168554780474,0.004043068206044194,850.9503602002872
18.71,0.10246831080953489,16.9301,0.531906,0.004098732432381395,857.7766753705786,0.0040903555106445244,861.2924724496602
18.9,0.1036653108095349,17.1189,0.537109,0.0041466124323813955,867.3423741148251,0.00413803892754537,870.938906786461
19.11,0.1049603108095349,17.3275,0.543488,0.004198412432381396,877.9112552485633,0.00418962368949634,881.5970887771265
19.32,0.1061153108095349,17.5148,0.549423,0.004244612432381396,887.4009553269391,0.00423562947550677,891.1676284544269
19.51,0.1072613108095349,17.6992,0.555496,0.004290452432381396,896.7437246512984,0.0042812746831109695,900.5911609459514
19.72,0.1083183108095349,17.9007,0.562378,0.004332732432381396,906.9528787665824,0.004323373171592811,910.8824629190561
19.93,0.10987931080953489,18.1064,0.568176,0.004395172432381396,917.3748291463044,0.004385541870368678,921.4068497055288
20.15,0.1110883108095349,18.3258,0.575363,0.0044435324323813955,928.4909006743109,0.004433689090842188,932.6166801046282
20.36,0.11242031080953489,18.5104,0.580864,0.004496812432381396,937.8438031541197,0.004486731979993794,942.061110827775
20.56,0.11351531080953489,18.7062,0.586876,0.004540612432381396,947.7641623390954,0.004530334950714886,952.0675920775778
20.77,0.1150023108095349,18.9058,0.593346,0.0046000924323813955,957.87705147761,0.004589544342942477,962.2833744532641
20.98,0.11605531080953489,19.0874,0.599327,0.004642212432381396,967.0779566256774,0.004631470595345408,971.5673379390072
21.17,0.1174053108095349,19.2834,0.605446,0.004696212432381396,977.0084489661028,0.004685219629698974,981.5966881906792
21.38,0.11893931080953489,19.4832,0.61158,0.004757572432381395,987.1314712600669,0.004746290952146035,991.8278207348699
21.58,0.12014731080953489,19.6398,0.617241,0.004805892432381395,995.0657319769576,0.004794380998421498,999.8479108479878
21.79,0.1219543108095349,19.8325,0.623894,0.0048781724323813955,1004.8290272524675,0.004866312702807038,1009.7307565124672
22,0.1234843108095349,19.9987,0.629784,0.0049393724323813955,1013.2496794309302,0.0049272137534275475,1018.2544969646307
22.21,0.12580431080953489,20.16,0.636925,0.005032172432381395,1021.4220693008822,0.005019553369182841,1026.5620412798442
22.42,0.1279173108095349,20.2876,0.642334,0.005116692432381395,1027.887022477608,0.005103646643593556,1033.1464042268622
22.62,0.1301463108095349,20.4153,0.648697,0.005205852432381396,1034.3570422320586,0.00519234882751559,1039.7417523563133
22.83,0.1333123108095349,20.5281,0.655411,0.005332492432381396,1040.0721419055278,0.005318325037311236,1045.6183187313698
23.02,0.1361573108095349,20.6146,0.660728,0.005446292432381396,1044.454731637399,0.005431515012238495,1050.1431375382808
23.24,0.1396643108095349,20.711,0.667419,0.005586572432381396,1049.3389125640165,0.005571025412767766,1055.2011204051717
23.44,0.1430323108095349,20.7797,0.673233,0.0057212924323813965,1052.8196514608899,0.005704987997566244,1058.8431405654553
23.65,0.1468593108095349,20.8598,0.679443,0.005874372432381396,1056.8779802183801,0.005857185581771931,1063.0864750897658
23.85,0.1504523108095349,20.9378,0.685699,0.0060180924323813955,1060.8299108436513,0.006000056041057833,1067.2140833021433
24.05,0.1542573108095349,21.0004,0.691452,0.006170292432381395,1064.0015884993177,0.00615133412360231,1070.5667894488768
24.26,0.15818931080953488,21.0731,0.697678,0.0063275724323813955,1067.6849905051795,0.006307637395338513,1074.4408446175676
24.46,0.1618863108095349,21.1269,0.703308,0.006475452432381396,1070.4108093210718,0.0064545767614256535,1077.3422035999372
24.67,0.1662913108095349,21.1959,0.710281,0.006651652432381396,1073.9067479511195,0.006629627805171693,1081.0500023832794
24.86,0.1697733108095349,21.2466,0.71537,0.006790932432381396,1076.475502857546,0.006767977913855303,1083.7857752625653
25.08,0.1739103108095349,21.3075,0.72213,0.006956412432381396,1079.5610486918922,0.006932328224031415,1087.070920592527
25.29,0.1783723108095349,21.3612,0.728287,0.007134892432381396,1082.2818009300597,0.0071095595144263155,1090.0037651612197
25.49,0.1822633108095349,21.411,0.734428,0.007290532432381396,1084.8049566369637,0.007264084967082534,1092.7137623561334
25.7,0.18647231080953489,21.4755,0.740532,0.007458892432381395,1088.0728992693996,0.007431212450345779,1096.1887179836392
25.89,0.1904723108095349,21.5119,0.746613,0.007618892432381396,1089.917133561193,0.007590015253431758,1098.2210949620053
26.12,0.1951323108095349,21.5598,0.753304,0.007805292432381396,1092.3440242913273,0.007774988721480137,1100.8700888376854
26.32,0.1990553108095349,21.6009,0.759079,0.007962212432381396,1094.4263877361818,0.007930681280208544,1103.1404431269411
26.52,0.20334631080953489,21.6434,0.765198,0.008133852432381395,1096.5796832691824,0.008100950944839825,1105.4991005932413
26.73,0.2080173108095349,21.6838,0.771393,0.008320692432381396,1098.626580669964,0.008286266305417175,1107.7679145457575
26.92,0.2119123108095349,21.722,0.777313,0.008476492432381397,1100.5620133608018,0.008440768703059624,1109.890918938421
27.13,0.2166923108095349,21.7575,0.784653,0.008667692432381396,1102.3606484530726,0.008630343649667012,1111.9155715034244
27.33,0.2210363108095349,21.7883,0.79084,0.008841452432381396,1103.9211543922822,0.008802595657418187,1113.6814207679413
27.53,0.2253613108095349,21.8249,0.7966,0.009014452432381395,1105.7755218395248,0.00897406478958642,1115.743482682039
27.74,0.2304963108095349,21.8677,0.803459,0.009219852432381395,1107.9440171056995,0.009177609046280573,1118.159097446754
27.95,0.2346873108095349,21.8855,0.808853,0.009387492432381395,1108.8458679406972,0.00934370375589488,1119.2551501346677
28.16,0.2396323108095349,21.9256,0.815842,0.009585292432381397,1110.8775656083046,0.009539644981171099,1121.5256519312322
28.37,0.2440103108095349,21.9438,0.821373,0.009760412432381396,1111.7996827542013,0.00971308729965782,1122.6513062000731
28.58,0.2490513108095349,21.9789,0.828117,0.009962052432381397,1113.5780515355732,0.009912758298201105,1124.6715744725198
28.78,0.2537073108095349,22.0013,0.834473,0.010148292432381396,1114.7129649459077,0.010097144266028259,1126.0253980923458
28.99,0.2582733108095349,22.0253,0.83992,0.010330932432381397,1115.9289435998376,0.010277933059349997,1127.4575301155064
29.2,0.2635613108095349,22.0531,0.846794,0.010542452432381395,1117.337452207306,0.010487268292676837,1129.1169291481197
29.41,0.2681833108095349,22.0828,0.852997,0.010727332432381395,1118.8422257915438,0.01067020280433867,1130.844418286995
29.61,0.2728053108095349,22.0896,0.858856,0.010912212432381396,1119.1867530768238,0.010853103857085863,1131.3995566779054
29.82,0.2783383108095349,22.1184,0.865669,0.011133532432381396,1120.6459274615395,0.011072010873849196,1133.1226752401485
30.03,0.2828063108095349,22.1253,0.871498,0.011312252432381396,1120.9955213245441,0.011248747379522432,1133.6765056373365
30.24,0.2880053108095349,22.1588,0.877884,0.011520212432381396,1122.6928248623208,0.01145436005812512,1135.6264847010452
30.44,0.2921583108095349,22.1728,0.883224,0.011686332432381397,1123.4021457437798,0.011618574632059741,1136.5305966741923
30.64,0.2977373108095349,22.1976,0.890648,0.011909492432381397,1124.6586570195072,0.011839132510429116,1138.0527707842934
30.84,0.3023873108095349,22.2056,0.896301,0.012095492432381396,1125.0639832374836,0.012022926524687477,1138.6721861326776
31.06,0.3072143108095349,22.2292,0.902718,0.012288572432381396,1126.2596955805143,0.012213680842444088,1140.0998194273272
31.25,0.3119803108095349,22.2414,0.90873,0.012479212432381396,1126.8778180629286,0.012401988856813342,1140.9403657398743
31.46,0.3172193108095349,22.2543,0.914886,0.012688772432381397,1127.5314065894158,0.012608944528949364,1141.838396017992
31.67,0.3217923108095349,22.2667,0.920677,0.012871692432381397,1128.1596622272796,0.012789556269423201,1142.6809864140882
31.88,0.3269673108095349,22.2897,0.927864,0.013078692432381396,1129.324975103962,0.012993904808525473,1144.0950691095536
32.08,0.3319243108095349,22.3003,0.933937,0.013276972432381396,1129.8620323427808,0.01318960589305947,1144.8631793985903
32.29,0.3368033108095349,22.3199,0.94001,0.013472132432381396,1130.8550815768235,0.013382190165217115,1146.090110997658
32.51,0.3422793108095349,22.3279,0.946159,0.013691172432381396,1131.2604077948001,0.01359829510390336,1146.7486891038448
32.7,0.3472093108095349,22.3487,0.952293,0.013888372432381396,1132.314255961539,0.013792812750445372,1148.0402580588277
32.9,0.3521013108095349,22.3539,0.95813,0.014084052432381396,1132.5777180032237,0.013985793678793199,1148.529001967328
33.11,0.3570763108095349,22.3696,0.964447,0.014283052432381396,1133.3731707060026,0.014182010626071885,1149.5611991286507
33.31,0.3621983108095349,22.395,0.970779,0.014487932432381397,1134.6600814480782,0.014383985124154739,1151.0989600418184
33.51,0.36704631080953487,22.3938,0.976372,0.014681852432381395,1134.5992825153817,0.0145751174798961,1151.2573017511581
33.71,0.3718433108095349,22.4139,0.982246,0.014873732432381397,1135.617664638048,0.014764203210784832,1152.50853792736
33.92,0.3774473108095349,22.4221,0.989166,0.015097892432381396,1136.0331240114738,0.01498505358934733,1153.1848299174212
34.11,0.3817883108095349,22.4307,0.994545,0.015271532432381395,1136.4688496957986,0.015156096354567022,1153.8244705923191
34.32,0.3871323108095349,22.4329,1.00088,0.015485292432381398,1136.5803144057422,0.015366618853541049,1154.1805929472032
34.53,0.3920393108095349,22.4549,1.00715,0.015681572432381396,1137.6949615051774,0.015559887071929368,1155.5358074499761
34.73,0.3969233108095349,22.4665,1.0134,0.015876932432381398,1138.2826845212435,0.015752212323832625,1156.3551217923368
34.94,0.4021783108095349,22.4752,1.01952,0.0160871324323814,1138.723476783293,0.01595910574718059,1157.0422721581679
35.15,0.4072153108095349,22.4884,1.02602,0.016288612432381396,1139.3922650429543,0.016157376171504423,1157.951384056692
35.36,0.4128693108095349,22.5092,1.03221,0.016514772432381395,1140.4461132096933,0.01637988662442571,1159.2803212407453
35.58,0.4182613108095349,22.5188,1.03953,0.016730452432381394,1140.9325046712652,0.016592040080557365,1160.0208216692256
35.7901,0.4228173108095349,22.5267,1.04428,0.016912692432381395,1141.3327643115172,0.01677126523217554,1160.6357743173176
35.9901,0.4279233108095349,22.5402,1.05061,0.017116932432381396,1142.0167523043524,0.0169720882665991,1161.5645758901937
36.1901,0.4326653108095349,22.5478,1.05652,0.017306612432381397,1142.40181221143,0.017158558779121688,1162.1729176174233
36.4001,0.4381463108095349,22.5575,1.06335,0.017525852432381396,1142.8932702507268,0.01737404580779262,1162.9234490511028
36.6001,0.4432303108095349,22.567,1.06907,0.017729212432381396,1143.3745951345738,0.017573883168905156,1163.6457262215026
36.8001,0.44828131080953487,22.5761,1.07499,0.017931252432381396,1143.8356537075222,0.017772383856176542,1164.3460595553097
37.0001,0.4533093108095349,22.5898,1.08112,0.018132372432381395,1144.5297748558069,0.017969941533842473,1165.2828149934421
37.2101,0.4583953108095349,22.6029,1.08739,0.018335812432381395,1145.1934965377436,0.018169738419635914,1166.1915496890426
37.4101,0.4634753108095349,22.6085,1.09335,0.018539012432381395,1145.477224890327,0.018369259763013172,1166.7132414035786
37.6101,0.4681843108095349,22.6122,1.09904,0.018727372432381394,1145.6646882661414,0.01855417421694612,1167.1199775659295
37.8101,0.4734903108095349,22.6404,1.1059,0.018939612432381396,1147.0934631845087,0.01876249088727936,1168.8189688009413
38.0101,0.4783443108095349,22.6365,1.11146,0.019133772432381395,1146.895866653245,0.018953023771943304,1168.8403111694272
38.2201,0.4836673108095349,22.6441,1.11726,0.019346692432381397,1147.2809265603228,0.01916192447464224,1169.4770177800228
38.4301,0.48854831080953487,22.6504,1.12343,0.019541932432381396,1147.6001209569793,0.01935344057632214,1170.0264449801132
38.6201,0.4934833108095349,22.6705,1.12936,0.019739332432381396,1148.6185030796453,0.01954703819722673,1171.2914655499187
38.8401,0.4988063108095349,22.6732,1.13622,0.019952252432381398,1148.7553006782125,0.019755814859692168,1171.6755564203804
39.0401,0.5036293108095349,22.68,1.14192,0.020145172432381394,1149.0998279634925,0.01994494308290707,1172.2486421398369
39.2501,0.5085443108095349,22.6951,1.14809,0.020341772432381396,1149.864881199923,0.0201376421845633,1173.2551709412792
39.4601,0.5141983108095349,22.7005,1.15497,0.0205679324323814,1150.1384763970573,0.02035926884485759,1173.7944468674739
39.6601,0.519102310809535,22.6975,1.15993,0.0207640924323814,1149.9864790653162,0.02055145708098423,1173.8649046126172
39.8701,0.5236013108095349,22.7178,1.16596,0.020944052432381396,1151.0149943434317,0.02072774084702469,1175.1219127354177
40.0701,0.5286933108095349,22.7324,1.1721,0.021147732432381394,1151.7547146912386,0.020927222576675692,1176.1117152252627
40.2801,0.5344533108095348,22.7403,1.17925,0.021378132432381392,1152.1549743314908,0.021152825595898594,1176.7858959553764
40.4901,0.5393733108095349,22.7497,1.18501,0.021574932432381396,1152.631232637613,0.02134548787874126,1177.4991736012219
40.6901,0.5445283108095349,22.7535,1.19139,0.021781132432381396,1152.823762591152,0.02154731271411436,1177.933569635346
40.8901,0.5491313108095349,22.7522,1.19636,0.021965252432381396,1152.7578970807306,0.021727491626587804,1178.0785152835301
41.1001,0.5544803108095349,22.7645,1.20322,0.022179212432381395,1153.3810861408697,0.021936831039196764,1178.9621702658787
41.3101,0.5594533108095349,22.7842,1.20929,0.022378132432381393,1154.3792019526368,0.022131415946416065,1180.2120526111196
41.5201,0.5648933108095349,22.776,1.21556,0.022595732432381395,1153.963742579211,0.022344230402933034,1180.0383985432002
41.7301,0.5697263108095348,22.7984,1.22169,0.022789052432381395,1155.0986559895453,0.022533260850412965,1181.4222598254644
41.9301,0.5747273108095349,22.8094,1.2278,0.022989092432381394,1155.6559795392632,0.022728824578708368,1182.2234616729256
42.1301,0.5795273108095349,22.8164,1.23353,0.023181092432381395,1156.0106399799927,0.022916492253649265,1182.8082294781852
42.3401,0.5850073108095349,22.8251,1.23957,0.023400292432381398,1156.4514322420418,0.023130703134740378,1183.512733940352
42.5401,0.5900393108095349,22.8369,1.24601,0.023601572432381396,1157.0492884135574,0.023327361480884063,1184.3574710018854
42.7401,0.5953113108095349,22.8427,1.25166,0.023812452432381396,1157.3431499215903,0.02353335792145223,1184.9023286270408
42.9401,0.6000683108095349,22.843,1.25809,0.024002732432381397,1157.3583496547644,0.023719195004753443,1185.1381124499103
43.1501,0.6049213108095349,22.8487,1.26404,0.024196852432381396,1157.6471445850727,0.023908746845321762,1185.6585617113656
43.3701,0.6101023108095349,22.8624,1.27003,0.024404092432381397,1158.3412657333577,0.02411107029072129,1186.6095330505561
43.5601,0.6145033108095349,22.8725,1.2756,0.024580132432381396,1158.852990083553,0.024282901775119076,1187.337750049468
43.7801,0.6201993108095349,22.8872,1.28255,0.0248079724323814,1159.597777009085,0.02450525107088968,1188.365046693777
43.9801,0.6250553108095349,22.8843,1.28843,0.025002212432381397,1159.4508462550684,0.024694771058658038,1188.439682618042
44.2001,0.6306073108095349,22.9004,1.29526,0.025224292432381397,1160.2665652687463,0.024911410537604897,1189.5334684105999
44.4201,0.6356753108095349,22.8945,1.30113,0.025427012432381393,1159.9676371829885,0.025109123332734476,1189.4621487148004
44.6201,0.6405443108095349,22.9035,1.3073,0.025621772432381396,1160.423629178212,0.025299035929667712,1190.1557393301741
44.8301,0.6459683108095349,22.9146,1.31363,0.025838732432381394,1160.9860193056545,0.02551055352924573,1190.9844264162289
45.0401,0.6509983108095349,22.9322,1.31968,0.026039932432381393,1161.877736985203,0.025706666490591935,1192.1329547509858
45.2501,0.6565423108095348,22.9356,1.32632,0.026261692432381394,1162.050000627843,0.025922775076363317,1192.56740033538
45.4501,0.6616023108095349,22.9522,1.33299,0.026464092432381396,1162.8910525301444,0.026119976282825776,1193.6659088330914
45.6501,0.6660883108095349,22.9426,1.33846,0.026643532432381396,1162.4046610685723,0.02629477471841081,1193.375227355304
45.8601,0.6713663108095349,22.9595,1.34464,0.026854652432381398,1163.2609127040478,0.026500394574615005,1194.4998802028897
46.0601,0.6762883108095349,22.9624,1.35037,0.027051532432381394,1163.4078434580642,0.02669210732376965,1194.879808467457
46.2601,0.6812873108095349,22.9749,1.35637,0.027251492432381393,1164.0411656736528,0.02688678162275207,1195.763024690989
46.4601,0.6865133108095349,22.9928,1.36285,0.027460532432381397,1164.9480830863752,0.027090255392498326,1196.938177704009
46.6801,0.6919143108095349,22.9945,1.369,0.027676572432381398,1165.0342149076953,0.027300499273828063,1197.2783687427907
46.8901,0.6969273108095349,22.99,1.37503,0.027877092432381394,1164.8062189100833,0.02749559999444038,1197.2776295404524
47.0901,0.7017493108095348,22.9946,1.38101,0.028069972432381393,1165.03928148542,0.02768323128501401,1197.7419019993572
47.2901,0.7069853108095349,23.0163,1.38715,0.028279412432381395,1166.1387288516814,0.0278869320785325,1199.116446918251
47.5001,0.7121003108095348,23.0191,1.3928,0.028484012432381394,1166.2805930279733,0.02808588544205639,1199.500943939427
47.7001,0.7168583108095349,23.0216,1.39851,0.028674332432381395,1166.4072574710906,0.028270917382857908,1199.853206923359
47.9001,0.7219613108095349,23.0239,1.40395,0.028878452432381393,1166.523788758759,0.02846932784617232,1200.2111905036702
48.1101,0.7274053108095349,23.0367,1.41073,0.029096212432381394,1167.1723107075215,0.028680953387079735,1201.1326042050612
48.3201,0.732269310809535,23.0419,1.41677,0.029290772432381398,1167.435772749206,0.028869994614030697,1201.6308682982244
48.5201,0.7375643108095349,23.0618,1.42386,0.029502572432381396,1168.444021716423,0.02907574620272265,1202.9161261002948
48.7401,0.7434973108095349,23.069,1.43018,0.029739892432381395,1168.8088153126018,0.029306238731018616,1203.5690637540176
48.9401,0.7484863108095349,23.0712,1.43601,0.029939452432381396,1168.9202800225453,0.029500016467463086,1203.9171131435264
49.1601,0.7540413108095348,23.0732,1.44216,0.030161652432381395,1169.0216115770395,0.02971573403621424,1204.2812351113685
49.3701,0.7598253108095349,23.0886,1.44884,0.030393012432381395,1169.8018645466443,0.02994029493228496,1205.3556671592335
49.5701,0.7648953108095349,23.0791,1.4547,0.030595812432381395,1169.3205396627973,0.030137093671033753,1205.0968515676511
49.7701,0.769963310809535,23.0923,1.46038,0.030798532432381398,1169.9893279224586,0.03033377607792849,1206.0232821840186
49.9801,0.7752463108095349,23.1019,1.46684,0.031009852432381396,1170.4757193840303,0.030538761179639412,1206.7719987178145
50.1801,0.7803243108095349,23.1133,1.47309,0.031212972432381397,1171.053309244647,0.03073575250201997,1207.605363902949
50.3801,0.7854623108095349,23.1108,1.47848,0.031418492432381394,1170.9266448015294,0.030935031921713877,1207.7153947301001
50.5801,0.7905213108095349,23.1196,1.48488,0.0316208524323814,1171.3725036413034,0.031131208500849453,1208.412300722294
50.8001,0.7958263108095349,23.1269,1.49126,0.031833052432381395,1171.7423638152068,0.03133688307419249,1209.0424999197787
51.0101,0.8012833108095349,23.1332,1.49799,0.032051332432381396,1172.0615582118633,0.031548406551393744,1209.6276928453267
51.2101,0.8066163108095349,23.1347,1.50402,0.03226465243238139,1172.137556877734,0.03175508033808453,1209.9561677533345
51.4101,0.8116193108095349,23.1396,1.50988,0.0324647724323814,1172.3858191862448,0.03194892656143643,1210.4470580090774
51.6101,0.8169553108095349,23.153,1.51666,0.03267821243238139,1173.0647406013554,0.03215563379897328,1211.398399391663
51.8201,0.8218163108095349,23.1501,1.52188,0.0328726524323814,1172.917809847339,0.03234390318887966,1211.4747293422006
52.0201,0.8268273108095349,23.1687,1.52811,0.03307309243238139,1173.8601933041343,0.032537945071273826,1212.6833799799751
52.2201,0.8319093108095349,23.1623,1.53363,0.03327637243238139,1173.5359323297532,0.03273469785110346,1212.5869510767402
52.4201,0.8371433108095349,23.1707,1.53982,0.03348573243238139,1173.9615248586285,0.03293729494752133,1213.272486365955
52.6401,0.8428343108095349,23.1799,1.54594,0.03371337243238139,1174.4276500093017,0.03315753498186009,1214.021566768952
52.8501,0.8483153108095349,23.1943,1.5526,0.033932612432381395,1175.1572372016592,0.03336960223362982,1215.033392278731
53.0501,0.8533293108095349,23.1877,1.55859,0.0341331724323814,1174.8228430718286,0.0335635612479868,1214.9232737519
53.2501,0.8584653108095349,23.1992,1.56497,0.0343386124323814,1175.40549951017,0.03376220065141376,1215.7672934087395
53.4501,0.8635353108095349,23.1999,1.57072,0.034541412432381395,1175.440965554243,0.03395824875300693,1216.0423567353685
53.6701,0.8691983108095349,23.2007,1.57745,0.034767932432381396,1175.4814981760405,0.03417718170420336,1216.3505594801395
53.8701,0.8742933108095349,23.2156,1.58321,0.03497173243238139,1176.2364182570218,0.03437411468482745,1217.3714435535292
54.0801,0.8795293108095349,23.2272,1.58918,0.0351811724323814,1176.824141273088,0.03457645722698682,1218.2261943098056
54.2801,0.8846983108095349,23.2309,1.59571,0.03538793243238139,1177.011604648902,0.034776170436462826,1218.663611786346
54.4801,0.8900103108095349,23.2353,1.60139,0.03560041243238139,1177.2345340687891,0.03498136714968672,1219.1445690112805
54.7001,0.8955613108095349,23.2342,1.60783,0.0358224524323814,1177.1788017138174,0.03519575118938867,1219.3482333426184
54.9101,0.9013233108095349,23.2444,1.61465,0.0360529324323814,1177.6955926417372,0.03541823561353361,1220.1549722691632
55.1101,0.9065253108095349,23.2423,1.62083,0.0362610124323814,1177.5891945095186,0.035619054607407455,1220.2897709318663
55.3101,0.9115163108095349,23.2429,1.62624,0.0364606524323814,1177.6195939758668,0.03581169021690723,1220.556372689383
55.5101,0.9165173108095349,23.2431,1.63223,0.036660692432381396,1177.6297271313163,0.03600467457946402,1220.8024483569066
55.7301,0.9220023108095349,23.2589,1.6394,0.0368800924323814,1178.43024641182,0.03621629327770251,1221.8908628246018
55.9301,0.9272023108095349,23.2636,1.64505,0.0370880924323814,1178.668375564881,0.03641687494738798,1222.382937224956
56.1501,0.9328673108095349,23.2769,1.65188,0.0373146924323814,1179.3422304022672,0.03663534746637495,1223.3490230022467
56.3501,0.9385503108095349,23.284,1.65804,0.037542012432381394,1179.7019574207213,0.03685446621358902,1223.9903429727146
56.5701,0.9441273108095349,23.2726,1.66461,0.037765092432381395,1179.124367560105,0.037069451263595656,1223.6541082902854
56.7901,0.9496343108095349,23.2766,1.67109,0.0379853724323814,1179.327030669093,0.03728169257540595,1224.1242071486329
57.0001,0.9547123108095349,23.2786,1.67686,0.0381884924323814,1179.4283622235873,0.03747736019658699,1224.4689533088988
57.2001,0.9606003108095349,23.2892,1.68375,0.038424012432381395,1179.965419462406,0.037704191153694326,1225.3044254096096
57.4001,0.965061310809535,23.2925,1.68869,0.0386024524323814,1180.1326165273213,0.037876013712007876,1225.6886297207188
57.6001,0.9712023108095349,23.3113,1.6956,0.038848092432381395,1181.085133139566,0.038112495876892034,1226.9680375622834
57.8201,0.9761583108095349,23.3003,1.70116,0.0390463324323814,1180.5278095898484,0.03830330441675746,1226.6230908887646
58.0301,0.9816483108095349,23.2987,1.70766,0.03926593243238139,1180.4467443462531,0.03851462973541128,1226.7980864497777
58.2301,0.9867633108095349,23.3162,1.71368,0.0394705324323814,1181.3333954480768,0.03871148008572637,1227.9612535465653
58.4301,0.9921653108095349,23.3283,1.71997,0.03968661243238139,1181.9464513527664,0.03891933354337538,1228.853902083432
58.6301,0.9972423108095348,23.3275,1.7259,0.03988969243238139,1181.9059187309688,0.039114642559130774,1229.0517823131584
58.8501,1.0030403108095347,23.325,1.73257,0.04012161243238139,1181.779254287851,0.03933764134804937,1229.1941435090168
59.0501,1.0082303108095347,23.3236,1.73814,0.04032921243238139,1181.708322199705,0.03953721347752041,1229.3656881588097
59.2701,1.0143103108095348,23.3328,1.74545,0.04057241243238139,1182.1744473503782,0.03977095831024234,1230.1381165953003
59.4701,1.0194703108095349,23.3333,1.75086,0.04077881243238139,1182.199780239002,0.039969291007012374,1230.4084833349707
59.6901,1.0249903108095348,23.3399,1.75732,0.04099961243238139,1182.5341743688325,0.04018141732957471,1231.017617206001
59.9101,1.0307403108095348,23.3494,1.76379,0.04122961243238139,1183.0154992526793,0.04040233441035414,1231.7907697883675
60.1201,1.0365103108095348,23.3442,1.77059,0.04146041243238139,1182.7520372109948,0.04062397084994841,1231.789424479002
60.3201,1.0411803108095348,23.3525,1.77559,0.04164721243238139,1183.1725631621455,0.040803318280941456,1232.4484022443246
60.5201,1.0468303108095347,23.3541,1.78202,0.04187321243238139,1183.2536284057408,0.04102025879967994,1232.8002589493603
60.7201,1.0523003108095348,23.3667,1.789,0.04209201243238139,1183.8920171990537,0.04123024311054409,1233.7244147055933
60.9401,1.0575103108095347,23.364,1.79449,0.04230041243238139,1183.7552196004867,0.041430205457565115,1233.8285536085714
61.1401,1.0634503108095348,23.3681,1.80138,0.042538012432381395,1183.9629492871995,0.04165813679094317,1234.3263799434574
61.3601,1.0692303108095347,23.3652,1.80791,0.04276921243238139,1183.8160185331833,0.04187987869850532,1234.4468973106848
61.5801,1.0750303108095347,23.3644,1.81402,0.04300121243238139,1183.7754859113857,0.04210233846511345,1234.6792670533066
61.7801,1.0799003108095349,23.3704,1.81982,0.043196012432381393,1184.079480574868,0.042289089744661175,1235.2269925387077
61.9901,1.0857603108095348,23.3713,1.82636,0.043430412432381396,1184.1250797743905,0.04251375861513351,1235.552120360519
62.1901,1.0910703108095348,23.3932,1.83237,0.04364281243238139,1185.234660296101,0.04271729723390615,1236.961634263761
62.3901,1.0961103108095347,23.37,1.83773,0.04384441243238139,1184.0592142639691,0.04291044811715512,1235.97359479852
62.5901,1.1012703108095347,23.3631,1.8437,0.04405081243238139,1183.7096204009642,0.043108159188299175,1235.8529908636524
62.8101,1.107020310809535,23.3867,1.8502,0.0442808124323814,1184.9053327439951,0.043328430718157396,1237.3739035333606
63.0201,1.1129503108095349,23.3979,1.85712,0.0445180124323814,1185.4727894491623,0.04355554689439796,1238.24768182811
63.2201,1.1181903108095348,23.3997,1.86292,0.044727612432381395,1185.563987848207,0.043756193480140405,1238.5914344104701
63.4301,1.1236803108095348,23.4003,1.86879,0.044947212432381395,1185.5943873145554,0.04396636972210424,1238.8835500998218
63.6301,1.1289303108095348,23.4017,1.87499,0.04515721243238139,1185.6653194027012,0.04416731662045864,1239.2066601046763
63.8301,1.1342003108095349,23.4028,1.8811,0.045368012432381394,1185.721051757673,0.044368988428296466,1239.5148591751515
64.0301,1.1397303108095347,23.4139,1.88743,0.045589212432381385,1186.2834418851155,0.044580566167137486,1240.3651697222326
64.2301,1.1451803108095349,23.4066,1.89312,0.045807212432381395,1185.913581711212,0.04478903931761033,1240.2369770751036
64.4501,1.1509503108095347,23.4048,1.89972,0.04603801243238139,1185.8223833121672,0.0450097057399566,1240.4152889376887
64.6501,1.1562503108095348,23.4085,1.90528,0.04625001243238139,1186.0098466879813,0.04521235470434984,1240.8628168422272
64.8701,1.1619903108095349,23.4049,1.91219,0.04647961243238139,1185.8274498898918,0.04543178104418197,1240.9442501724532
65.0801,1.1676803108095348,23.4162,1.91866,0.04670721243238139,1186.3999731727836,0.04564924849447663,1241.8134087495362
65.2801,1.1736003108095348,23.4131,1.92503,0.04694401243238139,1186.2429092633176,0.04587545618198217,1241.9299111435992
65.4801,1.1788103108095347,23.4185,1.93103,0.047152412432381385,1186.5165044604519,0.046074491907571014,1242.4636200365987
65.6801,1.1841603108095349,23.423,1.93723,0.0473664124323814,1186.7445004580636,0.04627883478403898,1242.9563299186207
65.8901,1.1895803108095349,23.4225,1.94303,0.047583212432381394,1186.71916756944,0.046485808735298506,1243.1870778174755
66.0901,1.1949203108095348,23.4319,1.94894,0.04779681243238139,1187.1954258755625,0.04668968583463621,1243.9395829667178
66.2901,1.2004103108095348,23.4262,1.95484,0.04801641243238139,1186.9066309452544,0.046899246494143856,1243.89762925545
66.4901,1.2057803108095348,23.428,1.96087,0.0482312124323814,1186.9978293442991,0.047104184115256825,1244.2481738081797
66.7101,1.2115803108095349,23.4317,1.96745,0.04846321243238139,1187.1852927201132,0.04732548484291227,1244.720105757807
66.9301,1.2176403108095348,23.433,1.97422,0.04870561243238139,1187.2511582305344,0.04755665364363597,1245.0769530032069
67.1401,1.2239903108095347,23.4479,1.98135,0.04895961243238139,1188.0060783115157,0.04779882765522806,1246.170395472961
