Repository: materialdigital/demodata_tensiletest_42CrMoS4

# pmd_referenceproject

This repository contains data from a joint project between Fraunhofer IWM, Freiburg and IWT, Bremen. The provided python scripts generate a structured dataset using the [PMDco v2.0.7](https://github.com/materialdigital/core-ontology) and [TTO v2.0.1](https://github.com/materialdigital/application-ontologies). The resulting ABox is published to [github-pages](https://matttjung.github.io/pmd_referenceproject/) as .ttl and .rdf alongside all references file resources.

**The repo is currently WIP**

File: resources/46NTBP.csv (part 1 of 2)
Time,Displacement,Force,Machine Displacement,Engineering Strain,Engineering Stress,True Strain,True Stress
s,mm,kN,mm,,MPa,,MPa
0,0.0010142626213360305,0.167286,0,4.0570504853441224e-05,8.519806019222656,4.0569681892725374e-05,8.520151672054109
0.23,0.0010370609213360305,0.174791,0.000968933,4.148243685344122e-05,8.902032530552153,4.148157648104475e-05,8.90240180855447
0.440001,0.0009830614213360304,0.164524,0.000335694,3.932245685344122e-05,8.379138514320315,3.932168374580167e-05,8.379468002633013
0.640001,0.0010644842213360305,0.164199,0.000350953,4.257936885344122e-05,8.36258640023876,4.2578462377840197e-05,8.362942473889664
0.840001,0.0010650704213360305,0.168211,5.3406e-05,4.260281685344122e-05,8.56691588237786,4.2601909379192894e-05,8.567280857126194
1.06,0.0010402526213360306,0.178758,0.00109863,4.161010485344122e-05,9.104070181510728,4.1609239177085365e-05,9.104449002825575
1.27,0.0014923116213360304,0.259634,0.00648499,5.969246485344122e-05,13.223051038310768,5.9690683329204337e-05,13.223840354820128
1.47,0.0019980436213360305,0.361241,0.0129852,7.992174485344122e-05,18.397853055186996,7.991855128100093e-05,18.399323443704724
1.68,0.0027008826213360303,0.464485,0.0192184,0.00010803530485344122,23.65602679745248,0.0001080294694602166,23.658582483519165
1.88,0.0032716926213360305,0.579163,0.0249939,0.00013086770485344122,29.496529377898042,0.00013085914242242337,29.500389520998873
2.08,0.00397753262133603,0.693002,0.0308304,0.00015910130485344122,35.29430203922229,0.00015908864958310765,35.29991740873062
2.28,0.00474791262133603,0.827305,0.0372086,0.0001899165048534412,42.13429766228495,0.00018989847299692546,42.14229966083142
2.48,0.00549453262133603,0.94875,0.0433884,0.0002197813048534412,48.319440722699426,0.00021975715648064453,48.33006043243125
2.7,0.00627137262133603,1.09851,0.0503082,0.0002508549048534412,55.94665489148094,0.0002508234460227505,55.96068938427061
2.89,0.0071847326213360305,1.22452,0.0554733,0.0002873893048534412,62.36429149276405,0.0002873480164574923,62.382214323143835
3.09,0.00785487262133603,1.34796,0.0607071,0.0003141949048534412,68.65103906884839,0.00031414555597090505,68.67260887553672
3.3,0.008918912621336029,1.52146,0.067688,0.00035675650485344113,77.48732150931042,0.00035669288238294317,77.51496561530254
3.51,0.00969118262133603,1.65628,0.0726395,0.00038764730485344123,84.35364772615821,0.00038757218904859707,84.38634719035382
3.70001,0.01052997262133603,1.80642,0.0790253,0.0004211989048534412,92.00021513601969,0.00042111022549498183,92.03896552588127
3.90001,0.01162316262133603,1.9716,0.0851669,0.0004649265048534412,100.41276345599387,0.0004648184600133763,100.45944801115014
4.10001,0.01254816262133603,2.13501,0.091568,0.0005019265048534411,108.73516641620077,0.0005018005818795202,108.7897434782347
4.32001,0.013480162621336032,2.27878,0.0978317,0.0005392065048534413,116.05731239006374,0.0005390611852619013,116.11989124784029
4.53001,0.01425796262133603,2.43181,0.103249,0.0005703185048534412,123.85106629129663,0.000570155935062954,123.92170084624837
4.75001,0.01555506262133603,2.62157,0.109665,0.0006222025048534411,133.51546373165442,0.0006220090171298008,133.59853738762493
4.97001,0.01670276262133603,2.81642,0.116577,0.0006681105048534412,143.4390927433203,0.0006678874183887766,143.53492590798874
5.17001,0.017729062621336028,2.9733,0.122437,0.0007091625048534411,151.42892553444239,0.0007089111679430662,151.53631325058166
5.38001,0.01862896262133603,3.15407,0.129181,0.0007451585048534412,160.63546603451337,0.000744881012096951,160.75516491821008
5.58001,0.01958836262133603,3.31489,0.135216,0.0007835345048534412,168.82596137788576,0.0007832277019433035,168.95824234394038
5.78001,0.02067096262133603,3.50006,0.14106,0.0008268385048534412,178.25659203783013,0.0008264968622062169,178.40398145187098
6.00001,0.02174626262133603,3.69284,0.147354,0.0008698505048534412,188.07479681519192,0.0008694724041478853,188.23839377215182
6.20001,0.02276086262133603,3.85658,0.152794,0.0009104345048534413,196.41400653738935,0.0009100203107382616,196.5928286261775
6.41001,0.02388736262133603,4.05404,0.158882,0.0009554945048534412,206.47056175752553,0.0009550383105501198,206.66784324469887
6.61001,0.024853362621336028,4.22435,0.164497,0.0009941345048534412,215.14437883207938,0.0009936406804047298,215.3582612826016
6.81001,0.02600786262133603,4.42418,0.17115,0.0010403145048534413,225.32163716105646,0.0010397737527212821,225.55604252845242
7.03001,0.02714536262133603,4.62164,0.177246,0.0010858145048534412,235.37819238119272,0.0010852254346592816,235.63376943660637
7.23001,0.02840176262133603,4.82977,0.183159,0.001136070504853441,245.97816623902185,0.001135425665100278,246.25761477852396
7.44001,0.02958976262133603,5.02442,0.189598,0.0011835905048534412,255.89160933432984,0.0011828906138136271,256.19448021340963
7.64001,0.03063416262133603,5.21937,0.195663,0.0012253665048534413,265.82033130417466,0.0012246163560600469,266.1460586344638
7.84001,0.031898262621336035,5.4213,0.202202,0.0012759305048534414,276.10454175490946,0.0012751171972693826,276.45683196226315
8.04001,0.03301466262133603,5.61821,0.207939,0.0013205865048534413,286.13308570506155,0.0013197152974137813,286.5109491966357
8.26001,0.03426226262133603,5.82636,0.214806,0.0013704905048534414,296.7340781545265,0.001369552239899188,297.1407493911037
8.48001,0.03540306262133603,6.03723,0.22081,0.0014161225048534413,307.4735990664587,0.0014151207490068901,307.909019349745
8.68001,0.036587262621336034,6.22525,0.226326,0.0014634905048534414,317.04937903450286,0.0014624206463158336,317.5133777902895
8.90001,0.037758562621336034,6.43894,0.233124,0.0015103425048534414,327.9325213670811,0.0015092030847446386,328.4278117928256
9.12001,0.03911606262133603,6.66464,0.239517,0.0015646425048534412,339.4273279769502,0.0015634197270766675,339.9584104016118
9.33001,0.040386862621336034,6.85576,0.24527,0.0016154745048534414,349.16098964854154,0.0016141710295473418,349.7250503254081
9.53001,0.04146946262133603,7.05454,0.250839,0.0016587785048534412,359.2847719166398,0.0016574042513009411,359.88074577341627
9.73001,0.04270546262133603,7.24823,0.257271,0.0017082185048534412,369.14932261342994,0.001706761159030567,369.7799103173723
9.93001,0.043934062621336034,7.46078,0.263527,0.0017573625048534413,379.97440522276827,0.001755820150086656,380.64215799531075
10.15,0.045305662621336035,7.67225,0.269722,0.0018122265048534413,390.7444838837741,0.001810586403592049,391.45260139409356
10.35,0.046408162621336034,7.85945,0.275757,0.0018563265048534413,400.27850159475094,0.0018546056601111672,401.0215491865843
10.56,0.04751636262133603,8.0788,0.282364,0.0019006545048534413,411.4499053602573,0.0018988505465193748,412.2319294764018
10.76,0.04859436262133603,8.27534,0.288193,0.0019437745048534413,421.45960536514724,0.0019418878196553113,422.2788278008816
10.97,0.05001026262133603,8.48137,0.294273,0.0020004105048534414,431.9526271012187,0.0019984123480716147,432.81670967407103
11.17,0.051379562621336035,8.68085,0.299683,0.002055182504853441,442.1120600765695,0.0020530735063794096,443.02068104762355
11.37,0.05226546262133603,8.88019,0.30574,0.002090618504853441,452.2643629104698,0.0020884362030314705,453.2098751566562
11.58,0.05389116262133603,9.108,0.312759,0.0021556465048534414,463.86663093791446,0.002153326432498715,464.8665634196139
11.78,0.054970862621336034,9.30883,0.318695,0.0021988345048534414,474.094818848681,0.0021964206061250834,475.13727489493766
11.98,0.05630566262133603,9.51848,0.324623,0.002252226504853441,484.77220567083003,0.0022496940444756597,485.86402248125813
12.18,0.057492262621336034,9.71711,0.330833,0.0022996905048534412,494.8883485016599,0.0022970502636945273,496.0264385376717
12.38,0.05867066262133603,9.90917,0.336769,0.0023468265048534414,504.6698839801333,0.002344077008418637,505.8542566400592
12.59,0.05965966262133603,10.089,0.341988,0.0023863865048534415,513.8285506733223,0.0023835436065160398,515.0547441924575
12.79,0.061011562621336037,10.2966,0.348228,0.0024404625048534416,524.401531852803,0.0024374894123993704,525.6813141287776
12.99,0.062055862621336035,10.4944,0.354698,0.0024822345048534414,534.4754031307477,0.0024791588493988425,535.8020964183943
13.19,0.06347436262133603,10.6922,0.360641,0.0025389745048534414,544.5492744086922,0.00253575675445858,545.9318711330523
13.41,0.06476756262133603,10.919,0.367683,0.002590702504853441,556.1001035585297,0.0025873524199206788,557.540793489768
13.61,0.06591176262133602,11.1051,0.373398,0.002636470504853441,565.5780987295382,0.002633001113120007,567.0692287050297
13.83,0.06719506262133602,11.3161,0.380142,0.002687802504853441,576.324240487103,0.002684196823162582,577.873286224292
14.05,0.06867206262133603,11.5573,0.386932,0.002746882504853441,588.6084556147077,0.0027431167176460015,590.2252938836446
14.25,0.06966776262133603,11.7223,0.392021,0.002786710504853441,597.0118366099599,0.002782834825728635,598.6755357665627
14.47,0.07105116262133603,11.9486,0.399307,0.002842046504853441,608.5372009689027,0.0028380155263651053,610.2666919939896
14.68,0.07247476262133602,12.1812,0.40583,0.002898990504853441,620.3834216931186,0.002894796535443125,622.1819073419755
14.88,0.07361106262133603,12.3693,0.411316,0.002944442504853441,629.963276027706,0.0029401161244596275,631.8181666741388
15.08,0.07486366262133602,12.5736,0.417084,0.002994546504853441,640.3681895872817,0.002990071781421264,642.2858019112297
15.28,0.07608986262133603,12.77,0.423569,0.0030435945048534413,650.3707594507212,0.0030389721477772367,652.3502243203028
15.49,0.07727486262133602,12.9655,0.42942,0.003090994504853441,660.3274926905501,0.0030862272026159435,662.3685613418602
15.69,0.07840066262133602,13.1684,0.435547,0.003136026504853441,670.6611048356207,0.0031311194302013888,672.7643158361594
15.89,0.07954326262133603,13.3533,0.441505,0.003181730504853441,680.077984508482,0.0031766795114478896,682.2418093774719
16.09,0.08081806262133602,13.5526,0.447227,0.0032327225048534407,690.2282501591106,0.003227508491407156,692.4595665568855
16.3,0.08222756262133603,13.7755,0.453934,0.003289102504853441,701.5804539399693,0.0032837052387458317,703.8880239683795
16.5,0.08347046262133602,13.9904,0.460144,0.0033388185048534406,712.5252210665128,0.003333257026089945,714.9042134597845
16.71,0.08469766262133603,14.1799,0.46611,0.003387906504853441,722.1763768156053,0.0033821804787932254,724.6230428602704
16.91,0.08582716262133602,14.3749,0.471924,0.003433086504853441,732.1076452645395,0.0034272069162932274,734.6210341415973
17.11,0.08703666262133603,14.5675,0.478149,0.003481466504853441,741.9166827171792,0.0034754202295474235,744.4996407974511
17.32,0.08842136262133603,14.7827,0.484833,0.003536854504853441,752.8767287182596,0.003530614543853674,755.5395441678262
17.52,0.08952646262133603,14.9723,0.490746,0.003581058504853441,762.5329774255312,0.0035746617816572552,765.2636526295721
17.72,0.09068326262133602,15.1638,0.496918,0.003627330504853441,772.2859923382024,0.003620767607302091,775.0873288766818
17.92,0.09189226262133603,15.3594,0.502609,0.003675690504853441,782.2478185362104,0.003668951662726756,785.1231194152463
18.12,0.09329446262133603,15.5723,0.509315,0.0037317785048534414,793.090726499175,0.003724832694236791,796.0503654247233
18.34,0.09443876262133602,15.7735,0.515778,0.003777550504853441,803.3377583552035,0.0037704334785982866,806.372407309846
18.54,0.09557476262133603,15.9721,0.521416,0.0038229905048534412,813.4523732985796,0.003815701448076885,816.5621939978506
18.76,0.09708356262133602,16.1907,0.528061,0.003883342504853441,824.5855798777438,0.0038758217943903736,827.7877281089723
18.98,0.09836736262133602,16.4071,0.534561,0.003934694504853441,835.6067413769714,0.003926973840108358,838.8945986304859
19.18,0.09950346262133603,16.611,0.540604,0.003980138504853441,845.9912831038315,0.0039722387081800705,849.3584455844834
19.4,0.10108026262133603,16.839,0.547386,0.004043210504853441,857.6032277518161,0.004035058694861733,861.0706981312584
19.61,0.10198226262133603,17.0188,0.55291,0.004079290504853441,866.7603665575514,0.00407099275763514,870.296133890833
19.81,0.10328026262133602,17.216,0.559319,0.004131210504853441,876.8036800864224,0.0041227004844749775,880.4259406602896
20.02,0.10451826262133602,17.4127,0.565254,0.004180730504853441,886.8215288243987,0.004172015532599476,890.5290906423155
20.22,0.10550326262133602,17.5846,0.570999,0.004220130504853441,895.5763239339976,0.004211250727893487,899.355772898056
20.42,0.10680126262133603,17.7829,0.577309,0.0042720505048534415,905.675660002837,0.004262951203008554,909.5447521633856
20.62,0.10853626262133603,17.9947,0.584038,0.004341450504853441,916.4625454258334,0.004332053596268995,920.4413222063515
20.82,0.10927026262133603,18.1759,0.589729,0.004370810504853441,925.6909856460736,0.004361286254994761,929.7370055303836
21.02,0.11024326262133603,18.3551,0.594765,0.004409730504853441,934.8175667027353,0.004400036132555054,938.9398602430972
21.24,0.11180426262133603,18.5793,0.601974,0.004472170504853441,946.2359789399203,0.004462200065625207,950.4677075755665
21.45,0.11275026262133603,18.7398,0.607376,0.004510010504853441,954.41017681712,0.004499870882581407,958.7145767405043
21.65,0.11414626262133602,18.9417,0.613503,0.004565850504853441,964.6928593804013,0.004555458629264335,969.0975027594317
21.85,0.11537826262133602,19.1223,0.619263,0.004615130504853441,973.890741851568,0.004604513443614765,978.3853747226815
22.05,0.11673826262133602,19.3202,0.626457,0.004669530504853441,983.9697060876916,0.004658662067818131,988.5643826461197
22.27,0.11829326262133602,19.5187,0.632545,0.004731730504853441,994.0792280728888,0.00472057105655713,998.7829430806025
22.49,0.11978626262133603,19.6968,0.638878,0.004791450504853441,1003.149786589582,0.004780008041989116,1007.9563291409803
22.7,0.12154326262133602,19.8918,0.645592,0.004861730504853441,1013.0810550385163,0.004849950458613888,1018.0063821076862
22.9,0.12349726262133602,20.0604,0.652054,0.004939890504853441,1021.6677825282104,0.0049277292793913074,1026.7147095062362
23.1,0.12544326262133604,20.1931,0.657486,0.005017730504853442,1028.4261380316645,0.005005183648802259,1033.5865032364547
23.3,0.127971262621336,20.3361,0.663399,0.005118850504853441,1035.7090682275496,0.005105793727779428,1041.0107081143274
23.5,0.13054626262133603,20.4283,0.669342,0.005221850504853441,1040.404775668533,0.005208263921053989,1045.8376138716094
23.71,0.13333726262133602,20.5223,0.675072,0.005333490504853441,1045.1921563567373,0.0053193178153066595,1050.7666787984133
23.91,0.13674526262133602,20.5997,0.680893,0.005469810504853441,1049.134105987237,0.005454905418669313,1054.872670741166
24.11,0.14044226262133602,20.6964,0.686813,0.005617690504853441,1054.058996546273,0.0056019701288744965,1059.9803737627265
24.33,0.14438326262133602,20.764,0.69352,0.005775330504853441,1057.5018362752367,0.005758717217758674,1063.6092588892154
24.54,0.14854326262133602,20.8486,0.700584,0.00594173050485344,1061.8104788946207,0.005924148036639434,1068.119470607442
24.74,0.15226626262133602,20.9062,0.706078,0.006090650504853441,1064.74402280569,0.0060721774636779795,1071.2290065257312
24.94,0.15572726262133602,20.9607,0.712006,0.006229090504853441,1067.5196850132131,0.006209769912230819,1074.169361746873
25.14,0.15943926262133604,21.0303,0.718826,0.006377570504853441,1071.0643839057557,0.006357319856435908,1077.895172529352
25.36,0.16357726262133604,21.0945,0.725334,0.006543090504853442,1074.3340630566356,0.006521777406680288,1081.363528063662
25.56,0.16746226262133604,21.1441,0.73101,0.006698490504853442,1076.8601703133902,0.0066761553032771105,1084.0735079392894
25.77,0.17127226262133602,21.2061,0.73748,0.00685089050485344,1080.0178043843332,0.006827529788281824,1087.4168881054625
25.97,0.17513626262133603,21.2667,0.743568,0.007005450504853441,1083.1041370407713,0.006981026338314673,1090.6917694644123
26.17,0.17905826262133603,21.3067,0.749367,0.007162330504853442,1085.1413203123477,0.007136802834986289,1092.9134610928977
26.39,0.18326026262133602,21.3672,0.755753,0.007330410504853441,1088.2225600106067,0.007303673627785382,1096.199678096127
26.59,0.18712626262133603,21.416,0.762421,0.007485050504853441,1090.7079236019297,0.0074571765200314305,1098.8719274961338
26.8,0.19160226262133603,21.455,0.768494,0.007664090504853441,1092.6941772917166,0.0076348705644350345,1101.0686843606068
27,0.19590126262133603,21.5093,0.774933,0.007836050504853441,1095.4596535828814,0.007805508111829064,1104.043730754386
27.2,0.19979326262133604,21.5376,0.780525,0.007991730504853441,1096.9009607475216,0.007959965751292214,1105.6670976163305
27.4,0.20376326262133604,21.5718,0.786804,0.008150530504853442,1098.6427524447192,0.008117494318000582,1107.5972737124562
27.61,0.20795826262133602,21.6158,0.792648,0.00831833050485344,1100.8836540434531,0.008283923865842297,1110.0411681251774
27.81,0.21227326262133603,21.6546,0.799011,0.008490930504853441,1102.859721816882,0.008455085317505736,1112.2240270714312
28.01,0.21638526262133603,21.6815,0.804581,0.00865541050485344,1104.229727567017,0.008618167189178199,1113.7872891507723
28.23,0.22114326262133602,21.7191,0.811455,0.00884573050485344,1106.144679842299,0.008806836228016281,1115.9293375795614
28.43,0.225385262621336,21.744,0.816978,0.00901541050485344,1107.4128264288552,0.008975014302266703,1117.3966076574513
28.65,0.23044426262133602,21.7837,0.823845,0.00921777050485344,1109.4347308258946,0.009175546136330549,1119.6612455647617
28.87,0.23501426262133604,21.8163,0.830177,0.00940057050485344,1111.095035192229,0.009356660115913414,1121.5399624081463
29.07,0.23952326262133602,21.8395,0.836571,0.009580930504853442,1112.2766014897434,0.009535324457701265,1122.9332463107912
29.29,0.24421526262133603,21.8748,0.843132,0.00976861050485344,1114.0744157269094,0.009721206096049376,1124.9573747675677
29.51,0.24902126262133603,21.8925,0.849648,0.00996085050485344,1114.975869324582,0.009911568225524369,1126.081977275443
29.72,0.25384326262133605,21.93,0.856949,0.010153730504853442,1116.8857286416846,0.0101025276912886,1128.2262853350292
29.92,0.258461262621336,21.9468,0.862923,0.010338450504853441,1117.7413456157467,0.010285374229622996,1129.2970591946232
30.12,0.263206262621336,21.9702,0.869324,0.01052825050485344,1118.9330978296186,0.01047321442755714,1130.7135057817404
30.32,0.267749262621336,21.9923,0.874954,0.010709970504853441,1120.0586415871646,0.01065302499971116,1132.0544366022693
30.53,0.27202526262133603,22.0151,0.881454,0.01088101050485344,1121.219836051963,0.010822238259974708,1133.4198408662944
30.73,0.27697126262133603,22.0359,0.887299,0.011078850504853441,1122.2791713531828,0.011017929583473649,1134.7127345173155
30.93,0.281717262621336,22.0485,0.893242,0.01126869050485344,1122.9208840837293,0.011205671795638453,1135.5747319879051
31.13,0.28626426262133603,22.0695,0.899109,0.01145057050485344,1123.990405301307,0.011385508912925392,1136.8607366839885
31.34,0.291424262621336,22.0855,0.905548,0.011656970504853441,1124.8052786099374,0.01158955145296063,1137.917100566397
31.54,0.295873262621336,22.108,0.911659,0.01183493050485344,1125.951194200199,0.011765445411686191,1139.2767483354153
31.75,0.30055726262133603,22.1184,0.917244,0.012022290504853442,1126.4808618508089,0.011950596813267511,1140.023742020137
31.95,0.30534926262133605,22.1376,0.923485,0.012213970504853441,1127.4587098211655,0.012139981821593778,1141.2294572483613
32.15,0.310137262621336,22.1601,0.929543,0.01240549050485344,1128.6046254114272,0.012329172930599267,1142.6055193757022
32.35,0.314844262621336,22.1671,0.93586,0.012593770504853441,1128.9611324839532,0.012515128554552259,1143.1790098953556
32.55,0.319498262621336,22.1834,0.941589,0.01277993050485344,1129.7912846671202,0.012698956359200228,1144.229938770155
32.76,0.32447926262133603,22.1988,0.947876,0.012979170504853442,1130.5756002266771,0.01289566286842244,1145.2495337106461
32.96,0.32921126262133604,22.2066,0.954071,0.013168450504853442,1130.9728509646347,0.013082500193193833,1145.8660109748955
33.16,0.33385426262133605,22.2236,0.959656,0.013354170504853442,1131.8386538550546,0.013265789536815715,1146.953420222619
33.36,0.33872826262133604,22.2376,0.965744,0.013549130504853442,1132.5516680001062,0.013458161812793646,1147.896758353329
33.58,0.343530262621336,22.2391,0.972328,0.01374121050485344,1132.6280623727903,0.013647656131085768,1148.1917430015592
33.8,0.34865826262133603,22.2775,0.979362,0.013946330504853442,1134.5837583135035,0.013849975272029434,1150.4070383923824
34,0.35355226262133604,22.2812,0.985092,0.014142090504853442,1134.772197766124,0.014043024054893142,1150.8202488893241
34.22,0.35894026262133605,22.3033,0.99202,0.014357610504853442,1135.8977415236702,0.014255516076167478,1152.2065188698098
34.42,0.36359026262133604,22.3008,0.997765,0.014543610504853442,1135.7704175691965,0.014438866550399559,1152.2886201452577
34.64,0.36869626262133604,22.3154,1.00404,0.014747850504853442,1136.513989463322,0.014640158483681501,1153.2751278766018
34.85,0.373805262621336,22.3298,1.01052,0.01495221050485344,1137.2473754410894,0.014841528138849964,1154.2517375947766
35.05,0.37847226262133604,22.3319,1.01619,0.015138890504853442,1137.3543275628472,0.015025441068110571,1154.5726101930425
35.25,0.383031262621336,22.352,1.02194,0.01532125050485344,1138.3780121568143,0.015205065377701374,1155.819386850286
35.45,0.38826326262133604,22.3692,1.0288,0.015530530504853441,1139.254000963592,0.015411166091399678,1156.9472199783334
35.67,0.393102262621336,22.3805,1.03427,0.01572409050485344,1139.8295052378123,0.01560174781225719,1157.752287538274
35.8801,0.398395262621336,22.3764,1.04081,0.015935810504853442,1139.620693952476,0.015810168523480772,1157.7814733787122
36.0801,0.40304826262133603,22.4021,1.04748,0.01612193050485344,1140.9295842044637,0.01599335229504814,1159.3235716719394
36.2801,0.407947262621336,22.41,1.05331,0.016317890504853442,1141.3319279005998,0.01618618457335882,1159.9560573297751
36.4901,0.412819262621336,22.418,1.05901,0.01651277050485344,1141.739364554915,0.016377917219205472,1160.5926446581675
36.6901,0.41754226262133604,22.4241,1.0649,0.016701690504853442,1142.0500350038303,0.01656375103473903,1161.1242012295213
36.9001,0.423014262621336,22.4422,1.0718,0.01692057050485344,1142.9718604342188,0.016779012251181998,1162.3115963837595
37.0901,0.42730826262133603,22.4355,1.07684,0.01709233050485344,1142.6306322362298,0.01694790006927102,1162.160852647381
37.3101,0.432371262621336,22.4559,1.084,0.01729485050485344,1143.6695957047336,0.017146996880890185,1163.4491903893932
37.5101,0.437286262621336,22.4673,1.08953,0.017491450504853442,1144.250192937133,0.017340235847079617,1164.2647885520619
37.7301,0.442320262621336,22.4796,1.09608,0.01769281050485344,1144.8766267931426,0.01753811473649014,1165.1327120024296
37.9401,0.44777726262133605,22.5021,1.10283,0.01791109050485344,1146.022542383404,0.017752576892637772,1166.5490558606355
38.1401,0.452272262621336,22.4931,1.10795,0.018090890504853442,1145.5641761472993,0.017929197546393903,1166.2884522242628
38.3401,0.45723826262133604,22.493,1.11368,0.018289530504853442,1145.5590831891207,0.018124288796123718,1166.5108209862199
38.5401,0.46187726262133605,22.5101,1.12036,0.018475090504853443,1146.4299790377195,0.01830649934573689,1167.6103766579186
38.7601,0.46738826262133604,22.5325,1.1275,0.018695530504853442,1147.5708016698022,0.018522917154424147,1169.0252465988992
38.9601,0.47216226262133604,22.5405,1.13321,0.018886490504853443,1147.9782383241175,0.01871035500830186,1169.659518422004
39.1801,0.47724126262133604,22.5412,1.13928,0.01908965050485344,1148.01388903137,0.018909729276316994,1169.9290729476963
39.4001,0.48238826262133605,22.5541,1.14571,0.019295530504853442,1148.6708806364531,0.019111732315407075,1170.8350946538108
39.6101,0.48738926262133603,22.5825,1.15223,0.01949557050485344,1150.1172807592725,0.019307966250843436,1172.5394732951652
39.8101,0.492255262621336,22.5799,1.15796,0.01969021050485344,1149.9848638466199,0.019498865974060278,1172.6283078931551
40.0101,0.497203262621336,22.5915,1.16424,0.01988813050485344,1150.5756469953772,0.019692945305696277,1173.4584456185275
40.2101,0.501684262621336,22.6039,1.16992,0.02006737050485344,1151.2071738095656,0.019868674629568844,1174.3088746942474
40.4301,0.5075312626213361,22.6092,1.17695,0.020301250504853444,1151.4771005930497,0.02009792732304391,1174.8535256627915
40.6401,0.512174262621336,22.6072,1.1823,0.02048697050485344,1151.3752414294706,0.0202799354301083,1174.9634320406547
40.8401,0.5171892626213361,22.6255,1.1889,0.020687570504853446,1152.307252776217,0.020476488930669497,1176.145690311279
41.0401,0.521715262621336,22.6322,1.19433,0.020868610504853443,1152.648480974206,0.020653843834892584,1176.7026531726676
41.2401,0.5265962626213361,22.6432,1.20073,0.021063850504853442,1153.2087063738895,0.020845074450324866,1177.4997221658446
41.4401,0.5312982626213361,22.65,1.2066,0.021251930504853443,1153.5550275300575,0.021029257525518794,1178.0702988086507
41.6601,0.536336262621336,22.6656,1.21312,0.021453450504853443,1154.3495290059723,0.021226564491591403,1179.1143094918027
41.8701,0.5412222626213361,22.6685,1.2196,0.021648890504853444,1154.4972247931614,0.021417881389108828,1179.4908088008658
42.0701,0.5465272626213361,22.6796,1.22579,0.021861090504853443,1155.0625431510239,0.021625563272470966,1180.3134699456148
42.2701,0.5510352626213361,22.6795,1.23127,0.02204141050485344,1155.057450192845,0.021802010045620518,1180.5165456092348
42.4801,0.5562362626213361,22.703,1.23795,0.022249450504853444,1156.2542953648958,0.022005542727477144,1181.9803180806412
42.6801,0.561076262621336,22.7128,1.24384,0.022443050504853443,1156.7534052664323,0.022194911055949968,1182.714480362488
42.8801,0.5656912626213361,22.7126,1.24969,0.022627650504853443,1156.7432193500742,0.022375442712298393,1182.9176006413868
43.0801,0.570400262621336,22.7243,1.25572,0.02281601050485344,1157.3390954570102,0.0225596179150897,1183.744956416635
43.3001,0.5755052626213361,22.7201,1.26196,0.023020210504853443,1157.1251912134946,0.02275924288856614,1183.762456695698
43.5001,0.580493262621336,22.7346,1.26828,0.02321973050485344,1157.863670149441,0.022954254232674554,1184.7489525316716
43.7201,0.5856292626213361,22.7397,1.27454,0.023425170504853442,1158.1234110165672,0.023155012068671064,1185.2526493852927
43.9401,0.590767262621336,22.7412,1.28086,0.023630690504853443,1158.1998053892512,0.023355807762237644,1185.5688665331859
44.1501,0.5959852626213361,22.7565,1.28743,0.023839410504853446,1158.9790279906292,0.02355968864002933,1186.6084048054138
44.3501,0.6003932626213361,22.7571,1.29269,0.024015730504853443,1159.009585739703,0.02373188832047037,1186.8440476033695
44.5501,0.6054332626213361,22.7762,1.29951,0.024217330504853446,1159.9823407518804,0.023928740919414025,1188.0740164776623
44.7601,0.6104502626213361,22.7834,1.30494,0.02441801050485344,1160.3490337407643,0.02412465670454643,1188.6824486359428
44.9601,0.615121262621336,22.7803,1.31101,0.02460485050485344,1160.191152037217,0.02430702655904946,1188.7374818901467
45.1601,0.6199882626213361,22.7982,1.31707,0.024799530504853444,1161.1027915512475,0.024497013466845137,1189.897595649593
45.3601,0.6249252626213361,22.8141,1.32303,0.024997010504853444,1161.9125719016988,0.02468969600548741,1190.9569126672468
45.5701,0.629970262621336,22.8182,1.32896,0.025198810504853442,1162.1213831870357,0.024886555250427694,1191.405459705604
45.7701,0.6351272626213361,22.8263,1.33502,0.025405090504853445,1162.5339127995296,0.025087744764008775,1192.0681920691632
45.9701,0.639908262621336,22.8348,1.34084,0.02559633050485344,1162.96681424474,0.025274229276983903,1192.7344971883247
46.1701,0.645166262621336,22.83,1.34675,0.02580665050485344,1162.7223522521506,0.025479279189345342,1192.728321630903
46.3701,0.649355262621336,22.8377,1.3524,0.02597421050485344,1163.114510031929,0.025642610472482466,1193.3254911567478
46.5901,0.6553692626213361,22.8638,1.35959,0.026214770504853446,1164.4437721166325,0.025877052819973694,1194.9693983684758
46.8101,0.6607212626213361,22.8685,1.36614,0.026428850504853444,1164.6831411510427,0.026085642366239913,1195.4643777740469
47.0201,0.6658772626213361,22.8723,1.37192,0.026635090504853444,1164.8766735618424,0.026286551842631675,1195.9032691891546
47.2301,0.6712842626213361,22.8829,1.37917,0.026851370504853443,1165.41652712881,0.026497198472065456,1196.7095580912253
47.4501,0.6763832626213361,22.881,1.38408,0.027055330504853443,1165.3197609234103,0.026695805351891377,1196.84787219903
47.6501,0.681551262621336,22.8947,1.39074,0.02726205050485344,1166.0174961939251,0.026897059552054084,1197.8055240647068
47.8701,0.686879262621336,22.8993,1.39745,0.02747517050485344,1166.2517722701564,0.027104502137495236,1198.2947385648665
48.0801,0.6917732626213361,22.9042,1.40382,0.027670930504853444,1166.5013272209246,0.02729500927515895,1198.7795043802741
48.2801,0.6968362626213361,22.9205,1.4098,0.027873450504853445,1167.3314794040919,0.027492056833485844,1199.869035618019
48.4801,0.701937262621336,22.9261,1.41563,0.02807749050485344,1167.6166850621125,0.027690544060588403,1200.4004314502527
48.6901,0.7072822626213361,22.9274,1.42249,0.028291290504853444,1167.6828935184387,0.027898483417326946,1200.7181494765166
48.8901,0.7119802626213361,22.9383,1.42876,0.02847921050485344,1168.2380259599433,0.028081216493701558,1201.508522621031
49.0901,0.716878262621336,22.9376,1.43463,0.02867513050485344,1168.2023752526907,0.02827169320873121,1201.7007308191412
49.2901,0.7217402626213361,22.9451,1.44046,0.02886961050485344,1168.584347116111,0.028460734056011867,1202.3209220594215
49.4901,0.726735262621336,22.9581,1.44681,0.02906941050485344,1169.2464316793737,0.028654908906275235,1203.2357361831964
49.7101,0.7320422626213361,22.9564,1.45286,0.029281690504853443,1169.1598513903314,0.028861171094148264,1203.3948283094435
49.9301,0.737465262621336,22.959,1.4586,0.029498610504853442,1169.292268302984,0.029071897805197786,1203.7847654919901
50.1401,0.7423422626213361,22.9752,1.46507,0.029693690504853442,1170.1173275279725,0.0292613701536405,1204.8624293059545
50.3401,0.747333262621336,22.98,1.47115,0.029893330504853443,1170.3617895205616,0.029455234261919195,1205.3478013049514
50.5401,0.752074262621336,22.99,1.47713,0.03008297050485344,1170.8710853384555,0.02963935288546149,1206.094365663678
50.7401,0.7569072626213361,22.9959,1.48267,0.030276290504853445,1171.171569871013,0.029827009479363,1206.630300551453
50.9501,0.762796262621336,23.0203,1.4902,0.03051185050485344,1172.4142516666745,0.030055621044363975,1208.1867800432876
51.1501,0.767556262621336,23.0102,1.49602,0.03070225050485344,1171.8998628906018,0.03024036653048152,1207.8798260476726
51.3601,0.7726852626213361,23.0184,1.50259,0.030907410504853444,1172.3174854612748,0.030439395478159898,1208.550783226444
51.5501,0.777394262621336,23.0185,1.5077,0.031095770504853442,1172.3225784194537,0.03062209160807719,1208.776852275643
51.7601,0.782479262621336,23.0291,1.51426,0.031299170504853445,1172.8624319864214,0.03081933801963022,1209.5720532239015
51.9601,0.7873852626213361,23.0313,1.52017,0.031495410504853445,1172.9744770663583,0.03100960417836321,1209.917789733279
52.1701,0.7928202626213361,23.0529,1.52669,0.031712810504853445,1174.0745560330092,0.03122034393656184,1211.307759947054
52.3701,0.7976922626213361,23.0333,1.53233,0.031907690504853446,1173.076336229937,0.031409215873513405,1210.5064929049292
52.5701,0.8027882626213361,23.0578,1.53905,0.03211153050485344,1174.3241109837772,0.03160673341461745,1212.0334554962176
52.7701,0.807768262621336,23.0559,1.5451,0.03231073050485344,1174.2273447783775,0.031799717189672026,1212.1674880669411
52.9701,0.8124922626213361,23.0617,1.55017,0.03249969050485344,1174.5227363527558,0.03198274609983717,1212.6943617751338
53.1801,0.817524262621336,23.0665,1.5563,0.03270097050485344,1174.7671983453452,0.032177671469015685,1213.1832258485058
53.3801,0.8223182626213361,23.0718,1.56245,0.032892730504853446,1175.037125128829,0.032363342058984106,1213.6873046188894
53.5801,0.827327262621336,23.0706,1.56828,0.03309309050485344,1174.9760096306818,0.03255730273247046,1213.8595970584215
53.7801,0.8322662626213361,23.0765,1.57462,0.03329065050485344,1175.2764941632392,0.03274851600683095,1214.402213176997
54.0001,0.8376802626213361,23.0875,1.58162,0.033507210504853446,1175.8367195629228,0.03295807689798349,1215.235728044654
54.2101,0.8435912626213361,23.0972,1.58811,0.033743650504853444,1176.3307365062801,0.03318682514087008,1216.0244297570648
54.4101,0.8479022626213361,23.0971,1.59401,0.03391609050485344,1176.3256435481012,0.03335362241121364,1216.2220105378585
54.6101,0.8529662626213361,23.1094,1.59943,0.034118650504853444,1176.952077404111,0.03354951854064601,1217.108093994023
54.8201,0.8581112626213361,23.1077,1.60548,0.03432445050485344,1176.8654971150688,0.033748508786574136,1217.2607586216648
55.0201,0.8635202626213361,23.1431,1.6124,0.03454081050485344,1178.6684043104137,0.033957666922549784,1219.3805663117578
55.2201,0.8682882626213361,23.1104,1.61782,0.03473153050485344,1177.0030069859001,0.034142002253149104,1217.8821228273353
55.4201,0.8731932626213361,23.1176,1.62395,0.03492773050485345,1177.3696999747838,0.034331598680236323,1218.4925515600833
55.6401,0.8786682626213361,23.1282,1.63068,0.035146730504853445,1177.9095535417516,0.03454318527283665,1219.3092231791757
55.8401,0.8834792626213361,23.1271,1.63631,0.03533917050485345,1177.8535310017833,0.03472907400596954,1219.4778977635988
56.0601,0.8890572626213361,23.1379,1.64306,0.03556229050485345,1178.4035704851087,0.0349445550465349,1220.3103005906567
56.2601,0.893977262621336,23.1489,1.64916,0.035759090504853444,1178.9637958847923,0.03513457867338161,1221.1224689637822
56.4801,0.8995122626213361,23.1546,1.65562,0.03598049050485344,1179.2540945009919,0.035348312100953586,1221.6842352509943
56.7001,0.9049332626213361,23.1572,1.66206,0.036197330504853444,1179.3865114136445,0.03555759915980824,1222.0771547602503
56.9001,0.9100092626213361,23.1655,1.66837,0.036400370504853445,1179.8092269424965,0.03575352719789353,1222.754719928248
57.1101,0.9155582626213361,23.1708,1.67478,0.036622330504853445,1180.0791537259802,0.035967668606706894,1223.2964025156207
57.3101,0.9204652626213361,23.1687,1.68097,0.036818610504853445,1179.9722016042226,0.036156996401585546,1223.4171385016427
57.5101,0.925447262621336,23.1807,1.68633,0.03701789050485344,1180.5833565856954,0.036349181272973895,1224.2860620116371
57.7201,0.9304932626213361,23.1743,1.69285,0.03721973050485344,1180.257407262243,0.0365437973561001,1224.1862698869008
57.9201,0.9357782626213361,23.1876,1.69897,0.037431130504853444,1180.9347707000422,0.03674759068316501,1225.1384942198347
58.1201,0.9406622626213361,23.1895,1.7039,0.03762649050485344,1181.0315369054422,0.036935884250147606,1225.469608814747
58.3201,0.9458942626213361,23.195,1.70988,0.03783577050485345,1181.311649605284,0.037137554986003525,1226.0074860744594
58.5401,0.9512432626213361,23.198,1.71658,0.03804973050485344,1181.4644383506522,0.0373436935236575,1226.4188418309627
58.7601,0.9566152626213361,23.2045,1.72343,0.03826461050485344,1181.7954806322832,0.03755067567132457,1227.0164243950735
58.9601,0.9617272626213361,23.2007,1.72933,0.03846909050485345,1181.6019482214836,0.03774760029441076,1227.057100508327
59.1801,0.9672642626213361,23.2153,1.73627,0.038690570504853444,1182.345520115609,0.037960853040453095,1228.0911428227396
59.3901,0.9727582626213361,23.2127,1.74246,0.038910330504853444,1182.2131032029565,0.03817240474002428,1228.213405775752
59.5901,0.978299262621336,23.2255,1.74848,0.03913197050485344,1182.8650018498608,0.038385720898923135,1229.152840213473
59.7901,0.9830772626213361,23.2123,1.754,0.03932309050485344,1182.1927313702406,0.038569626727943854,1228.6802031400923
59.9901,0.9881342626213361,23.2318,1.76036,0.03952537050485344,1183.185858215134,0.03876423446817352,1229.9517176371903
60.2001,0.9932622626213361,23.2254,1.76637,0.039730490504853444,1182.859908891682,0.0389615358244056,1229.8555132704746
60.4001,0.9980022626213361,23.2301,1.77206,0.03992009050485344,1183.099277926092,0.03914387414821493,1230.3287081771284
60.6001,1.0031642626213362,23.2447,1.77846,0.040126570504853444,1183.8428498202175,0.03934240815665693,1231.346403400195
60.8001,1.0079042626213361,23.2348,1.78374,0.04031617050485345,1183.3386469605023,0.03952467705239476,1231.0463296163443
61.0201,1.0138742626213362,23.2495,1.79062,0.040554970504853446,1184.0873118128065,0.03975419631126864,1232.107937818546
61.2401,1.019374262621336,23.2423,1.79713,0.04077497050485344,1183.720618823923,0.039965599603447026,1231.9867921424552
61.4501,1.024994262621336,23.2504,1.80379,0.04099977050485344,1184.1331484364168,0.040181569176374755,1232.6823357694996
61.6501,1.030154262621336,23.2571,1.81043,0.041206170504853444,1184.474376634406,0.04037982046037203,1233.2820297566334
61.8501,1.035284262621336,23.2594,1.81611,0.04141137050485345,1184.5915146725215,0.04057688016684572,1233.647072783531
62.0501,1.040264262621336,23.2617,1.8224,0.04161057050485344,1184.7086527106374,0.0407681407548265,1234.0050556319634
62.2601,1.045104262621336,23.2614,1.82799,0.04180417050485344,1184.6933738361004,0.04095398949319477,1234.218497631915
62.4601,1.0502342626213361,23.2712,1.83419,0.04200937050485345,1185.1924837376368,0.04115093609770119,1234.9816739065386
62.6601,1.055504262621336,23.2773,1.83996,0.04222017050485344,1185.5031541865521,0.04135321708122159,1235.55529949035
62.8601,1.060764262621336,23.278,1.84616,0.042430570504853445,1185.5388048938046,0.041555073436893485,1235.841892741091
63.0801,1.0663742626213362,23.2696,1.85242,0.042654970504853444,1185.1109964067737,0.04177031640554165,1235.661871003482
63.2901,1.0722042626213362,23.2905,1.85935,0.04288817050485345,1186.1754246661721,0.04199395119533464,1237.0483185279218
63.4901,1.0773242626213362,23.2756,1.86545,0.043092970504853445,1185.4165738975103,0.04219030963466264,1236.49969535244
63.6901,1.082494262621336,23.29,1.87133,0.043299770504853445,1186.1499598752775,0.04238854652133538,1237.5099809222181
63.9001,1.087684262621336,23.2964,1.87763,0.04350737050485345,1186.4759091987296,0.042587510763507155,1238.0963561753215
64.1001,1.092954262621336,23.2923,1.88374,0.04371817050485344,1186.2670979133932,0.042789501393245055,1238.1285251642687
64.3001,1.097764262621336,23.2805,1.88911,0.04391057050485344,1185.6661288482783,0.042973825355418195,1237.7294049942873
64.5001,1.102654262621336,23.2838,1.8951,0.044106170504853444,1185.834196468183,0.04316118017564598,1238.1368017280947
64.7001,1.108044262621336,23.297,1.90151,0.04432177050485344,1186.5064669478033,0.043367651269555656,1239.0945342783884
64.9201,1.113974262621336,23.2988,1.90778,0.04455897050485344,1186.5981401950244,0.04359475853936063,1239.4717317250884
65.1401,1.119544262621336,23.292,1.9143,0.04478177050485344,1186.2518190388564,0.04380803155555311,1239.3742757600194
65.3401,1.124814262621336,23.3115,1.92084,0.04499257050485344,1187.2449458837498,0.04400977582676776,1240.6621478179554
65.5601,1.130524262621336,23.3067,1.92716,0.04522097050485344,1187.0004838911607,0.04422831809187874,1240.6777977624495
65.7801,1.136134262621336,23.3075,1.93333,0.04544537050485344,1187.0412275565923,0.04444298649348832,1240.9867559474376
65.9801,1.1412042626213361,23.3126,1.93971,0.045648170504853446,1187.3009684237181,0.04463695199207425,1241.4990854709017
66.2001,1.146944262621336,23.3177,1.94666,0.04587777050485344,1187.560709290844,0.04485650461288601,1242.0433469722702
66.4001,1.151904262621336,23.309,1.95235,0.04607617050485344,1187.1176219292763,0.045046183741766846,1241.8154558866056
66.6201,1.1578142626213361,23.3261,1.95921,0.04631257050485345,1187.9885177778751,0.04527214557799037,1243.0073197664194
66.8401,1.163894262621336,23.3273,1.96662,0.04655577050485344,1188.0496332760224,0.0455045538918141,1243.3601993511961
67.0401,1.1692042626213361,23.3209,1.97229,0.04676817050485345,1187.7236839525704,0.045707484739322166,1243.271347716317
67.2501,1.174884262621336,23.326,1.9792,0.046995370504853445,1187.9834248196962,0.045924510202266344,1243.8131460227225
