Repository: materialdigital/demodata_tensiletest_42CrMoS4

# pmd_referenceproject

This repository contains data from a joint project between Fraunhofer IWM, Freiburg and IWT, Bremen. The provided python scripts generate a structured dataset using the [PMDco v2.0.7](https://github.com/materialdigital/core-ontology) and [TTO v2.0.1](https://github.com/materialdigital/application-ontologies). The resulting ABox is published to [github-pages](https://matttjung.github.io/pmd_referenceproject/) as .ttl and .rdf alongside all references file resources.

**The repo is currently WIP**

File: resources/46NTBV.csv (part 1 of 2)
Time,Displacement,Force,Machine Displacement,Engineering Strain,Engineering Stress,True Strain,True Stress
s,mm,kN,mm,,MPa,,MPa
0,0.001182985005393205,0.194646,0,4.7319400215728205e-05,9.937074045302923,4.7318280688237935e-05,9.937544261686647
0.23,0.001048475005393205,0.197263,0.000106812,4.1939000215728205e-05,10.070677216067066,4.1938120800480917e-05,10.071099570201003
0.430001,0.001066062005393205,0.185593,-0.000366211,4.26424802157282e-05,9.474899989159322,4.2641571051079654e-05,9.475304022394656
0.640001,0.001113026605393205,0.194142,0.000457764,4.45210642157282e-05,9.911343820593281,4.4520073182542905e-05,9.911785084167981
0.830001,0.001095634705393205,0.192591,0.000442505,4.38253882157282e-05,9.832162117171352,4.382442791152109e-05,9.832593015493138
1.04,0.001042612005393205,0.189408,-0.000427246,4.1704480215728205e-05,9.669663495642016,4.1703610608018876e-05,9.670066763931963
1.25,0.001387779005393205,0.258437,0.00455475,5.55111602157282e-05,13.193734292232827,5.5509619528189024e-05,13.194466691730966
1.46,0.002341795005393205,0.374808,0.0107498,9.367180021572819e-05,19.134710442402607,9.36674132866743e-05,19.136502825176354
1.67,0.003131725005393205,0.485855,0.0164795,0.00012526900021572822,24.803885568060227,0.00012526115470979553,24.806992726006804
1.87,0.003990705005393206,0.611271,0.0228958,0.00015962820021572823,31.20662735810837,0.00015961546099016764,31.211608815868345
2.07,0.004791185005393205,0.729242,0.0288315,0.00019164740021572818,37.22928676132462,0.00019162903819869062,37.236421657344316
2.28,0.005701745005393205,0.860343,0.0357056,0.00022806980021572822,43.922259359853534,0.00022804379625257653,43.93227670077076
2.49,0.006508615005393205,0.984266,0.0410767,0.00026034460021572817,50.248780464402685,0.0002603107164410364,50.26186246306401
2.7,0.007609585005393205,1.14239,0.0482559,0.0003043834002157282,58.32133215485346,0.00030433708498664707,58.33908420023986
2.92,0.008358145005393204,1.26096,0.0538788,0.00033432580021572816,64.37457172592899,0.0003342699257985655,64.3960938061348
3.12,0.009514745005393205,1.43278,0.060318,0.0003805898002157282,73.14633206245759,0.000380517394288533,73.17417081036376
3.31,0.010428765005393206,1.57079,0.0658112,0.0004171506002157283,80.19202315804782,0.0004170636170933135,80.22547530864071
3.52001,0.011578385005393207,1.74395,0.0732803,0.0004631354002157283,89.03219321900285,0.00046302818611816053,89.07342717944142
3.74001,0.012520485005393205,1.89809,0.0790253,0.0005008194002157282,96.9013536093679,0.0005006940320359392,96.94988368716263
3.95001,0.013577485005393203,2.05693,0.08461,0.0005430994002157282,105.01045855555695,0.0005429519751117809,105.06748967261485
4.16001,0.014912785005393205,2.2633,0.0921783,0.0005965114002157282,115.54606663755796,0.0005963335580102318,115.61499118355735
4.37001,0.015945985005393206,2.4226,0.0976791,0.0006378394002157283,123.67865551899786,0.000637636067123522,123.75754263845359
4.58001,0.017056785005393205,2.61092,0.104401,0.0006822714002157282,133.29277440256828,0.0006820387588942625,133.38371625039855
4.78001,0.018351685005393203,2.80514,0.110611,0.0007340674002157281,143.2081002817476,0.0007337981045210153,143.31322467961124
4.98001,0.019268785005393203,2.95167,0.116394,0.0007707514002157281,150.68875469981032,0.0007704545238907311,150.80489826849197
5.20001,0.020298785005393203,3.12362,0.122192,0.0008119514002157282,159.46715180064894,0.0008116219459994952,159.5966313778419
5.40001,0.021607085005393205,3.33016,0.128983,0.0008642834002157282,170.0114387282861,0.0008639101223808449,170.15837679262575
5.61001,0.022820985005393205,3.52279,0.135384,0.0009128394002157282,179.84559187475048,0.0009124230157060348,180.0097620169689
5.82001,0.023919285005393205,3.70077,0.141205,0.0009567714002157282,188.931832735508,0.0009563139861967098,189.11259730965966
6.02001,0.024949385005393204,3.88431,0.147209,0.000997975400215728,198.30192290060208,0.000997477753830951,198.49982334147234
6.23001,0.026257485005393204,4.07198,0.153214,0.0010502994002157282,207.88285796262235,0.0010497482217018943,208.10119720365563
6.44001,0.027355185005393204,4.27834,0.15995,0.0010942074002157282,218.4179555242918,0.0010936091916348785,218.6569500675665
6.64001,0.028482885005393203,4.45667,0.165726,0.001139315400215728,227.52206459665328,0.0011386668729631243,227.78128398873713
6.85001,0.029767085005393205,4.66737,0.171997,0.0011906834002157283,238.27872798221128,0.0011899750989219767,238.56244250824423
7.04001,0.030743285005393205,4.84188,0.177231,0.0012297314002157281,247.1878182879243,0.001228975899868881,247.49179290982377
7.25001,0.03208298500539321,5.04901,0.183891,0.0012833194002157284,257.7622259151224,0.0012824966497001755,258.09301718028206
7.46001,0.0332482850053932,5.24048,0.189362,0.001329931400215728,267.537158703128,0.0013290478247608502,267.8929647712118
7.66001,0.0347426850053932,5.4732,0.196053,0.0013897074002157282,279.41798785873823,0.0013887426505964041,279.8062971042189
7.85001,0.035600185005393206,5.63079,0.201149,0.0014240074002157283,287.4632777634847,0.001422994463183569,287.87262759831015
8.07001,0.037011585005393206,5.8624,0.207886,0.0014804634002157282,299.2874391622938,0.00147936859468913,299.73052326211786
8.26001,0.0381638850053932,6.06624,0.214539,0.0015265554002157281,309.6938856004151,0.0015253913989784454,310.1666504738922
8.47001,0.039485685005393206,6.25882,0.219971,0.0015794274002157282,319.52548614522175,0.0015781814165473484,320.0301534531067
8.68001,0.0407412850053932,6.4778,0.226227,0.0016296514002157282,330.7048603652953,0.0016283249592678978,331.24379400404774
8.88001,0.041887085005393204,6.67046,0.231583,0.0016754834002157281,340.5405450727543,0.0016740813437665987,341.1111151031241
9.09001,0.0429004850053932,6.85166,0.237785,0.001716019400215728,349.79117348026784,0.0017145487211602322,350.3914219199842
9.29001,0.0442838850053932,7.06472,0.244331,0.001771355400215728,360.66831966406943,0.00176978840044151,361.3071914397931
9.49001,0.0454759850053932,7.28779,0.250732,0.0018190394002157281,372.05649669974304,0.0018173869516552234,372.7332821263461
9.69001,0.046556085005393204,7.47669,0.256172,0.0018622434002157282,381.70022576254274,0.0018605115746954015,382.41104448882993
9.90001,0.047942385005393204,7.69151,0.262512,0.0019176954002157283,392.6672235246955,0.0019158589698263892,393.4202396530643
10.12,0.04927088500539321,7.89328,0.268219,0.0019708354002157284,402.96799225418783,0.0019688958520636727,403.76217583847625
10.32,0.05038018500539321,8.11004,0.274864,0.0020152074002157284,414.0340309606594,0.002013179593626378,414.8683954037925
10.53,0.05178068500539321,8.30975,0.280968,0.0020712274002157283,424.22963250185444,0.002069085365994029,425.1083085406757
10.73,0.0528960850053932,8.51113,0.28756,0.0021158434002157282,434.5104909384167,0.0021136081559645324,435.42984709299327
10.93,0.054078085005393205,8.70236,0.293121,0.002163123400215728,444.2731712384654,0.0021607872171550305,445.2341889312594
11.14,0.0554109850053932,8.90903,0.299706,0.002216439400215728,454.82409493041257,0.0022139867218816793,455.8321849745838
11.35,0.0567007850053932,9.13729,0.307053,0.002268031400215728,466.47723201815575,0.002265463299288861,467.5352170278586
11.56,0.05788258500539321,9.34665,0.313026,0.002315303400215728,477.16548567928726,0.0023126272152888473,478.2702685507461
11.77,0.059172785005393205,9.56032,0.31913,0.0023669114002157284,488.07377360331293,0.0023641146776213107,489.22900098220094
11.97,0.060460385005393205,9.75713,0.325363,0.0024184154002157283,498.1213242483611,0.002415495740045096,499.3259885300992
12.19,0.06175288500539321,9.97444,0.331734,0.0024701154002157283,509.2154415730673,0.002467069679660389,510.4732624773246
12.38,0.06300868500539321,10.1803,0.338089,0.0025203474002157282,519.7250131181598,0.0025171766511821714,521.0349007037993
12.58,0.0640891850053932,10.3771,0.344299,0.0025635674002157283,529.7720532428766,0.0025602870663500132,531.1301596081154
12.79,0.06539338500539321,10.5719,0.349846,0.0026157354002157283,539.7169893012851,0.002612320318377665,541.1287461362983
13,0.06662458500539321,10.7721,0.356041,0.0026649834002157287,549.9376063387257,0.002661438628396044,551.4031809307728
13.2,0.0677323850053932,10.9822,0.362396,0.002709295400215728,560.6636385043913,0.002705631874989103,562.1826419212595
13.41,0.06914538500539322,11.1992,0.368713,0.0027658154002157286,571.7419296988197,0.002761997570789147,573.3232623329297
13.63,0.07042038500539322,11.3964,0.37487,0.0028168154002157285,581.8093906367982,0.0028128556099721665,583.4482402883341
13.83,0.07154168500539321,11.6064,0.381149,0.002861667400215728,592.5303175991485,0.0028575806248657717,594.2259422926614
14.03,0.07272908500539321,11.798,0.387413,0.0029091634002157284,602.311887151464,0.0029049399734806807,604.0641108490798
14.24,0.07401948500539321,12.0081,0.393471,0.0029607794002157284,613.0379193171296,0.002956404925330424,614.8529893601949
14.45,0.0752639850053932,12.2125,0.400139,0.003010559400215728,623.4729548938171,0.003006036741146771,625.3499572589529
14.65,0.07639998500539322,12.3973,0.405571,0.003055999400215729,632.9073706206852,0.003051339325757928,634.8415351656942
14.86,0.07784138500539321,12.6206,0.412132,0.0031136554002157285,644.3072896239844,0.0031088180139416366,646.3134404957206
15.07,0.07908248500539321,12.8261,0.418053,0.0031632994002157282,654.7984824371414,0.0031583066948451463,656.869806083897
15.26,0.08005138500539322,13.0132,0.424316,0.0032020554002157287,664.3503178402638,0.0031969397383354663,666.4776043631392
15.47,0.08148668500539322,13.2293,0.430397,0.003259467400215729,675.3826622048538,0.0032541668512039235,677.5840499749814
15.67,0.08269548500539321,13.4314,0.437065,0.0033078194002157287,685.7002781052869,0.00330236060012756,687.9684507879368
15.88,0.08397328500539321,13.6502,0.443665,0.0033589314002157285,696.8704629593927,0.0033533027906939325,699.21120303931
16.08,0.08519488500539321,13.8387,0.449471,0.0034077954002157285,706.4937712089308,0.0034020020235015053,708.9013574327375
16.29,0.0864301850053932,14.0445,0.455933,0.003457207400215728,717.000279632034,0.0034512449969363065,719.4790983047346
16.51,0.08762708500539321,14.2484,0.462006,0.003505083400215728,727.4097891921444,0.003498954911794736,729.9594211693963
16.7,0.08904698500539321,14.4464,0.467781,0.003561879400215728,737.5180917566462,0.0035555509308292815,740.1450422549606
16.91,0.08997708500539321,14.6312,0.473625,0.0035990834002157285,746.9525074835142,0.003592622197851555,749.6408518539477
17.1,0.09118638500539321,14.8266,0.47921,0.003647455400215728,756.9280747618152,0.0036408195658123787,759.68893615568
17.32,0.09246508500539322,15.0247,0.485535,0.0036986034002157286,767.0414825296323,0.0036917803852355045,769.878464765023
17.52,0.09373038500539321,15.2409,0.492142,0.0037492154002157284,778.0789320975376,0.003742204610001518,780.9961176123411
17.73,0.09477408500539321,15.4343,0.498451,0.0037909634002157282,787.9523953095306,0.003783795807474918,790.9394940012614
17.95,0.09617448500539322,15.6426,0.505028,0.0038469794002157285,798.5865338155189,0.003839598697847121,801.658679760397
18.13,0.0974592850053932,15.8461,0.510757,0.003898371400215728,808.9756225623678,0.0038907924411079905,812.1293099928366
18.34,0.09843938500539322,16.0179,0.516922,0.003937575400215729,817.7463618582334,0.003929843440336868,820.9662998163024
18.54,0.09973548500539321,16.2192,0.522911,0.003989419400215729,828.0231361321432,0.00398148276800733,831.3264676952563
18.74,0.10083108500539321,16.4241,0.529037,0.004033243400215728,838.4836977254078,0.004025131677771989,841.8655065654472
18.95,0.10198098500539321,16.5999,0.535156,0.004079239400215729,847.4586451538896,0.004070941860619918,850.9156318492549
19.16,0.10346598500539321,16.8209,0.542305,0.004138639400215728,858.7411444809343,0.004130098788405687,862.2951644160694
19.37,0.1045029850053932,17.0262,0.548012,0.004180119400215728,869.2221268874604,0.004171406972003816,872.8555791631595
19.57,0.10581898500539322,17.2134,0.553787,0.004232759400215729,878.7790674938983,0.004223826472563424,882.498727852546
19.78,0.10704798500539321,17.4101,0.560242,0.004281919400215728,888.8210024152995,0.004272778069012854,892.6268623088607
19.98,0.10824298500539321,17.6095,0.566269,0.004329719400215729,899.0007778262169,0.004320373133270773,902.89319893478
20.19,0.10941098500539322,17.8023,0.57254,0.004376439400215729,908.8436098183174,0.004366890638883819,912.8211088009606
20.4,0.11073698500539321,18.0072,0.579094,0.004429479400215729,919.3041714115819,0.004419698129658298,923.376210301382
20.6,0.11192198500539322,18.2028,0.585396,0.004476879400215728,929.2899490965137,0.004466887984776303,933.4502681264514
20.81,0.11312398500539321,18.3961,0.590889,0.004524959400215728,939.1583071051915,0.004514752550234235,943.4079603152178
21,0.11438898500539321,18.5799,0.596954,0.0045755594002157285,948.5416707989054,0.004565123350039635,952.8817795572256
21.22,0.11559698500539321,18.7616,0.602913,0.004623879400215729,957.8178252229962,0.004613222109253172,962.2466593342043
21.43,0.1169769850053932,18.9727,0.609367,0.004679079400215728,968.5949094218158,0.00466816653639608,973.1270419096454
21.63,0.1180869850053932,19.1421,0.615005,0.004723479400215728,977.2431238381115,0.004712358776335971,981.8591116025633
21.84,0.11964498500539321,19.3449,0.621933,0.004785799400215728,987.5964761617524,0.004774383869404483,992.3229147850224
22.04,0.12104498500539321,19.5079,0.627647,0.0048417994002157285,995.9179575658624,0.00483011558810498,1000.7399925354688
22.25,0.12249798500539322,19.6682,0.633484,0.004899919400215729,1004.1015984804563,0.0048879538660016476,1009.0216153826384
22.46,0.12446598500539321,19.8444,0.63987,0.004978639400215729,1013.0969667221999,0.00496628695701917,1018.1408111969622
22.66,0.12635898500539322,20.0073,0.6464,0.005054359400215729,1021.4133429229943,0.005041629003722779,1026.5759330543028
22.87,0.1283959850053932,20.1278,0.652222,0.005135839400215728,1027.5651129180571,0.005122695959569258,1032.8425223112688
23.06,0.13071498500539322,20.2336,0.657928,0.005228599400215729,1032.9664180257555,0.005214977735227011,1038.367385619488
23.27,0.13337798500539322,20.3401,0.664223,0.005335119400215729,1038.4034595566616,0.005320938067748407,1043.9434659989936
23.51,0.1368549850053932,20.4582,0.671204,0.005474199400215728,1044.4327046721548,0.005459270428675201,1050.1501375576368
23.69,0.13986998500539322,20.5402,0.676697,0.005594799400215729,1048.6189713907866,0.0055792066419195286,1054.4857841829785
23.89,0.1429639850053932,20.6049,0.682213,0.005718559400215728,1051.9220379358537,0.005702270509232719,1057.937516594186
24.1,0.14700798500539322,20.6889,0.688957,0.005880319400215729,1056.2104087207938,0.005863097801446192,1062.4212632779045
24.31,0.1508299850053932,20.7635,0.695221,0.006033199400215728,1060.0188903940857,0.0060150725248779525,1066.4141957278284
24.52,0.15497198500539322,20.8227,0.701546,0.006198879400215729,1063.0411707568055,0.0061797453795848735,1069.6308347717911
24.72,0.1585359850053932,20.8821,0.70752,0.0063414394002157285,1066.073661526156,0.00632141707570615,1072.8341030468903
24.93,0.1621729850053932,20.9536,0.713173,0.0064869194002157285,1069.7238818966705,0.006465969888286806,1076.6630944990202
25.14,0.16665598500539322,21.0132,0.720078,0.006666239400215729,1072.7665830726517,0.006644118281706696,1079.9179019359653
25.35,0.1703529850053932,21.0655,0.725883,0.006814119400215728,1075.4366044066085,0.006791008217453672,1082.7647578363978
25.55,0.1740209850053932,21.1134,0.731613,0.0069608394002157285,1077.8819967946872,0.006936724599135995,1085.3849602667588
25.77,0.17839198500539322,21.1711,0.738434,0.007135679400215728,1080.827699107676,0.007110340906802751,1088.5401390553811
25.97,0.1824669850053932,21.2203,0.74472,0.007298679400215728,1083.3394591388553,0.0072721729363683305,1091.2464065327129
26.17,0.18641298500539322,21.2592,0.750473,0.007456519400215729,1085.3253832285477,0.0074288569845513104,1093.4181330041379
26.38,0.1904799850053932,21.3122,0.756676,0.007619199400215728,1088.0311409857122,0.007590319900148696,1096.3210672025266
26.58,0.19468798500539322,21.356,0.763031,0.007787519400215729,1090.2672200378595,0.007757353183129442,1098.7576971653236
26.79,0.19865198500539322,21.3941,0.7687,0.007946079400215729,1092.212302501029,0.007914675559877465,1100.8911081785945
27,0.20342298500539321,21.4405,0.77523,0.008136919400215728,1094.5811168393766,0.008103993163054971,1103.4876351640967
27.21,0.2075839850053932,21.4845,0.781425,0.008303359400215728,1096.8274062981548,0.008269076158200363,1105.9347584526547
27.41,0.2117339850053932,21.5134,0.787201,0.008469359400215728,1098.3028100563067,0.008433695600765513,1107.6047312849403
27.6,0.2157069850053932,21.5516,0.79274,0.008628279400215728,1100.2529977227914,0.008591268538507281,1109.7462879980685
27.81,0.2202569850053932,21.5845,0.799744,0.008810279400215728,1101.9326096135596,0.008771695347244472,1111.640943784464
28.02,0.2248419850053932,21.6107,0.805931,0.008993679400215728,1103.2701728821958,0.00895347713006335,1113.1926311089187
28.23,0.2292859850053932,21.6491,0.811531,0.009171439400215729,1105.2305709553114,0.009129637146708062,1115.367126160094
28.44,0.2340879850053932,21.6821,0.818504,0.00936351940021573,1106.9152880493946,0.00931995339537372,1117.2799108234406
28.65,0.23850798500539322,21.7159,0.824112,0.009540319400215729,1108.6408467700016,0.009495097943671751,1119.217634548313
28.86,0.2432629850053932,21.7394,0.830887,0.009730519400215729,1109.8405695491217,0.009683482777353118,1120.6398947422658
29.05,0.2473469850053932,21.7492,0.83567,0.009893879400215728,1110.3408794740312,0.009845255432162836,1121.3264582286768
29.26,0.2523179850053932,21.7771,0.842583,0.010092719400215729,1111.7652311990294,0.010042128026030992,1122.9859657164372
29.46,0.2568309850053932,21.8104,0.849213,0.010273239400215729,1113.4652639030592,0.01022082832504748,1124.9041591229595
29.67,0.2613779850053932,21.8303,0.854828,0.01045511940021573,1114.4811993628248,0.010400842625039106,1126.1332333714588
29.87,0.2658869850053932,21.8497,0.860626,0.010635479400215728,1115.4716088060131,0.010579320522651118,1127.3351841229949
30.08,0.2706919850053932,21.864,0.867279,0.010827679400215728,1116.2016528801162,0.010769479813699799,1128.287526523493
30.29,0.2753719850053932,21.8968,0.87278,0.011014879400215729,1117.876159567569,0.010954657437664798,1130.1894306495822
30.49,0.2798949850053932,21.918,0.879349,0.01119579940021573,1118.9584626704348,0.011133590327673902,1131.4860971556666
30.7,0.2851119850053932,21.9199,0.885521,0.011404479400215727,1119.0554615334274,0.01133993856457249,1131.8177064921842
30.91,0.2895639850053932,21.9503,0.891739,0.011582559400215728,1120.6074433413105,0.011515995056328903,1133.5869456181351
31.12,0.2949589850053932,21.9698,0.89785,0.011798359400215728,1121.6029579878145,0.011729301407904335,1134.8360327905
31.32,0.2999419850053932,21.9929,0.903801,0.011997679400215728,1122.7822599536728,0.01192627777985385,1136.2530415448466
31.53,0.3048579850053932,22.0151,0.910416,0.012194319400215727,1123.915615089693,0.012120567650315817,1137.6210010789864
31.74,0.3100569850053932,22.0172,0.916397,0.012402279400215727,1124.0228243593165,0.012326001168138182,1137.9632694792404
31.95,0.3156289850053932,22.0413,0.922623,0.012625159400215729,1125.2531783583288,0.012546126581384088,1139.4596791007023
32.16,0.3200199850053932,22.0466,0.928589,0.012800799400215728,1125.5237541340455,0.012719561704674611,1139.9313579308932
32.37,0.32569498500539323,22.079,0.935379,0.01302779940021573,1127.1778400082367,0.012943667535823853,1141.8624867962324
32.56,0.3300529850053932,22.0961,0.941078,0.013202119400215729,1128.0508297751708,0.013115730931801368,1142.943491519375
32.77,0.3355969850053932,22.1143,0.947624,0.013423879400215728,1128.9799767785744,0.013334577429395308,1144.1352678321084
32.97,0.3406439850053932,22.1283,0.954132,0.01362575940021573,1129.694705242731,0.01353376347477211,1145.0876534920662
33.17,0.3454369850053932,22.1308,0.959328,0.01381747940021573,1129.8223353256162,0.013722888375437428,1145.4336321698815
33.38,0.3503269850053932,22.1462,0.965073,0.014013079400215728,1130.6085366361888,0.013915803902583256,1146.4518438306334
33.58,0.3552899850053932,22.1656,0.97094,0.014211599400215729,1131.5989460793774,0.014111561308267953,1147.6807769827637
33.78,0.3602569850053932,22.1685,0.976791,0.014410279400215728,1131.7469969755239,0.014307438127611666,1148.0557874122962
33.99,0.3652889850053932,22.1822,0.983398,0.014611559400215728,1132.4464098297344,0.01450583914706961,1148.9932178145225
34.19,0.3701579850053932,22.1934,0.98922,0.014806319400215729,1133.0181926010598,0.014697775960707126,1149.7940218469662
34.39,0.37531698500539323,22.2133,0.995316,0.01501267940021573,1134.0341280608252,0.014901104435642937,1151.0590188543056
34.59,0.3801889850053932,22.2231,1.00098,0.01520755940021573,1134.534437985735,0.015093083608024449,1151.7879378429934
34.79,0.3851919850053932,22.2397,1.00726,0.015407679400215727,1135.3819017360922,0.015290186433635307,1152.8755020748492
35.01,0.3908409850053932,22.2522,1.0144,0.01563363940021573,1136.0200521505176,0.015512692986151504,1153.780179997253
35.22,0.3957879850053932,22.2573,1.0197,0.015831519400215727,1136.2804175196034,0.015707508043420488,1154.26946299365
35.44,0.4010649850053932,22.2688,1.02642,0.01604259940021573,1136.8675159008749,0.01591527682083282,1155.105826029591
35.64,0.4061619850053932,22.2783,1.03207,0.016246479400215726,1137.3525102158385,0.016115917569051806,1155.8304843438439
35.8601,0.41180798500539323,22.3015,1.03935,0.016472319400215728,1138.5369173850124,0.01633812243188127,1157.2912611371153
36.0601,0.4168199850053932,22.3114,1.04565,0.016672799400215727,1139.0423325132374,0.01653533412995053,1158.0333568315846
36.2601,0.4218919850053932,22.3187,1.05125,0.01687567940021573,1139.415012355262,0.016734867116538394,1158.6434148075623
36.4701,0.4272649850053932,22.3314,1.05749,0.01709059940021573,1140.0633731763182,0.016946198054558197,1159.5477395781334
36.6701,0.4323319850053932,22.346,1.06372,0.01729327940021573,1140.8087328603676,0.017145452485133002,1160.537057019928
36.8801,0.4370849850053932,22.3549,1.06995,0.01748339940021573,1141.2630959554385,0.01733232311573745,1161.2162544827543
37.0901,0.44269698500539323,22.3595,1.07638,0.017707879400215728,1141.4979353079473,0.01755292154621286,1161.7114430819756
37.2901,0.4476259850053932,22.3692,1.08234,0.017905039400215726,1141.9931400295416,0.017746632245133794,1162.4405721965468
37.4901,0.4527069850053932,22.3909,1.08886,0.018108279400215727,1143.1009691489842,0.01794627730521094,1163.8005608809913
37.7001,0.4574489850053932,22.3879,1.09431,0.018297959400215728,1142.947813049522,0.01813256626557119,1163.8614257292675
37.9001,0.4622829850053932,22.3929,1.10009,0.018491319400215728,1143.2030732152925,0.01832243372274347,1164.3424063814246
38.1101,0.4679619850053932,22.4169,1.10706,0.01871847940021573,1144.4283220109894,0.01854544462822344,1165.8502799815756
38.3001,0.4726679850053932,22.4261,1.11205,0.018906719400215728,1144.898000716007,0.018730208735622852,1166.5442659574123
38.5101,0.4782259850053932,22.4337,1.11967,0.01912903940021573,1145.2859961679776,0.018948379589516697,1167.1942171131902
38.7101,0.4830519850053932,22.44,1.12521,0.019322079400215728,1145.6076239768481,0.019137778294049525,1167.7431454488215
38.9201,0.4877649850053932,22.4426,1.13065,0.01951059940021573,1145.7403592630485,0.019322707643571437,1168.0944404292893
39.1201,0.4929499850053932,22.472,1.1368,0.01971799940021573,1147.2412890377777,0.01952611789471932,1169.8625920869274
39.3201,0.4979119850053932,22.4789,1.14277,0.019916479400215726,1147.5935480665405,0.01972074100262378,1170.4495713264282
39.5301,0.5032539850053932,22.4779,1.14951,0.020130159400215727,1147.5424960333867,0.01993022641017991,1170.6427093970601
39.7301,0.5085729850053932,22.4966,1.15586,0.020342919400215726,1148.4971690533673,0.020138766285546738,1171.860954394796
39.9301,0.5135369850053931,22.512,1.16215,0.020541479400215727,1149.2833703639396,0.020333348595787386,1172.891351041281
40.1401,0.5182009850053931,22.4992,1.16791,0.020728039400215725,1148.6299043395677,0.02051613680557657,1172.4387502529842
40.3501,0.5237649850053931,22.5304,1.17461,0.020950599400215725,1150.2227277739742,0.020734153487195383,1174.32058336459
40.5601,0.5288679850053931,22.5257,1.17991,0.021154719400215724,1149.98278321815,0.02093406482262027,1174.310346312209
40.7601,0.5339699850053932,22.5269,1.18613,0.021358799400215726,1150.044045657935,0.02113389703797719,1174.6076057305554
40.9701,0.5395039850053932,22.546,1.19259,0.021580159400215727,1151.0191394911772,0.021350604443661117,1175.8583159940958
41.1801,0.5443439850053932,22.5558,1.1989,0.021773759400215725,1151.5194494160871,0.021540096825571124,1176.5923568523417
41.3801,0.5493509850053931,22.5608,1.20494,0.021974039400215726,1151.774709581857,0.0217360896978411,1177.0838524303806
41.5901,0.5549969850053932,22.5763,1.21184,0.022199879400215727,1152.5660160957448,0.02195704937142066,1178.1528426538575
41.7901,0.5595699850053931,22.5787,1.21715,0.022382799400215724,1152.6885409753147,0.02213598075177963,1178.4889373588926
42.0001,0.5645819850053931,22.5903,1.22297,0.022583279400215726,1153.2807445599014,0.022332052464382142,1179.3256058411864
42.2101,0.5701699850053932,22.5949,1.22977,0.022806799400215728,1153.51558391241,0.022550612242496337,1179.823582439723
42.4201,0.5749969850053932,22.6155,1.23546,0.02299987940021573,1154.5672557953835,0.02273936908113033,1181.1221634381154
42.6101,0.5800929850053932,22.6169,1.2421,0.023203719400215726,1154.6387286417994,0.022938606342558027,1181.4306417098255
42.8101,0.5852279850053932,22.6277,1.24751,0.023409119400215728,1155.190090599863,0.02313932823464782,1182.2320733606612
43.0201,0.5900989850053932,22.6226,1.25371,0.023603959400215726,1154.9297252307772,0.023329693408770308,1182.190639575227
43.2201,0.5948859850053931,22.6328,1.25993,0.023795439400215727,1155.4504559689485,0.023516740450662064,1182.9449072739094
43.4301,0.6005839850053931,22.6507,1.2662,0.024023359400215726,1156.3642873624062,0.02373933827140144,1184.1440422352875
43.6401,0.6055749850053932,22.6528,1.27216,0.024222999400215727,1156.4714966320296,0.02393427576002373,1184.4847050013138
43.8501,0.6109589850053931,22.6774,1.27878,0.024438359400215725,1157.7273766476192,0.02414452036669655,1186.0203343656026
44.0501,0.6161779850053931,22.68,1.28486,0.024647119400215724,1157.8601119338198,0.02434827955866985,1186.3980283613998
44.2501,0.6208519850053932,22.6753,1.29063,0.024834079400215727,1157.6201673779956,0.024530725731513978,1186.368598529952
44.4501,0.6260069850053932,22.6833,1.2966,0.025040279400215727,1158.028583643228,0.02473190879408587,1187.0259429310906
44.6601,0.6309509850053932,22.7042,1.30321,0.025238039400215725,1159.0955711361478,0.024924819189518256,1188.3488708290972
44.8701,0.6362109850053932,22.7032,1.30925,0.02544843940021573,1159.0445191029937,0.025130018768209,1188.5403933095383
45.0701,0.6412309850053931,22.715,1.31526,0.025649239400215726,1159.6469330942114,0.02532581636743298,1189.3909949008707
45.2801,0.6461719850053932,22.719,1.32128,0.02584687940021573,1159.8511412268276,0.025518495260461672,1189.82967379632
45.4901,0.6514999850053932,22.7287,1.32822,0.02605999940021573,1160.346345948422,0.0257262239863295,1190.5849710278803
45.6901,0.6567089850053932,22.7381,1.33394,0.026268359400215727,1160.8262350600698,0.025929271417626177,1191.319235803827
45.8901,0.6616409850053931,22.7533,1.33981,0.026465639400215724,1161.6022259640115,0.026121483365908346,1192.344771602863
46.0901,0.6664109850053932,22.748,1.34528,0.02665643940021573,1161.331650188295,0.026307346644589665,1192.288616945092
46.3001,0.6713819850053931,22.7598,1.35187,0.026855279400215724,1161.9340641795127,0.02650100514558669,1193.1381281176816
46.5001,0.6762759850053932,22.7681,1.35838,0.027051039400215728,1162.3577960546916,0.026691627277473498,1193.8007825929149
46.7101,0.6818709850053931,22.7769,1.36405,0.027274839400215724,1162.807053946447,0.02690950897111808,1194.5224295962744
46.9201,0.6867849850053932,22.776,1.3699,0.02747139940021573,1162.7611071166084,0.027100831867238183,1194.7037818972458
47.1201,0.6917049850053931,22.7955,1.37609,0.027668199400215726,1163.7566217631122,0.027292351704349304,1195.9556720273754
47.3201,0.6968989850053932,22.8064,1.38165,0.027875959400215727,1164.3130889244915,0.02749449769067424,1196.7694333204904
47.5301,0.7024909850053932,22.8124,1.38858,0.028099639400215728,1164.6194011234159,0.027712087822593098,1197.344786333479
47.7301,0.7074149850053931,22.8139,1.39516,0.028296599400215724,1164.695979173147,0.027903646236177044,1197.6529147188517
47.9401,0.7124659850053932,22.8162,1.4011,0.028498639400215728,1164.813398849401,0.028100107212786163,1198.00899587175
48.1501,0.7179819850053931,22.8271,1.40757,0.028719279400215725,1165.3698660107805,0.028314610497858318,1198.838448797336
48.4101,0.7239819850053931,22.8415,1.41518,0.028959279400215726,1166.1050152881985,0.028547883085612017,1199.8745762359224
48.5601,0.7279249850053932,22.8363,1.41934,0.029116999400215726,1165.8395447157977,0.028701152429351298,1199.7852940400353
48.7601,0.7329389850053931,22.843,1.4256,0.029317559400215725,1166.1815933379296,0.028896018960111118,1200.3711914720525
48.9701,0.7385919850053931,22.8596,1.43221,0.029543679400215725,1167.0290570882867,0.029115674366359773,1201.507389401639
49.1801,0.7434629850053932,22.85,1.43811,0.029738519400215727,1166.538957570008,0.029304905352472252,1201.2300989908113
49.3901,0.7487639850053932,22.8654,1.44485,0.029950559400215727,1167.3251588805804,0.029510800507164658,1202.2872003909993
49.5801,0.7532839850053932,22.8807,1.4508,0.03013135940021573,1168.1062549878372,0.02968632750811962,1203.3028843745158
49.7901,0.7587919850053931,22.8808,1.45688,0.030351679400215725,1168.1113601911527,0.02990018027632087,1203.5655016994244
50.0001,0.7637679850053931,22.8884,1.4626,0.030550719400215726,1168.4993556431234,0.030093338380979048,1204.1978515767094
50.2101,0.7694789850053931,22.8991,1.46942,0.030779159400215726,1169.0456123978718,0.030314981702879797,1205.0278536479886
50.4101,0.7742969850053931,22.904,1.47561,0.030971879400215726,1169.2957673603266,0.030501929590315547,1205.5110548501932
50.6201,0.7791219850053932,22.9094,1.48104,0.031164879400215728,1169.5714483393585,0.030689114072372795,1206.0210014767904
50.8201,0.7841129850053932,22.9091,1.48759,0.03136451940021573,1169.5561327294122,0.030882701616617776,1206.238698744045
51.0301,0.7896619850053932,22.9217,1.49358,0.03158647940021573,1170.1993883471532,0.031097888502768272,1207.1618672213256
51.2401,0.7948489850053931,22.9321,1.50043,0.031793959400215725,1170.7303294919552,0.031298995382331336,1207.9524820564236
51.4401,0.7998589850053932,22.9368,1.50574,0.03199435940021573,1170.9702740477794,0.03149320134696857,1208.434717842633
51.6501,0.8052689850053931,22.9423,1.51187,0.03221075940021573,1171.2510602301265,0.03170287043345793,1208.9779463284467
51.8401,0.8097699850053931,22.9428,1.51711,0.032390799400215727,1171.2765862467036,0.03187727696695006,1209.21517119399
52.0501,0.8154659850053931,22.9428,1.52391,0.032618639400215726,1171.2765862467036,0.03209794424008065,1209.4820348514004
52.2501,0.8203499850053931,22.9568,1.53108,0.032813999400215725,1171.9913147108605,0.03228711526111771,1210.4490370088406
52.4501,0.8253539850053931,22.9548,1.53694,0.03301415940021572,1171.8892106445521,0.03248089711056515,1210.5781478441645
52.6601,0.8304289850053932,22.9686,1.54286,0.033217159400215725,1172.5937287020781,0.03267739011578293,1211.5439615000685
52.8701,0.8360109850053932,22.9727,1.54922,0.033440439400215724,1172.8030420380098,0.03289346848406056,1212.0220910936705
53.0801,0.8410459850053932,22.9766,1.55515,0.03364183940021573,1173.0021449673106,0.033088332522810196,1212.4640947444095
53.2901,0.8465189850053931,22.9864,1.56185,0.033860759400215726,1173.5024548922202,0.03330010492971812,1213.2381391728882
53.4901,0.8512939850053931,22.9896,1.56718,0.03405175940021572,1173.665821398313,0.03348483228042227,1213.6312075648248
53.6901,0.8561829850053931,22.9821,1.57338,0.03424731940021573,1173.2829311496578,0.03367393452640526,1213.4647264395614
53.9001,0.8612099850053931,23.0001,1.57946,0.034448399400215726,1174.2018677464305,0.03386833721096242,1214.6512426630388
54.1201,0.8669139850053932,23.0042,1.58595,0.034676559400215724,1174.4111810823622,0.03408887488313552,1215.135720163442
54.3301,0.8723519850053931,23.0066,1.59252,0.03489407940021572,1174.533705961932,0.03429908273661293,1215.5179783559972
54.5301,0.8775009850053932,23.012,1.59896,0.03510003940021573,1174.8093869409638,0.03449807847173025,1216.0452427103348
54.7401,0.8824499850053932,23.0169,1.60497,0.035297999400215725,1175.0595419034187,0.034689307401523976,1216.5367929087433
54.9401,0.8877759850053931,23.035,1.6115,0.03551103940021572,1175.9835837035068,0.03489506273362838,1217.743983078409
55.1501,0.8929689850053931,23.0222,1.61717,0.035718759400215724,1175.3301176791351,0.035095639222839384,1217.3114513683433
55.3701,0.8985599850053931,23.0357,1.62385,0.03594239940021573,1176.0193201267145,0.03531154325706688,1218.2882762330792
55.5901,0.9038739850053932,23.0526,1.63073,0.03615495940021573,1176.8820994870182,0.03551670736274257,1219.432224012812
55.7901,0.9094809850053932,23.0495,1.63683,0.03637923940021573,1176.7238381842405,0.035733138050357154,1219.5321564014857
55.9901,0.9145549850053931,23.0615,1.64298,0.036582199400215724,1177.336462582089,0.03592895452513533,1220.4060198174118
56.2001,0.9195529850053932,23.0509,1.64831,0.036782119400215724,1176.7953110306562,0.03612180051829418,1220.0803366706
56.4001,0.9247079850053932,23.0751,1.65469,0.03698831940021573,1178.0307702329842,0.0363206653461665,1221.6041486256438
56.6101,0.9302899850053932,23.0669,1.66167,0.03721159940021573,1177.6121435611212,0.036535957998373066,1221.432974896147
56.8201,0.9355069850053932,23.0752,1.66808,0.03742027940021573,1178.0358754362994,0.036737131038116676,1222.1183070386035
57.0201,0.9404599850053932,23.0767,1.6741,0.037618399400215725,1178.1124534860305,0.03692808651535783,1222.431158299636
57.3101,0.9480519850053931,23.085,1.68279,0.037922079400215726,1178.5361853612094,0.037220713910746016,1223.2287281585045
57.4401,0.9511219850053931,23.0837,1.68615,0.038044879400215725,1178.4698177181092,0.037339020225422785,1223.3045598099889
57.6301,0.9563009850053932,23.0857,1.69245,0.03825203940021573,1178.5719217844173,0.03753856779379955,1223.6547013725028
57.8401,0.9615549850053932,23.0916,1.69802,0.038462199400215724,1178.873128780026,0.037740964442111426,1224.2151821267196
58.0401,0.9668049850053931,23.1016,1.7041,0.038672199400215726,1179.3836491115667,0.037943166091496096,1224.9930087593632
58.2501,0.9720529850053932,23.1035,1.71055,0.03888211940021573,1179.4806479745594,0.0381452498577927,1225.34135535935
58.4401,0.9766719850053932,23.1086,1.71577,0.03906687940021573,1179.741013343645,0.03832307905436447,1225.8298132354294
58.6501,0.9822009850053931,23.1101,1.72269,0.039288039400215725,1179.817591393376,0.03853590122331561,1226.1703114091067
58.8601,0.9874679850053931,23.1093,1.72853,0.03949871940021572,1179.7767497668526,0.038738596376947244,1226.376420560792
59.0701,0.9924029850053931,23.1108,1.73463,0.039696119400215724,1179.853327816584,0.038928477572215126,1226.6889263923329
59.2701,0.9983109850053932,23.1296,1.74158,0.03993243940021573,1180.8131060398798,0.039155748927974424,1227.9658538397978
59.4901,1.0034329850053934,23.128,1.74715,0.04013731940021573,1180.7314227868335,0.03935274232186981,1228.1228170290997
59.6801,1.0084029850053933,23.1351,1.75315,0.04033611940021573,1181.0938922222274,0.039543852669060436,1228.7346364817686
59.8901,1.0140229850053932,23.1346,1.75957,0.04056091940021573,1181.0683662056501,0.039759913335862214,1228.9735850134618
60.1001,1.0192329850053932,23.1415,1.76599,0.04076931940021573,1181.4206252344131,0.03996016988026966,1229.5863400505975
60.3101,1.0249229850053934,23.1485,1.7723,0.040996919400215735,1181.7779894664914,0.0401788303587277,1230.2272464495982
60.5101,1.0295929850053933,23.1411,1.77757,0.04118371940021573,1181.4002044211516,0.04035825763513232,1230.0546589393898
60.7101,1.0352729850053932,23.1494,1.78477,0.041410919400215726,1181.8239362963302,0.040576447000137204,1230.764352067543
60.9101,1.0403929850053932,23.1493,1.79031,0.04161571940021573,1181.8188310930145,0.040773083948359774,1231.0010719496725
61.1201,1.0451729850053932,23.1352,1.79624,0.04180691940021573,1181.0989974255426,0.040956628080957666,1230.4771080145879
61.3201,1.0506829850053934,23.1642,1.80266,0.042027319400215736,1182.57950638701,0.0411681612218553,1232.2801530180864
61.5301,1.0564529850053932,23.1596,1.80876,0.042258119400215725,1182.3446670345015,0.041389628010085756,1232.3083291462538
61.7501,1.0614329850053932,23.1544,1.81485,0.04245731940021573,1182.0791964621003,0.04158073322943507,1232.2671104626422
61.9401,1.0664029850053933,23.1624,1.82091,0.042656119400215735,1182.4876127273328,0.04177141829903655,1232.927945525106
62.1501,1.0722029850053933,23.1664,1.82745,0.04288811940021573,1182.6918208599488,0.041993902192344355,1233.415248886649
62.3601,1.0777929850053933,23.1773,1.83378,0.043111719400215735,1183.2482880213279,0.04220828380129496,1234.260156195289
62.5701,1.0832829850053933,23.167,1.84016,0.043331319400215736,1182.7224520798413,0.04241878559475609,1233.9713764127193
62.7701,1.0887429850053933,23.1928,1.84679,0.043549719400215736,1184.0395945352157,0.04262809316594636,1235.6041866359694
62.9801,1.0937329850053932,23.1814,1.85246,0.04374931940021573,1183.4576013572596,0.04281934511106591,1235.2330659556515
63.1901,1.0995929850053934,23.1873,1.85932,0.04398371940021573,1183.7588083528685,0.043043894894614555,1235.8249236169947
63.4101,1.1046729850053933,23.1982,1.86493,0.044186919400215734,1184.3152755142478,0.04323851500550567,1236.6465191378402
63.6101,1.1104529850053932,23.1923,1.87165,0.04441811940021573,1184.0140685186386,0.04345990679251114,1236.605746785635
63.8201,1.1157529850053933,23.1862,1.87762,0.04463011940021573,1183.702651116399,0.04366287003365619,1236.5314417700756
64.0301,1.1208229850053932,23.1943,1.88331,0.04483291940021573,1184.1161725849468,0.043856986892266234,1237.2035575109396
64.2301,1.1266029850053934,23.1966,1.89004,0.045064119400215735,1184.233592261201,0.04407824181215058,1237.6000362606062
64.4301,1.1321629850053934,23.2138,1.89705,0.04528651940021573,1185.1116872314508,0.04429102908019165,1238.7812706466802
64.6401,1.1373229850053932,23.1993,1.90279,0.04549291940021573,1184.371432750717,0.04448846741045289,1238.2519468807636
64.8501,1.1428929850053933,23.2026,1.9093,0.04571571940021573,1184.5399044601254,0.04470154992810237,1238.691998350783
65.0401,1.1477929850053932,23.2233,1.9152,0.045911719400215725,1185.5966815464142,0.044888963802043484,1240.0294637114
65.2501,1.1537129850053933,23.2042,1.92126,0.046148519400215735,1184.621587713172,0.04511534351771287,1239.2901200356678
65.4601,1.1587829850053932,23.2163,1.92713,0.04635131940021573,1185.239317314336,0.045309178658700086,1240.1767234768663
65.6701,1.1641829850053933,23.2091,1.93319,0.04656731940021573,1184.8717426756266,0.04551558897658104,1240.0480435650927
65.8701,1.1698429850053933,23.2138,1.93964,0.04679371940021573,1185.1116872314508,0.045731891847119344,1240.5674709816756
66.0901,1.1749629850053933,23.2182,1.94621,0.04699851940021573,1185.3363161773286,0.04592751775198045,1241.045368028969
66.2801,1.1800829850053933,23.2182,1.95152,0.047203319400215736,1185.3363161773286,0.04612310539483161,1241.2881249065222
66.4801,1.1853929850053933,23.2199,1.958,0.04741571940021573,1185.4231046336904,0.04632591077069581,1241.630793933534
66.6801,1.1909429850053932,23.2322,1.96439,0.04763771940021573,1186.051044641485,0.04653783853990627,1242.5518115004488
66.8901,1.1970129850053932,23.2316,1.97085,0.04788051940021573,1186.0204134215928,0.04676957119351982,1242.8076868354772
