Repository: materialdigital/demodata_tensiletest_42CrMoS4

# pmd_referenceproject

This repository contains data from a joint project between Fraunhofer IWM, Freiburg and IWT, Bremen. The provided python scripts generate a structured dataset using the [PMDco v2.0.7](https://github.com/materialdigital/core-ontology) and [TTO v2.0.1](https://github.com/materialdigital/application-ontologies). The resulting ABox is published to [github-pages](https://matttjung.github.io/pmd_referenceproject/) as .ttl and .rdf alongside all references file resources.

**The repo is currently WIP**

File: resources/46NT73.csv (part 2 of 2)
Time,Displacement,Force,Machine Displacement,Engineering Strain,Engineering Stress,True Strain,True Stress
s,mm,kN,mm,,MPa,,MPa
66.9301,1.012875237545746,23.3255,1.97334,0.04051500950182984,1189.384793602599,0.03971579202557683,1237.5727298167403
67.1301,1.017885237545746,23.3283,1.97943,0.040715409501829836,1189.5275677091386,0.03990837041458122,1237.9596697421318
67.3401,1.022845237545746,23.3309,1.98534,0.04091380950182984,1189.660143665211,0.0400989903374661,1238.333672155049
67.5501,1.028175237545746,23.3353,1.99105,0.04112700950182984,1189.8845029754873,0.04030378939692675,1238.8208942354404
67.7601,1.033145237545746,23.3406,1.99734,0.04132580950182984,1190.1547539628657,0.040494718092923786,1239.3388626028323
67.9701,1.038235237545746,23.3447,2.00262,0.04152940950182984,1190.3638160474416,0.040690218959994084,1239.7989224202367
68.1701,1.0436052375457459,23.3498,2.00909,0.04174420950182983,1190.6238688843528,0.04089643287140902,1240.3255211049404
68.3801,1.048805237545746,23.3546,2.01485,0.04195220950182984,1190.8686244955634,0.04109607807768174,1240.8281945195572
68.5701,1.053825237545746,23.3594,2.02071,0.04215300950182984,1191.113380106774,0.04128877468319894,1241.3223937361715
68.7901,1.059465237545746,23.3657,2.0271,0.04237860950182984,1191.4346218464877,0.04150522618609212,1241.9259644326805
68.9901,1.0646852375457458,23.3708,2.03289,0.042587409501829834,1191.694674683399,0.04170551722085711,1242.445863795291
69.2001,1.069785237545746,23.3746,2.03869,0.04279140950182984,1191.8884395422742,0.04190116512788636,1242.8910258392245
69.4101,1.075115237545746,23.3782,2.04483,0.04300460950182984,1192.072006250682,0.04210559547371133,1243.3365973775556
69.6001,1.080205237545746,23.3828,2.05072,0.04320820950182984,1192.3065637114255,0.042300781697083775,1243.8239955066756
69.8101,1.085885237545746,23.3875,2.05735,0.043435409501829836,1192.5462202474025,0.04251854768148933,1244.3449536737078
70.0101,1.091305237545746,23.392,2.06355,0.04365220950182984,1192.7756786329123,0.0427263012983531,1244.8429724452835
70.2101,1.096815237545746,23.4006,2.06966,0.04387260950182984,1193.2141991029982,0.04293746046524054,1245.5636197122826
70.4101,1.102575237545746,23.4045,2.076,0.04410300950182984,1193.4130630371067,0.04315815269827058,1246.04617069584
70.6201,1.1079352375457459,23.4063,2.08208,0.04431740950182984,1193.5048463913108,0.04336347534193221,1246.3978894112531
70.8201,1.113405237545746,23.4071,2.08868,0.044536209501829835,1193.545638993179,0.043572968241587316,1246.7016376213744
71.0301,1.119345237545746,23.4072,2.09478,0.04477380950182984,1193.5507380684126,0.04380041175055734,1246.990551445456
71.2301,1.124565237545746,23.4061,2.10077,0.04498260950182984,1193.4946482408434,0.04400024365325765,1247.1811519451849
71.4301,1.129615237545746,23.4082,2.10622,0.04518460950182984,1193.6017288207481,0.04419352962463099,1247.5341568382225
71.6301,1.134705237545746,23.4104,2.11201,0.04538820950182984,1193.7139084758862,0.04438830877682604,1247.894445439038
71.8401,1.1397652375457459,23.4139,2.11832,0.04559060950182983,1193.8923761090607,0.04458190232143079,1248.3226572154608
72.0401,1.144955237545746,23.4154,2.12393,0.045798209501829834,1193.968862237564,0.04478043068573632,1248.6504983289815
72.2601,1.150495237545746,23.4197,2.12975,0.04601980950182984,1194.1881224726067,0.044992303801672524,1249.1444323781438
72.4601,1.1556252375457459,23.4218,2.1356,0.04622500950182983,1194.2952030525114,0.04518845675547031,1249.5015101616034
72.6701,1.160975237545746,23.4259,2.14203,0.046439009501829845,1194.504265137087,0.045392980748622365,1249.9758600557645
72.8601,1.165595237545746,23.4298,2.14728,0.04662380950182984,1194.7031290711957,0.04556956407789688,1250.4047401722512
73.0701,1.171245237545746,23.432,2.15301,0.04684980950182984,1194.815308726334,0.04578547317636985,1250.7921783300328
73.2701,1.1765352375457458,23.4366,2.15895,0.04706140950182983,1195.0498661870774,0.04598758298771213,1251.2905973148145
73.4801,1.181645237545746,23.4397,2.16509,0.04726580950182984,1195.2079375193175,0.046182776937152684,1251.7004082091805
73.6801,1.186785237545746,23.4438,2.17114,0.04747140950182984,1195.4169996038934,0.04637907841000084,1252.1651295175386
73.8801,1.192255237545746,23.4496,2.17659,0.04769020950182984,1195.7127459674393,0.04658794057968828,1252.7365373266348
74.0901,1.1981952375457459,23.4559,2.18392,0.047927809501829836,1196.0339877071533,0.046814699463094925,1253.3572768276956
74.2901,1.203675237545746,23.4572,2.18989,0.04814700950182984,1196.1002756851897,0.04702385230326248,1253.688927023746
74.4901,1.2091452375457459,23.458,2.19589,0.04836580950182984,1196.141068287058,0.04723257986153061,1253.9933993331451
74.7001,1.2146352375457459,23.4591,2.20274,0.04858540950182984,1196.197158114627,0.04744202679459491,1254.3148868865512
74.9101,1.220475237545746,23.4582,2.20956,0.04881900950182984,1196.151266437525,0.04766477830484196,1254.5461864793645
75.1201,1.225915237545746,23.4591,2.21531,0.04903660950182984,1196.197158114627,0.047872228234960165,1254.8546110442924
75.3201,1.231085237545746,23.4599,2.22166,0.049243409501829837,1196.2379507164956,0.048069342060376045,1255.1447859852578
75.5201,1.2364252375457458,23.4619,2.22724,0.04945700950182983,1196.3399322211667,0.04827289660184687,1255.5073276164474
75.7301,1.2422552375457458,23.4638,2.23351,0.049690209501829834,1196.436814650604,0.04849508206730468,1255.8880106262945
75.9401,1.247735237545746,23.466,2.23975,0.04990940950182984,1196.5489943057423,0.048703883782462425,1256.2680480515503
76.1601,1.253435237545746,23.4675,2.24654,0.05013740950182984,1196.6254804342457,0.0489210217994178,1256.6211821671013
76.3601,1.258875237545746,23.4689,2.25227,0.050355009501829834,1196.6968674875154,0.04912821131251461,1256.9565496206594
76.5701,1.264715237545746,23.4693,2.25891,0.05058860950182984,1196.7172637884496,0.049350587580825195,1257.2575261303416
76.7801,1.2698152375457459,23.4723,2.26476,0.05079260950182984,1196.870236045456,0.04954474559346573,1257.6623985692759
76.9701,1.275255237545746,23.4742,2.27062,0.05101020950182984,1196.9671184748938,0.04975180593120059,1258.0246619550999
77.1701,1.280565237545746,23.4761,2.27654,0.05122260950182984,1197.0640009043311,0.04995387679490568,1258.3807427713516
77.3801,1.285795237545746,23.478,2.28246,0.05143180950182984,1197.1608833337687,0.05015286336996962,1258.7330338284332
77.5901,1.291425237545746,23.4781,2.28842,0.05165700950182984,1197.1659824090025,0.05036702455881324,1259.0079969375718
77.7801,1.296545237545746,23.4812,2.2948,0.05186180950182984,1197.3240537412426,0.05056174589793035,1259.4194457283297
77.9901,1.302305237545746,23.4834,2.30126,0.05209220950182984,1197.4362333963804,0.05078076209204857,1259.8133325315468
78.1801,1.307285237545746,23.4884,2.30642,0.05229140950182984,1197.6911871580583,0.0509700811865293,1260.320147482473
78.4001,1.313385237545746,23.4933,2.31331,0.05253540950182984,1197.9410418445027,0.0512019292406209,1260.8753650368521
78.6101,1.3196352375457459,23.4942,2.32039,0.05278540950182983,1197.9869335216044,0.05143942273702157,1261.2231643853838
78.8101,1.3252652375457459,23.4927,2.32642,0.053010609501829835,1197.910447393101,0.05165330860139423,1261.412410338019
79.0201,1.330885237545746,23.4907,2.33256,0.05323540950182984,1197.8084658884302,0.05186676894631629,1261.5742900747593
79.2201,1.336435237545746,23.4916,2.339,0.05345740950182984,1197.854357565532,0.05207752582441366,1261.8885484814639
79.4201,1.3417052375457459,23.4905,2.3451,0.053668209501829836,1197.798267737963,0.05227760881785474,1262.081956111853
79.6301,1.347745237545746,23.4885,2.35132,0.05390980950182984,1197.6962862332919,0.05250687672526283,1262.2638648651775
79.8401,1.352845237545746,23.4899,2.35666,0.05411380950182984,1197.7676732865616,0.05270042294438283,1262.5834449862407
80.0601,1.358805237545746,23.4912,2.36319,0.05435220950182984,1197.833961264598,0.05292655891135332,1262.9388836756582
80.2601,1.364065237545746,23.4923,2.36907,0.05456260950182984,1197.890051092167,0.053126092812677536,1263.250058176036
80.4601,1.3694252375457459,23.4934,2.37508,0.054777009501829836,1197.946140919736,0.05332937918610617,1263.5660480635768
80.6701,1.3753252375457459,23.4944,2.38194,0.055013009501829836,1197.9971316720714,0.053553098133355403,1263.9025592599119
80.8801,1.380655237545746,23.4967,2.38779,0.05522620950182984,1198.1144104024434,0.05375516053349049,1264.28172783849
81.0801,1.386045237545746,23.4985,2.39387,0.055441809501829836,1198.2061937566473,0.05395945604449333,1264.636913294816
81.3001,1.392115237545746,23.5003,2.40012,0.05568460950182984,1198.2979771108512,0.05418947543024379,1265.0247320331014
81.5101,1.398005237545746,23.5006,2.4065,0.05592020950182983,1198.3132743365518,0.05441262324545755,1265.3232036862755
81.7201,1.403545237545746,23.5001,2.41245,0.05614180950182984,1198.287778960384,0.05462246556904389,1265.5618231751487
81.9301,1.409535237545746,23.5001,2.4189,0.056381409501829835,1198.287778960384,0.05484930331347389,1265.8489329269876
82.1401,1.4149152375457459,23.5004,2.42489,0.056596609501829834,1198.3030761860846,0.05505299686712999,1266.1229674538297
82.3401,1.420395237545746,23.5014,2.43085,0.05681580950182984,1198.3540669384204,0.05526043390006788,1266.4395233213368
82.5501,1.426425237545746,23.5035,2.43739,0.05705700950182984,1198.4611475183249,0.05548864062932656,1266.8417565998518
82.7701,1.432045237545746,23.5021,2.4431,0.05728180950182984,1198.3897604650551,0.055701283937794055,1267.035694432958
82.9601,1.437375237545746,23.5023,2.44917,0.05749500950182984,1198.3999586155226,0.05590291277995495,1267.3019756231145
83.1701,1.443455237545746,23.502,2.45557,0.05773820950182983,1198.3846613898218,0.056132863783831574,1267.5772460329265
83.3801,1.4489752375457459,23.5015,2.46156,0.05795900950182983,1198.359166013654,0.056341589303550065,1267.8148763032443
83.5801,1.454575237545746,23.5019,2.46748,0.058183009501829835,1198.379562314588,0.05655329532216794,1268.1048917755363
83.7901,1.460785237545746,23.5027,2.47411,0.05843140950182984,1198.4203549164565,0.05678800977833927,1268.4457454299084
83.9901,1.4663652375457459,23.5047,2.48016,0.05865460950182984,1198.5223364211276,0.0569988656423178,1268.8211960431297
84.2001,1.472035237545746,23.5038,2.48628,0.05888140950182984,1198.4764447440257,0.05721307687540353,1269.0444270652956
84.4101,1.4780552375457459,23.5035,2.49279,0.05912220950182984,1198.4611475183249,0.05744046081268956,1269.3168185617067
84.6101,1.483725237545746,23.5025,2.49874,0.059349009501829836,1198.4101567659893,0.05765457748213692,1269.5346125469835
84.8201,1.489245237545746,23.5031,2.50495,0.059569809501829836,1198.4407512173907,0.057862985655983724,1269.8316384666405
85.0201,1.494945237545746,23.5024,2.51108,0.059797809501829835,1198.405057690756,0.05807814417670027,1270.0670550365771
85.2301,1.501155237545746,23.5012,2.51768,0.06004620950182984,1198.3438687879532,0.05831250104344153,1270.299875788428
85.4401,1.506855237545746,23.5003,2.52324,0.060274209501829844,1198.2979771108512,0.0585275628792237,1270.5244404288496
85.6401,1.512265237545746,23.4989,2.52937,0.060490609501829835,1198.2265900575815,0.05873164019964315,1270.7080468114636
85.8501,1.5185952375457459,23.4991,2.53582,0.06074380950182984,1198.2367882080484,0.058970369119873856,1271.0222554090426
86.0601,1.524165237545746,23.4998,2.54183,0.06096660950182984,1198.2724817346834,0.059180388356074365,1271.3270922053903
86.2601,1.529695237545746,23.4977,2.54805,0.06118780950182984,1198.1654011547787,0.05938885575017199,1271.4785174723208
86.4701,1.5358452375457459,23.497,2.55504,0.061433809501829834,1198.129707628144,0.05962064458987751,1271.7353798450545
86.6701,1.541535237545746,23.4961,2.56085,0.06166140950182984,1198.083815951042,0.0598350485401427,1271.959352743914
86.8801,1.5469952375457459,23.4943,2.56733,0.061879809501829836,1197.992032596838,0.06004074268802703,1272.1235513586403
87.0801,1.552715237545746,23.494,2.57273,0.062108609501829844,1197.9767353711372,0.060256186424761216,1272.3814046205803
87.2801,1.5583852375457459,23.493,2.57938,0.062335409501829836,1197.925744618802,0.06046970111268211,1272.5989364623993
87.4801,1.5638752375457459,23.492,2.58488,0.06255500950182984,1197.8747538664663,0.06067639412500683,1272.8078204765852
87.6801,1.569525237545746,23.4923,2.59102,0.06278100950182984,1197.890051092167,0.060889066379023034,1273.0947977719316
87.9001,1.575935237545746,23.4909,2.59823,0.06303740950182984,1197.8186640388972,0.06113029112235133,1273.3260496728517
88.1101,1.5821752375457458,23.4888,2.60448,0.06328700950182983,1197.7115834589927,0.06136506244785157,1273.5111678218136
88.3301,1.587925237545746,23.4871,2.61078,0.06351700950182984,1197.6248991800223,0.061581349420079805,1273.6944512808677
88.5501,1.594125237545746,23.4862,2.61708,0.06376500950182984,1197.5790075029201,0.061814510795871164,1273.9426442955357
88.7601,1.6004152375457459,23.4842,2.62403,0.06401660950182983,1197.477025998249,0.062051001231661594,1274.1354451589914
88.9601,1.605925237545746,23.4833,2.62972,0.06423700950182984,1197.431134321147,0.06225811940481541,1274.3505294743215
89.1601,1.611675237545746,23.4816,2.63552,0.06446700950182983,1197.3444500421765,0.0624742133275418,1274.5336660800087
89.3701,1.617475237545746,23.4806,2.64143,0.06469900950182984,1197.2934592898412,0.06269213903070209,1274.7571601889133
89.5701,1.622965237545746,23.4786,2.64764,0.06491860950182984,1197.19147778517,0.06289837323802536,1274.9114838304242
89.7701,1.628695237545746,23.4786,2.65338,0.06514780950182984,1197.19147778517,0.06311357779581724,1275.1858801171325
89.9701,1.634605237545746,23.4761,2.65939,0.06538420950182984,1197.0640009043311,0.06333549419872643,1275.3330843265585
90.1701,1.6398652375457459,23.4443,2.66474,0.06559460950182984,1195.4424949800612,0.0635329621405074,1273.8570786201715
90.3801,1.644445237545746,23.4604,2.67013,0.06577780950182983,1196.2634460926633,0.06370487015509711,1274.9510351637489
90.5801,1.653205237545746,23.5122,2.68063,0.06612820950182983,1198.9047670636442,nan,nan
90.7801,1.6580352375457459,23.428,2.68388,0.06632140950182984,1194.6113457169918,nan,nan
90.9801,1.662295237545746,23.4269,2.68803,0.06649180950182984,1194.5552558894228,nan,nan
91.1901,1.669225237545746,23.483,2.69613,0.06676900950182983,1197.4158370954465,nan,nan
91.3901,1.675335237545746,23.4881,2.70344,0.06701340950182984,1197.6758899323577,nan,nan
91.5901,1.681545237545746,23.469,2.70982,0.06726180950182985,1196.7019665627488,nan,nan
91.8001,1.687965237545746,23.454,2.71621,0.06751860950182983,1195.9371052777158,nan,nan
92.0001,1.693445237545746,23.4456,2.72181,0.06773780950182984,1195.5087829580973,nan,nan
92.2001,1.699035237545746,23.4422,2.72767,0.06796140950182984,1195.3354144001564,nan,nan
92.4101,1.704925237545746,23.44,2.73341,0.06819700950182984,1195.2232347450183,nan,nan
92.6101,1.709945237545746,23.4394,2.73885,0.06839780950182985,1195.192640293617,nan,nan
92.8101,1.7156852375457459,23.4398,2.74457,0.06862740950182983,1195.2130365945513,nan,nan
93.0101,1.721335237545746,23.4398,2.7509,0.06885340950182985,1195.2130365945513,nan,nan
93.2301,1.727605237545746,23.439,2.75755,0.06910420950182984,1195.1722439926828,nan,nan
93.4301,1.734095237545746,23.4358,2.76428,0.06936380950182984,1195.009073585209,nan,nan
93.6401,1.740065237545746,23.4329,2.77007,0.06960260950182984,1194.861200403436,nan,nan
93.8401,1.745875237545746,23.43,2.77664,0.06983500950182985,1194.713327221663,nan,nan
94.0501,1.752275237545746,23.4247,2.78268,0.07009100950182984,1194.4430762342845,nan,nan
94.2501,1.7578152375457459,23.4208,2.78816,0.07031260950182984,1194.2442123001758,nan,nan
94.4501,1.764205237545746,23.4163,2.79536,0.07056820950182983,1194.014753914666,nan,nan
94.6501,1.770175237545746,23.4123,2.80167,0.07080700950182985,1193.8107909053238,nan,nan
94.8501,1.775445237545746,23.4078,2.80743,0.07101780950182984,1193.5813325198142,nan,nan
95.0601,1.781815237545746,23.4045,2.81384,0.07127260950182984,1193.4130630371067,nan,nan
95.2601,1.787955237545746,23.398,2.81968,0.07151820950182984,1193.0816231469257,nan,nan
95.4601,1.793495237545746,23.3938,2.82531,0.07173980950182984,1192.8674619871163,nan,nan
95.6601,1.799585237545746,23.3889,2.83138,0.07198340950182984,1192.6176073006723,nan,nan
95.8801,1.805925237545746,23.3845,2.83865,0.07223700950182983,1192.3932479903958,nan,nan
96.1001,1.812475237545746,23.379,2.8448,0.07249900950182984,1192.1127988525504,nan,nan
96.3001,1.818165237545746,23.3693,2.85069,0.07272660950182984,1191.6181885548956,nan,nan
96.5101,1.824035237545746,23.365,2.85658,0.07296140950182985,1191.398928319853,nan,nan
96.7101,1.829745237545746,23.3604,2.86246,0.07318980950182984,1191.1643708591093,nan,nan
96.9101,1.8355352375457459,23.3559,2.86847,0.07342140950182983,1190.9349124735993,nan,nan
97.1201,1.841935237545746,23.3504,2.87492,0.07367740950182984,1190.6544633357541,nan,nan
97.3201,1.847895237545746,23.3463,2.88146,0.07391580950182984,1190.4454012511783,nan,nan
97.5201,1.853795237545746,23.3405,2.88705,0.07415180950182984,1190.1496548876323,nan,nan
97.7201,1.8596652375457459,23.334,2.89305,0.07438660950182983,1189.8182149974512,nan,nan
97.9401,1.8662052375457459,23.3267,2.89925,0.07464820950182983,1189.4459825054016,nan,nan
98.1501,1.872845237545746,23.3182,2.90637,0.07491380950182984,1189.0125611105498,nan,nan
98.3501,1.878975237545746,23.3107,2.91232,0.07515900950182984,1188.6301304680333,nan,nan
98.5501,1.8850152375457458,23.3007,2.9184,0.07540060950182984,1188.1202229446778,nan,nan
98.7601,1.890855237545746,23.2885,2.92423,0.07563420950182984,1187.4981357661843,nan,nan
98.9601,1.896365237545746,23.2747,2.92989,0.07585460950182984,1186.7944633839538,nan,nan
99.1701,1.902465237545746,23.2663,2.93626,0.07609860950182984,1186.3661410643354,nan,nan
99.3901,1.908715237545746,23.2637,2.94231,0.07634860950182984,1186.2335651082628,nan,nan
99.6001,1.914585237545746,23.2584,2.94827,0.07658340950182983,1185.9633141208847,nan,nan
99.8001,1.920365237545746,23.2524,2.95408,0.07681460950182985,1185.6573696068713,nan,nan
100,1.9263652375457458,23.245,2.96002,0.07705460950182984,1185.2800380395884,nan,nan
100.2,1.9326352375457458,23.237,2.96655,0.07730540950182983,1184.872112020904,nan,nan
100.42,1.939595237545746,23.2263,2.9735,0.07758380950182983,1184.3265109709137,nan,nan
100.63,1.946505237545746,23.2153,2.98047,0.07786020950182984,1183.7656126952227,nan,nan
100.83,1.9527352375457458,23.2026,2.98688,0.07810940950182983,1183.1180301405614,nan,nan
101.03,1.959125237545746,23.1888,2.99303,0.07836500950182984,1182.414357758331,nan,nan
101.24,1.965395237545746,23.1748,2.99934,0.07861580950182984,1181.7004872256337,nan,nan
101.44,1.971475237545746,23.1621,3.00516,0.07885900950182984,1181.052904670972,nan,nan
101.64,1.977625237545746,23.1492,3.011,0.07910500950182983,1180.3951239658438,nan,nan
101.84,1.983745237545746,23.1308,3.0172,0.07934980950182985,1179.4568941228697,nan,nan
102.06,1.9900552375457459,23.1129,3.02319,0.07960220950182983,1178.5441596560638,nan,nan
102.27,1.996165237545746,23.1006,3.02946,0.07984660950182984,1177.9169734023365,nan,nan
102.47,2.002005237545746,23.0915,3.03503,0.08008020950182985,1177.4529575560832,nan,nan
102.67,2.007675237545746,23.0838,3.041,0.08030700950182984,1177.0603287630995,nan,nan
102.87,2.0138052375457463,23.0753,3.04709,0.08055220950182986,1176.6269073682474,nan,nan
103.07,2.019935237545746,23.0661,3.05329,0.08079740950182984,1176.1577924467604,nan,nan
103.28,2.0261552375457463,23.0555,3.05935,0.08104620950182985,1175.6172904720038,nan,nan
103.48,2.0325952375457463,23.0419,3.06563,0.08130380950182986,1174.9238162402403,nan,nan
103.68,2.039085237545746,23.0288,3.07289,0.08156340950182984,1174.2558373846448,nan,nan
103.89,2.046315237545746,23.0129,3.08,0.08185260950182985,1173.4450844225098,nan,nan
104.09,2.053015237545746,22.992,3.0861,0.08212060950182984,1172.379377698697,nan,nan
104.3,2.058935237545746,22.9588,3.09148,0.08235740950182985,1170.6864847211573,nan,nan
104.5,2.0641052375457463,22.9282,3.09594,0.08256420950182985,1169.1261676996899,nan,nan
104.7,2.0692552375457463,22.9174,3.10061,0.08277020950182985,1168.575467574466,nan,nan
104.9,2.074635237545746,22.9198,3.10614,0.08298540950182984,1168.6978453800712,nan,nan
105.1,2.0805952375457464,22.9265,3.11255,0.08322380950182985,1169.0394834207193,nan,nan
105.31,2.087925237545746,22.9266,3.11982,0.08351700950182984,1169.044582495953,nan,nan
105.51,2.0954252375457463,22.9108,3.12667,0.08381700950182985,1168.2389286090513,nan,nan
105.71,2.1023352375457462,22.8874,3.1339,0.08409340950182985,1167.0457450043996,nan,nan
105.91,2.109425237545746,22.8613,3.14091,0.08437700950182984,1165.7148863684422,nan,nan
106.13,2.116395237545746,22.8206,3.14698,0.08465580950182984,1163.6395627483857,nan,nan
106.35,2.1226752375457463,22.7948,3.15302,0.08490700950182985,1162.324001338129,nan,nan
106.55,2.1283752375457463,22.7813,3.15845,0.08513500950182985,1161.6356261815993,nan,nan
106.77,2.134505237545746,22.7713,3.1649,0.08538020950182984,1161.1257186582438,nan,nan
106.98,2.140535237545746,22.7614,3.17077,0.08562140950182984,1160.6209102101218,nan,nan
107.18,2.1463952375457462,22.7511,3.17645,0.08585580950182985,1160.095705461066,nan,nan
107.38,2.1525852375457464,22.7396,3.18228,0.08610340950182986,1159.5093118092072,nan,nan
107.59,2.1594252375457463,22.7242,3.18909,0.08637700950182986,1158.72405422324,nan,nan
107.79,2.166045237545746,22.7104,3.19553,0.08664180950182984,1158.0203818410096,nan,nan
107.99,2.1725652375457463,22.6935,3.20234,0.08690260950182985,1157.158638126539,nan,nan
108.19,2.1791452375457463,22.6728,3.20819,0.08716580950182985,1156.1031295531932,nan,nan
108.39,2.185135237545746,22.6328,3.21402,0.08740540950182984,1154.0634994597717,nan,nan
108.6,2.1905952375457463,22.6096,3.2186,0.08762380950182985,1152.8805140055872,nan,nan
108.8,2.195875237545746,22.6003,3.22387,0.08783500950182985,1152.4063000088668,nan,nan
109.01,2.202095237545746,22.5952,3.23019,0.08808380950182984,1152.1462471719553,nan,nan
109.21,2.207915237545746,22.5885,3.23619,0.08831660950182985,1151.8046091313074,nan,nan
109.41,2.2141852375457463,22.5798,3.24215,0.08856740950182986,1151.3609895859881,nan,nan
109.61,2.220875237545746,22.5642,3.24825,0.08883500950182985,1150.565533849554,nan,nan
109.81,2.2275352375457462,22.5471,3.25477,0.08910140950182985,1149.693591984616,nan,nan
110.02,2.2344652375457463,22.527,3.26149,0.08937860950182985,1148.6686778626718,nan,nan
110.22,2.2411152375457464,22.5071,3.26804,0.08964460950182986,1147.6539618911947,nan,nan
110.42,2.248055237545746,22.4862,3.27477,0.08992220950182984,1146.588255167382,nan,nan
110.63,2.2556252375457464,22.4586,3.28214,0.09022500950182985,1145.180910402921,nan,nan
110.83,2.261865237545746,22.4189,3.28722,0.09047460950182984,1143.1565775352,nan,nan
111.03,2.267235237545746,22.387,3.29198,0.09068940950182984,1141.5299725356965,nan,nan
111.23,2.272535237545746,22.3723,3.29777,0.09090140950182984,1140.780408476364,nan,nan
111.45,2.278335237545746,22.3658,3.30345,0.09113340950182984,1140.448968586183,nan,nan
111.65,2.283895237545746,22.3626,3.3089,0.09135580950182984,1140.2857981787095,nan,nan
111.86,2.289825237545746,22.3574,3.3148,0.09159300950182984,1140.0206462665644,nan,nan
112.06,2.2961552375457464,22.3495,3.32152,0.09184620950182985,1139.6178193231137,nan,nan
112.27,2.303555237545746,22.3317,3.32864,0.09214220950182984,1138.7101839315412,nan,nan
112.47,2.310475237545746,22.3125,3.33538,0.09241900950182984,1137.7311614866987,nan,nan
112.67,2.317555237545746,22.2895,3.34197,0.09270220950182985,1136.5583741829814,nan,nan
112.87,2.3244952375457464,22.2675,3.34869,0.09297980950182985,1135.4365776315997,nan,nan
113.07,2.331425237545746,22.2416,3.35511,0.09325700950182984,1134.115917146109,nan,nan
113.28,2.338195237545746,22.2176,3.36193,0.09352780950182984,1132.8921390900564,nan,nan
113.48,2.344655237545746,22.1838,3.36777,0.09378620950182985,1131.1686516611153,nan,nan
113.68,2.3494852375457462,22.133,3.37123,0.09397940950182986,1128.5783214424696,nan,nan
113.9,2.354605237545746,22.1173,3.37632,0.09418420950182985,1127.7777666308018,nan,nan
114.11,2.3598752375457464,22.1195,3.38152,0.09439500950182986,1127.88994628594,nan,nan
114.31,2.365665237545746,22.1462,3.38889,0.09462660950182984,1129.251399373299,nan,nan
114.51,2.3729452375457463,22.1491,3.39645,0.09491780950182985,1129.399272555072,nan,nan
114.72,2.380385237545746,22.1254,3.40334,0.09521540950182984,1128.1907917247195,nan,nan
114.92,2.387985237545746,22.0863,3.41051,0.09551940950182986,1126.1970533084002,nan,nan
115.12,2.394525237545746,22.0272,3.41568,0.09578100950182984,1123.1834998453699,nan,nan
115.32,2.399945237545746,21.998,3.42017,0.09599780950182984,1121.694569877172,nan,nan
115.52,2.405135237545746,21.9877,3.4253,0.09620540950182985,1121.169365128116,nan,nan
115.73,2.411165237545746,21.984,3.43179,0.09644660950182984,1120.9806993444745,nan,nan
115.93,2.417115237545746,21.9827,3.43809,0.09668460950182985,1120.9144113664383,nan,nan
116.14,2.4234652375457464,21.9743,3.44477,0.09693860950182985,1120.4860890468196,nan,nan
116.35,2.4311152375457463,21.9567,3.45185,0.09724460950182985,1119.5886518057143,nan,nan
116.55,2.4381652375457463,21.9354,3.45843,0.09752660950182986,1118.5025487809673,nan,nan
116.76,2.4452752375457463,21.91,3.46523,0.09781100950182985,1117.2073836716447,nan,nan
116.96,2.4523252375457463,21.8821,3.47141,0.09809300950182985,1115.7847416814832,nan,nan
117.16,2.459065237545746,21.8518,3.478,0.09836260950182985,1114.2397218857163,nan,nan
117.37,2.4650852375457464,21.7993,3.48325,0.09860340950182986,1111.5627073881005,nan,nan
117.57,2.470185237545746,21.7785,3.48798,0.09880740950182984,1110.5020997395213,nan,nan
117.77,2.475205237545746,21.774,3.4933,0.09900820950182984,1110.2726413540115,nan,nan
117.97,2.480615237545746,21.774,3.49849,0.09922460950182983,1110.2726413540115,nan,nan
118.19,2.4871152375457464,21.7734,3.50489,0.09948460950182986,1110.24204690261,nan,nan
118.39,2.493765237545746,21.7717,3.51208,0.09975060950182985,1110.1553626236398,nan,nan
118.61,2.5020252375457464,21.7508,3.51983,0.10008100950182985,1109.089655899827,nan,nan
118.83,2.5101552375457463,21.7203,3.52765,0.10040620950182985,1107.5344379535932,nan,nan
119.04,2.5174652375457462,21.6861,3.53421,0.10069860950182985,1105.7905542237174,nan,nan
119.24,2.5241852375457463,21.6429,3.54001,0.10096740950182985,1103.5877537228225,nan,nan
119.45,2.530185237545746,21.5931,3.54555,0.10120740950182984,1101.0484142565124,nan,nan
119.64,2.534475237545746,21.5738,3.54925,0.10137900950182985,1100.0642927364365,nan,nan
119.85,2.5397052375457463,21.569,3.55457,0.10158820950182985,1099.8195371252261,nan,nan
120.05,2.5450052375457464,21.5751,3.55981,0.10180020950182986,1100.130580714473,nan,nan
120.25,2.5512352375457463,21.5893,3.56684,0.10204940950182985,1100.8546493976376,nan,nan
120.46,2.558575237545746,21.5816,3.57394,0.10234300950182984,1100.462020604654,nan,nan
120.66,2.566265237545746,21.5534,3.58147,0.10265060950182985,1099.0240813887917,nan,nan
120.86,2.573895237545746,21.5199,3.5883,0.10295580950182984,1097.3158911855512,nan,nan
121.07,2.581295237545746,21.4645,3.59458,0.10325180950182984,1094.4910035061623,nan,nan
121.27,2.587245237545746,21.4355,3.59987,0.10348980950182984,1093.0122716884316,nan,nan
121.47,2.593035237545746,21.4194,3.60558,0.10372140950182984,1092.1913205758294,nan,nan
121.67,2.5986852375457463,21.405,3.61095,0.10394740950182985,1091.4570537421978,nan,nan
121.88,2.6045752375457463,21.3922,3.61649,0.10418300950182985,1090.8043721123029,nan,nan
122.08,2.6106752375457463,21.3796,3.62258,0.10442700950182986,1090.161888632875,nan,nan
122.28,2.616895237545746,21.3644,3.6282,0.10467580950182985,1089.386829197375,nan,nan
122.49,2.623785237545746,21.3466,3.63539,0.10495140950182984,1088.4791938058022,nan,nan
122.69,2.6303952375457462,21.3264,3.64159,0.10521580950182985,1087.4491806086244,nan,nan
122.89,2.636965237545746,21.3064,3.64735,0.10547860950182984,1086.4293655619138,nan,nan
123.09,2.643515237545746,21.2747,3.65353,0.10574060950182984,1084.8129587128772,nan,nan
123.29,2.649215237545746,21.2366,3.65841,0.10596860950182985,1082.870211048893,nan,nan
123.5,2.6548252375457464,21.2189,3.66464,0.10619300950182986,1081.967674732554,nan,nan
123.7,2.660185237545746,21.2086,3.66952,0.10640740950182984,1081.442469983498,nan,nan
123.9,2.6659352375457464,21.1979,3.67518,0.10663740950182986,1080.896868933508,nan,nan
124.11,2.672825237545746,21.1866,3.68217,0.10691300950182984,1080.320673432116,nan,nan
124.31,2.679175237545746,21.1725,3.68842,0.10716700950182984,1079.601703824185,nan,nan
124.52,2.685965237545746,21.1531,3.69488,0.10743860950182985,1078.6124832288756,nan,nan
124.72,2.6929152375457464,21.1315,3.70116,0.10771660950182986,1077.511082978428,nan,nan
124.92,2.6997652375457464,21.1069,3.70808,0.10799060950182986,1076.2567104709738,nan,nan
125.12,2.707025237545746,21.0807,3.71416,0.10828100950182984,1074.9207527597828,nan,nan
125.32,2.714015237545746,21.056,3.72083,0.10856060950182984,1073.661281177095,nan,nan
125.53,2.721325237545746,21.0135,3.72751,0.10885300950182984,1071.4941742028345,nan,nan
125.73,2.7267352375457463,20.962,3.73236,0.10906940950182985,1068.8681504575543,nan,nan
125.93,2.731425237545746,20.9415,3.7363,0.10925700950182984,1067.822840034676,nan,nan
126.14,2.736455237545746,20.9384,3.74056,0.10945820950182984,1067.6647687024356,nan,nan
126.34,2.741865237545746,20.9475,3.74651,0.10967460950182983,1068.128784548689,nan,nan
126.54,2.748325237545746,20.9553,3.75394,0.10993300950182984,1068.5265124169064,nan,nan
126.74,2.755705237545746,20.9379,3.76072,0.11022820950182984,1067.6392733262678,nan,nan
126.95,2.7640852375457463,20.9088,3.76882,0.11056340950182986,1066.1554424333037,nan,nan
127.15,2.7717552375457464,20.873,3.77541,0.11087020950182985,1064.3299734996915,nan,nan
127.35,2.779045237545746,20.8353,3.78188,0.11116180950182984,1062.4076221366415,nan,nan
127.56,2.785385237545746,20.7882,3.78783,0.11141540950182983,1060.0059577016377,nan,nan
127.76,2.7906452375457462,20.7411,3.79181,0.11162580950182985,1057.604293266634,nan,nan
127.96,2.795045237545746,20.713,3.79613,0.11180180950182984,1056.1714531260052,nan,nan
128.16,2.799555237545746,20.7188,3.80136,0.11198220950182984,1056.4671994895516,nan,nan
128.36,2.806225237545746,20.764,3.80959,0.11224900950182985,1058.7719814951176,nan,nan
128.57,2.8146552375457463,20.7471,3.81695,0.11258620950182985,1057.910237780647,nan,nan
128.77,2.822415237545746,20.7031,3.82417,0.11289660950182984,1055.6666446778834,nan,nan
128.97,2.828905237545746,20.6406,3.82917,0.11315620950182984,1052.4797226569121,nan,nan
129.18,2.834695237545746,20.6136,3.83421,0.11338780950182985,1051.1029723438528,nan,nan
129.38,2.840905237545746,20.5992,3.84024,0.11363620950182984,1050.3687055102212,nan,nan
129.59,2.8467252375457464,20.5899,3.84651,0.11386900950182985,1049.8944915135005,nan,nan
129.78,2.852295237545746,20.577,3.85149,0.11409180950182984,1049.236710808372,nan,nan
129.99,2.859175237545746,20.5585,3.85802,0.11436700950182985,1048.2933818901647,nan,nan
130.19,2.8658252375457463,20.5377,3.86414,0.11463300950182985,1047.2327742415855,nan,nan
130.39,2.872505237545746,20.5156,3.87057,0.11490020950182984,1046.10587861497,nan,nan
130.6,2.879295237545746,20.4928,3.87692,0.11517180950182984,1044.9432894617196,nan,nan
130.8,2.886255237545746,20.4689,3.88316,0.11545020950182984,1043.7246104809005,nan,nan
131,2.892845237545746,20.425,3.88924,0.11571380950182984,1041.4861164533702,nan,nan
131.21,2.8987052375457463,20.3794,3.89436,0.11594820950182985,1039.1609381468697,nan,nan
131.41,2.9036552375457463,20.3633,3.89926,0.11614620950182986,1038.3399870342676,nan,nan
131.61,2.909135237545746,20.3587,3.90416,0.11636540950182984,1038.105429573524,nan,nan
131.81,2.914935237545746,20.3562,3.9098,0.11659740950182984,1037.9779526926852,nan,nan
132.02,2.921585237545746,20.3622,3.91662,0.11686340950182984,1038.2838972066984,nan,nan
132.22,2.9294852375457463,20.3402,3.92449,0.11717940950182985,1037.1621006553166,nan,nan
132.42,2.937645237545746,20.3037,3.93212,0.11750580950182984,1035.3009381950694,nan,nan
132.62,2.9447452375457464,20.2423,3.93811,0.11778980950182985,1032.1701060016674,nan,nan
132.83,2.9509052375457463,20.1837,3.94308,0.11803620950182986,1029.1820479148048,nan,nan
133.03,2.955885237545746,20.1666,3.94778,0.11823540950182984,1028.310106049867,nan,nan
133.23,2.960985237545746,20.1628,3.95243,0.11843940950182985,1028.116341190992,nan,nan
133.43,2.966785237545746,20.1697,3.95839,0.11867140950182983,1028.4681773821071,nan,nan
133.65,2.9738952375457464,20.1605,3.96539,0.11895580950182985,1027.9990624606203,nan,nan
133.85,2.980885237545746,20.1392,3.972,0.11923540950182984,1026.9129594358733,nan,nan
134.06,2.9889452375457464,20.1084,3.979,0.11955780950182986,1025.3424442639387,nan,nan
134.26,2.996445237545746,20.0768,3.98636,0.11985780950182985,1023.7311364901358,nan,nan
134.46,3.003695237545746,20.0461,3.99343,0.12014780950182985,1022.1657203934346,nan,nan
134.68,3.011085237545746,20.0002,3.99999,0.12044340950182984,1019.8252448612336,nan,nan
134.88,3.0165252375457463,19.9653,4.00443,0.12066100950182986,1018.0456676047232,nan,nan
135.09,3.022405237545746,19.9297,4.01008,0.12089620950182985,1016.2303968215781,nan,nan
135.29,3.027475237545746,19.9147,4.01498,0.12109900950182985,1015.4655355365451,nan,nan
135.49,3.032905237545746,19.9074,4.02042,0.12131620950182985,1015.0933030444955,nan,nan
135.7,3.039115237545746,19.8985,4.02725,0.12156460950182985,1014.6394853487093,nan,nan
135.9,3.044755237545746,19.8882,4.03284,0.12179020950182984,1014.1142805996533,nan,nan
136.1,3.051815237545746,19.8774,4.03957,0.12207260950182984,1013.5635804744295,nan,nan
136.31,3.060085237545746,19.8471,4.0473,0.12240340950182985,1012.0185606786628,nan,nan
136.51,3.0676952375457462,19.8123,4.05425,0.12270780950182986,1010.2440824973859,nan,nan
136.71,3.0750952375457463,19.7744,4.06135,0.12300380950182985,1008.311532983869,nan,nan
136.91,3.081835237545746,19.7178,4.06641,0.12327340950182984,1005.4254564016775,nan,nan
137.12,3.087005237545746,19.6602,4.07095,0.12348020950182985,1002.4883890671506,nan,nan
137.32,3.0917052375457463,19.6486,4.07538,0.12366820950182986,1001.8968963400582,nan,nan
137.52,3.0959752375457463,19.6551,4.07964,0.12383900950182986,1002.2283362302394,nan,nan
137.72,3.102385237545746,19.685,4.08704,0.12409540950182985,1003.7529597250718,nan,nan
137.94,3.1119052375457463,19.6661,4.09681,0.12447620950182986,1002.7892345059302,nan,nan
138.15,3.120225237545746,19.6214,4.10419,0.12480900950182985,1000.5099478765317,nan,nan
138.35,3.127865237545746,19.5582,4.11074,0.12511460950182984,997.2873323289257,nan,nan
138.55,3.1330452375457463,19.4873,4.11459,0.12532180950182986,993.6720879883361,nan,nan
138.75,3.1377352375457463,19.4659,4.11935,0.12550940950182984,992.5808858883555,nan,nan
138.96,3.142505237545746,19.4685,4.12349,0.12570020950182983,992.7134618444278,nan,nan
139.16,3.149275237545746,19.4929,4.13058,0.12597100950182985,993.9576362014149,nan,nan
139.37,3.1567052375457463,19.493,4.13858,0.12626820950182985,993.9627352766486,nan,nan
139.57,3.1653252375457464,19.452,4.14652,0.12661300950182985,991.8721144308914,nan,nan
139.77,3.173295237545746,19.3853,4.15349,0.12693180950182983,988.471031250111,nan,nan
140.06,3.181555237545746,19.311,4.16031,0.12726220950182984,984.6824183515805,nan,nan
140.18,3.1853052375457462,19.294,4.16444,0.12741220950182985,983.8155755618764,nan,nan
140.37,3.189695237545746,19.2832,4.16827,0.12758780950182985,983.2648754366526,nan,nan
140.59,3.195575237545746,19.2756,4.17474,0.12782300950182984,982.8773457189026,nan,nan
140.81,3.201975237545746,19.263,4.18081,0.12807900950182985,982.2348622394748,nan,nan
141.01,3.208415237545746,19.2533,4.18732,0.12833660950182985,981.7402519418199,nan,nan
141.22,3.2163552375457463,19.2336,4.19443,0.12865420950182985,980.7357341208098,nan,nan
141.43,3.224005237545746,19.2026,4.20142,0.12896020950182985,979.1550207984081,nan,nan
141.63,3.2318152375457463,19.1652,4.20908,0.12927260950182984,977.2479666610589,nan,nan
141.84,3.240105237545746,19.1175,4.21651,0.12960420950182983,974.8157077746539,nan,nan
142.05,3.2459752375457462,19.0444,4.22092,0.12983900950182986,971.0882837789259,nan,nan
142.25,3.2503952375457463,18.9985,4.22473,0.13001580950182987,968.7478082467248,nan,nan
142.45,3.2547852375457462,19.0022,4.22922,0.13019140950182984,968.9364740303662,nan,nan
142.65,3.261005237545746,19.0508,4.237,0.13044020950182986,971.4146245938734,nan,nan
142.86,3.269825237545746,19.0327,4.24533,0.13079300950182984,970.4916919766001,nan,nan
143.06,3.278355237545746,18.9803,4.25288,0.13113420950182986,967.819776554218,nan,nan
143.26,3.285525237545746,18.9017,4.25867,0.13142100950182983,963.8119034206447,nan,nan
143.46,3.2905952375457463,18.8431,4.263,0.13162380950182986,960.8238453337821,nan,nan
143.67,3.2951452375457464,18.8277,4.26664,0.13180580950182985,960.0385877478149,nan,nan
143.87,3.300195237545746,18.8375,4.27181,0.13200780950182986,960.5382971207032,nan,nan
144.07,3.306265237545746,18.8442,4.27821,0.13225060950182985,960.8799351613513,nan,nan
144.27,3.314065237545746,18.8497,4.2866,0.13256260950182985,961.1603842991966,nan,nan
144.48,3.3239452375457463,18.798,4.29513,0.13295780950182987,958.5241624034494,nan,nan
144.68,3.3316752375457463,18.7118,4.30143,0.13326700950182985,954.128759552126,nan,nan
144.89,3.336705237545746,18.6408,4.30492,0.13346820950182983,950.5084161363027,nan,nan
145.11,3.341475237545746,18.6226,4.30909,0.13365900950182985,949.5803844437959,nan,nan
145.31,3.3471952375457463,18.6635,4.31552,0.13388780950182985,951.6659062143195,nan,nan
145.51,3.355515237545746,18.6772,4.32394,0.13422060950182985,952.3644795213164,nan,nan
145.71,3.364025237545746,18.6023,4.33171,0.13456100950182984,948.5452721713845,nan,nan
145.91,3.370215237545746,18.5185,4.33624,0.13480860950182985,944.2722471256665,nan,nan
146.13,3.375685237545746,18.4781,4.34062,0.13502740950182984,942.2122207313108,nan,nan
146.33,3.380495237545746,18.4762,4.3457,0.13521980950182985,942.115338301873,nan,nan
146.54,3.387135237545746,18.4999,4.35311,0.13548540950182983,943.3238191322255,nan,nan
146.74,3.3951052375457462,18.4862,4.3608,0.13580420950182984,942.6252458252286,nan,nan
146.95,3.403415237545746,18.44,4.36812,0.13613660950182985,940.2694730673267,nan,nan
147.15,3.410735237545746,18.3622,4.37355,0.13642940950182983,936.3023925356218,nan,nan
147.35,3.4160652375457463,18.3132,4.37831,0.13664260950182985,933.8038456711803,nan,nan
147.55,3.421195237545746,18.2962,4.38272,0.13684780950182984,932.9370028814761,nan,nan
147.76,3.427075237545746,18.2902,4.38888,0.13708300950182983,932.6310583674629,nan,nan
147.96,3.433595237545746,18.2936,4.39595,0.13734380950182984,932.804426925404,nan,nan
148.16,3.441125237545746,18.2685,4.40302,0.13764500950182984,931.5245590417818,nan,nan
148.36,3.449025237545746,18.229,4.41042,0.13796100950182985,929.5104243245281,nan,nan
148.56,3.456565237545746,18.1833,4.41679,0.13826260950182984,927.180146942794,nan,nan
148.77,3.463565237545746,18.1279,4.42248,0.13854260950182984,924.3552592634052,nan,nan
148.97,3.469645237545746,18.0889,4.42812,0.13878580950182984,922.366619922319,nan,nan
149.17,3.475285237545746,18.0659,4.43324,0.13901140950182986,921.1938326186016,nan,nan
149.39,3.481705237545746,18.0463,4.43969,0.13926820950182983,920.1944138728252,nan,nan
149.59,3.4877852375457463,18.0267,4.44535,0.13951140950182986,919.1949951270487,nan,nan
149.8,3.4947552375457462,18.0008,4.45175,0.13979020950182985,917.8743346415583,nan,nan
150,3.5014752375457463,17.9736,4.45823,0.14005900950182984,916.4873861780317,nan,nan
150.21,3.5083352375457464,17.9442,4.46396,0.14033340950182985,914.9882580593667,nan,nan
150.41,3.515465237545746,17.9122,4.47116,0.14061860950182983,913.3565539846294,nan,nan
150.61,3.522525237545746,17.8662,4.4767,0.14090100950182985,911.0109793771948,nan,nan
150.81,3.528135237545746,17.8087,4.4818,0.14112540950182983,908.0790111179014,nan,nan
151.02,3.5337452375457463,17.7763,4.48647,0.14134980950182985,906.4269107422299,nan,nan
151.22,3.5387552375457463,17.7654,4.49111,0.14155020950182984,905.8711115417726,nan,nan
151.42,3.545355237545746,17.7821,4.49813,0.14181420950182985,906.722657105776,nan,nan
151.63,3.553285237545746,17.7575,4.50564,0.14213140950182984,905.4682845983218,nan,nan
151.84,3.562455237545746,17.7058,4.51385,0.14249820950182984,902.8320627025744,nan,nan
152.04,3.5706152375457463,17.6469,4.52122,0.14282460950182985,899.8287073900111,nan,nan
152.25,3.577045237545746,17.5771,4.52635,0.14308180950182986,896.2695528769908,nan,nan
152.45,3.582325237545746,17.5395,4.5309,0.14329300950182985,894.3523005891744,nan,nan
152.65,3.587535237545746,17.5233,4.53635,0.14350140950182985,893.5262504013386,nan,nan
152.86,3.593435237545746,17.511,4.54173,0.14373740950182984,892.8990641476115,nan,nan
153.06,3.600015237545746,17.5095,4.54839,0.14400060950182986,892.8225780191083,nan,nan
153.26,3.6074152375457462,17.4807,4.55531,0.14429660950182985,891.3540443518445,nan,nan
153.46,3.615275237545746,17.4404,4.56222,0.14461100950182984,889.2991170327226,nan,nan
153.68,3.623955237545746,17.3885,4.57012,0.14495820950182986,886.6526969865081,nan,nan
153.88,3.630985237545746,17.3297,4.57597,0.14523940950182984,883.6544407491785,nan,nan
154.09,3.637025237545746,17.2795,4.58079,0.14548100950182985,881.0947049819345,nan,nan
154.29,3.642495237545746,17.2498,4.58543,0.14569980950182984,879.5802796375689,nan,nan
154.5,3.648325237545746,17.2316,4.59116,0.14593300950182983,878.6522479450621,nan,nan
154.7,3.6541352375457463,17.2182,4.59602,0.14616540950182985,877.968971863766,nan,nan
154.9,3.660475237545746,17.1981,4.60213,0.14641900950182984,876.9440577418216,nan,nan
155.1,3.667375237545746,17.175,4.60858,0.14669500950182984,875.7661713628706,nan,nan
155.31,3.6749552375457464,17.1402,4.61576,0.14699820950182985,873.991693181594,nan,nan
155.51,3.6830152375457463,17.0975,4.62332,0.14732060950182985,871.8143880568665,nan,nan
155.71,3.691175237545746,17.0516,4.63006,0.14764700950182985,869.4739125246654,nan,nan
155.91,3.698015237545746,16.9634,4.63547,0.14792060950182984,864.9765281686708,nan,nan
156.13,3.702685237545746,16.9004,4.63853,0.14810740950182985,861.7641107715319,nan,nan
156.33,3.707045237545746,16.9177,4.64333,0.14828180950182984,862.6462507869367,nan,nan
156.54,3.7144752375457464,16.9449,4.65118,0.14857900950182987,864.0331992504634,nan,nan
156.74,3.7227252375457462,16.9087,4.65872,0.14890900950182984,862.1873340159169,nan,nan
156.94,3.7314152375457463,16.852,4.6664,0.14925660950182984,859.2961583584918,nan,nan
157.15,3.7391952375457462,16.7815,4.67242,0.14956780950182985,855.7013103188364,nan,nan
157.35,3.7452352375457463,16.7197,4.67786,0.14980940950182986,852.5500818245001,nan,nan
157.55,3.750715237545746,16.6895,4.68265,0.15002860950182983,851.0101611039669,nan,nan
157.75,3.756065237545746,16.6718,4.68726,0.15024260950182985,850.1076247876277,nan,nan
157.96,3.762425237545746,16.6547,4.69315,0.15049700950182984,849.23568292269,nan,nan
158.16,3.7688252375457463,16.6323,4.69933,0.15075300950182985,848.0934900703741,nan,nan
158.36,3.776125237545746,16.6027,4.70563,0.15104500950182984,846.584163801242,nan,nan
158.56,3.783625237545746,16.5637,4.71209,0.15134500950182983,844.5955244601562,nan,nan
158.77,3.7915952375457462,16.5208,4.71939,0.15166380950182984,842.4080211849616,nan,nan
158.97,3.7996752375457463,16.4739,4.72658,0.15198700950182986,840.0165549004248,nan,nan
159.17,3.806635237545746,16.3983,4.73246,0.15226540950182985,836.1616540238581,nan,nan
159.39,3.812105237545746,16.3324,4.73652,0.15248420950182984,832.8013634449461,nan,nan
159.6,3.817245237545746,16.3174,4.74122,0.15268980950182984,832.036502159913,nan,nan
159.8,3.822895237545746,16.3332,4.74737,0.15291580950182984,832.8421560468146,nan,nan
160,3.8306452375457463,16.321,4.75537,0.15322580950182985,832.220068868321,nan,nan
160.21,3.839215237545746,16.2683,4.76334,0.15356860950182985,829.532856220238,nan,nan
160.41,3.847825237545746,16.2,4.77006,0.15391300950182984,826.0501878357209,nan,nan
160.61,3.8549952375457464,16.1279,4.77554,0.15419980950182985,822.3737545923285,nan,nan
160.81,3.8605452375457463,16.0723,4.77972,0.15442180950182985,819.5386687624725,nan,nan
161.01,3.8660252375457462,16.0469,4.78457,0.15464100950182985,818.24350365315,nan,nan
161.22,3.8721252375457462,16.0246,4.79005,0.15488500950182985,817.1064098760675,nan,nan
