Repository: materialdigital/demodata_tensiletest_42CrMoS4

# pmd_referenceproject

This repository contains data from a joint project between Fraunhofer IWM, Freiburg and IWT, Bremen. The provided python scripts generate a structured dataset using the [PMDco v2.0.7](https://github.com/materialdigital/core-ontology) and [TTO v2.0.1](https://github.com/materialdigital/application-ontologies). The resulting ABox is published to [github-pages](https://matttjung.github.io/pmd_referenceproject/) as .ttl and .rdf alongside all references file resources.

**The repo is currently WIP**

File: resources/46NT85.csv (part 2 of 2)
Time,Displacement,Force,Machine Displacement,Engineering Strain,Engineering Stress,True Strain,True Stress
s,mm,kN,mm,,MPa,,MPa
67.0101,1.270631302731753,23.3448,1.98787,0.05082525210927012,1194.6684281221774,0.04957580985880061,1255.3877521684724
67.2101,1.276511302731753,23.3457,1.99416,0.05106045210927012,1194.7144855561803,0.0497996088984056,1255.717147330173
67.4201,1.281931302731753,23.341,1.99953,0.051277252109270116,1194.473963400832,0.05000585549744961,1255.7233059600956
67.6201,1.287421302731753,23.348,2.00546,0.051496852109270116,1194.8321878875208,0.05021472244169975,1256.36228436256
67.8201,1.293381302731753,23.3341,2.0109,0.051735252109270116,1194.12085640681,0.05044142115036154,1255.898999961954
68.0201,1.298761302731753,23.3417,2.01726,0.05195045210927012,1194.509785849501,0.050646014450890314,1256.56510927333
68.2201,1.304341302731753,23.3577,2.02324,0.05217365210927012,1195.3285846762185,0.050858169238138524,1257.6932424093818
68.4301,1.310871302731753,23.3706,2.03047,0.05243485210927012,1195.9887412302594,0.05110638642515215,1258.7002340010201
68.6301,1.3163913027317529,23.3502,2.03613,0.05265565210927012,1194.9447727261945,0.05131616362985395,1257.8653689686557
68.8301,1.3221213027317529,23.3463,2.04203,0.05288485210927012,1194.745190512182,0.05153387494953291,1257.9291132206806
69.0301,1.327821302731753,23.3569,2.04831,0.053112852109270116,1195.2876447348824,0.05175039940293944,1258.772780637724
69.2501,1.334001302731753,23.3526,2.05438,0.05336005210927012,1195.067592550202,0.05198510453552361,1258.8364615627809
69.4701,1.340381302731753,23.364,2.06098,0.05361525210927012,1195.6509867142383,0.052227347527871,1259.7561158016197
69.6701,1.346281302731753,23.3671,2.06796,0.05385125210927012,1195.809628986915,0.05245131312876118,1260.2054747921823
69.8801,1.352011302731753,23.3577,2.07354,0.05408045210927012,1195.3285846762185,0.05266877748061328,1259.9724949546423
70.0801,1.357391302731753,23.3523,2.07906,0.05429565210927012,1195.0522400722011,0.05287291563254614,1259.9383807515653
70.2801,1.363311302731753,23.3617,2.08516,0.054532452109270116,1195.5332843828978,0.05309749534155277,1260.7286459585466
70.4901,1.369431302731753,23.3758,2.09211,0.05477725210927012,1196.2548508489426,nan,nan
70.6901,1.375241302731753,23.3553,2.09761,0.05500965210927012,1195.2057648522107,nan,nan
70.8901,1.380921302731753,23.3662,2.10384,0.055236852109270124,1195.763571552912,nan,nan
71.0901,1.386561302731753,23.3599,2.10909,0.055462452109270116,1195.4411695148922,nan,nan
71.3101,1.393121302731753,23.3699,2.11672,0.05572485210927012,1195.9529187815906,nan,nan
71.5101,1.399101302731753,23.3752,2.12309,0.055964052109270114,1196.2241458929407,nan,nan
71.7301,1.4054313027317529,23.3684,2.12903,0.056217252109270116,1195.8761563915857,nan,nan
71.9401,1.4109913027317529,23.365,2.13523,0.056439652109270114,1195.7021616409083,nan,nan
72.1401,1.416691302731753,23.362,2.1413,0.05666765210927012,1195.5486368608988,nan,nan
72.3401,1.422591302731753,23.3703,2.14728,0.05690365210927012,1195.9733887522584,nan,nan
72.5501,1.428961302731753,23.3707,2.15384,0.05715845210927012,1195.9938587229265,nan,nan
72.7501,1.434691302731753,23.3715,2.15931,0.05738765210927012,1196.0347986642623,nan,nan
72.9501,1.440371302731753,23.3671,2.16499,0.05761485210927012,1195.809628986915,nan,nan
73.1501,1.446491302731753,23.3744,2.17139,0.05785965210927012,1196.1832059516048,nan,nan
73.3601,1.452041302731753,23.3499,2.17672,0.05808165210927012,1194.9294202481938,nan,nan
73.5601,1.458051302731753,23.3652,2.18305,0.05832205210927012,1195.7123966262423,nan,nan
73.7601,1.463851302731753,23.3543,2.18848,0.05855405210927012,1195.154589925541,nan,nan
73.9701,1.470141302731753,23.3494,2.19489,0.058805652109270114,1194.9038327848587,nan,nan
74.1801,1.476391302731753,23.3584,2.2009,0.05905565210927012,1195.364407124887,nan,nan
74.3801,1.4820313027317529,23.3512,2.20683,0.05928125210927011,1194.9959476528643,nan,nan
74.6001,1.488461302731753,23.3601,2.21392,0.05953845210927012,1195.4514045002259,nan,nan
74.8101,1.495001302731753,23.3507,2.21962,0.05980005210927012,1194.9703601895294,nan,nan
75.0101,1.500971302731753,23.3605,2.22638,0.060038852109270124,1195.471874470894,nan,nan
75.2101,1.506581302731753,23.3407,2.23231,0.06026325210927012,1194.458610922831,nan,nan
75.4101,1.5124013027317529,23.3395,2.23787,0.060496052109270115,1194.3972010108273,nan,nan
75.6201,1.518421302731753,23.3558,2.24411,0.06073685210927012,1195.2313523155456,nan,nan
75.8201,1.5242613027317529,23.3497,2.24979,0.060970452109270115,1194.9191852628594,nan,nan
76.0301,1.530721302731753,23.3525,2.25675,0.06122885210927012,1195.0624750575353,nan,nan
76.2401,1.5367013027317529,23.3504,2.263,0.061468052109270116,1194.9550077115287,nan,nan
76.4401,1.5425313027317529,23.3398,2.269,0.06170125210927011,1194.412553488828,nan,nan
76.6501,1.549031302731753,23.3443,2.27537,0.06196125210927012,1194.6428406588425,nan,nan
76.8501,1.555051302731753,23.3409,2.28093,0.06220205210927012,1194.4688459081651,nan,nan
77.0501,1.560841302731753,23.3289,2.28706,0.06243365210927012,1193.854746788127,nan,nan
77.2601,1.566871302731753,23.3328,2.29316,0.06267485210927011,1194.0543290021392,nan,nan
77.4601,1.572981302731753,23.3225,2.29869,0.06291925210927012,1193.5272272574398,nan,nan
77.6701,1.578861302731753,23.3058,2.30435,0.06315445210927012,1192.6726059820537,nan,nan
77.8701,1.5850013027317529,23.3296,2.31147,0.06340005210927012,1193.8905692367957,nan,nan
78.0701,1.590961302731753,23.3201,2.31719,0.06363845210927012,1193.4044074334322,nan,nan
78.2701,1.597381302731753,23.3246,2.32386,0.06389525210927012,1193.6346946034464,nan,nan
78.4701,1.603231302731753,23.3119,2.32986,0.06412925210927012,1192.9847730347396,nan,nan
78.6801,1.608911302731753,23.3032,2.33553,0.06435645210927012,1192.539551172712,nan,nan
78.8801,1.615231302731753,23.3106,2.34262,0.06460925210927013,1192.918245630069,nan,nan
79.0801,1.621001302731753,23.2945,2.34774,0.06484005210927012,1192.0943293106843,nan,nan
79.2801,1.627071302731753,23.2873,2.35408,0.06508285210927012,1191.7258698386613,nan,nan
79.4901,1.633981302731753,23.2949,2.36113,0.06535925210927011,1192.1147992813521,nan,nan
79.6901,1.640101302731753,23.2794,2.36635,0.06560405210927012,1191.3215879179695,nan,nan
79.8901,1.646021302731753,23.2851,2.3729,0.06584085210927011,1191.6132849999876,nan,nan
80.0901,1.652121302731753,23.2635,2.37851,0.06608485210927012,1190.507906583919,nan,nan
80.3001,1.658241302731753,23.2671,2.38491,0.06632965210927012,1190.6921363199303,nan,nan
80.5001,1.6643113027317529,23.2512,2.39092,0.06657245210927011,1189.87845498588,nan,nan
80.7101,1.671201302731753,23.251,2.39804,0.06684805210927011,1189.868220000546,nan,nan
80.9201,1.676911302731753,23.2318,2.40385,0.06707645210927012,1188.885661408485,nan,nan
81.1301,1.683671302731753,23.2288,2.40971,0.06734685210927012,1188.7321366284755,nan,nan
81.3301,1.690051302731753,23.232,2.41619,0.06760205210927012,1188.895896393819,nan,nan
81.5301,1.696251302731753,23.22,2.42197,0.06785005210927011,1188.2817972737807,nan,nan
81.7401,1.702331302731753,23.2046,2.42801,0.06809325210927013,1187.4937034030652,nan,nan
81.9401,1.708471302731753,23.2058,2.43456,0.06833885210927013,1187.555113315069,nan,nan
82.1401,1.714891302731753,23.1999,2.44078,0.06859565210927011,1187.2531812477168,nan,nan
82.3501,1.721721302731753,23.1945,2.44704,0.06886885210927013,1186.9768366436997,nan,nan
82.5501,1.727841302731753,23.1626,2.45246,0.06911365210927012,1185.344356482932,nan,nan
82.7501,1.734141302731753,23.163,2.45883,0.06936565210927012,1185.3648264535998,nan,nan
82.9501,1.740371302731753,23.1385,2.46468,0.06961485210927011,1184.1110407501885,nan,nan
83.1501,1.746791302731753,23.147,2.47056,0.06987165210927011,1184.5460276268823,nan,nan
83.3601,1.752891302731753,23.1418,2.47715,0.07011565210927012,1184.279918008199,nan,nan
83.5601,1.759291302731753,23.1202,2.48341,0.07037165210927011,1183.1745395921305,nan,nan
83.7601,1.765491302731753,23.1046,2.48948,0.07061965210927011,1182.376210736081,nan,nan
83.9701,1.772591302731753,23.0975,2.49595,0.07090365210927012,1182.0128687567249,nan,nan
84.1701,1.7790413027317529,23.0856,2.50199,0.07116165210927011,1181.4038871293537,nan,nan
84.3701,1.785131302731753,23.0624,2.50788,0.07140525210927012,1180.2166288306134,nan,nan
84.5701,1.791371302731753,23.059,2.51333,0.07165485210927013,1180.0426340799359,nan,nan
84.7701,1.7978513027317529,23.0481,2.5198,0.07191405210927011,1179.4848273792347,nan,nan
84.9801,1.804231302731753,23.0311,2.5258,0.07216925210927011,1178.6148536258472,nan,nan
85.1801,1.810401302731753,23.0172,2.53179,0.07241605210927012,1177.9035221451365,nan,nan
85.3901,1.817461302731753,23.0072,2.53822,0.07269845210927012,1177.3917728784381,nan,nan
85.6001,1.823661302731753,22.976,2.54367,0.07294645210927012,1175.795115166339,nan,nan
85.8101,1.830991302731753,22.9794,2.55099,0.07323965210927012,1175.969109917016,nan,nan
86.0201,1.837341302731753,22.9478,2.55621,0.07349365210927011,1174.3519822342491,nan,nan
86.2401,1.844021302731753,22.9393,2.56303,0.07376085210927012,1173.9169953575556,nan,nan
86.4401,1.850541302731753,22.9381,2.57001,0.07402165210927011,1173.8555854455517,nan,nan
86.6601,1.857451302731753,22.9054,2.5762,0.07429805210927012,1172.1821653434479,nan,nan
86.8601,1.864001302731753,22.8905,2.58214,0.07456005210927012,1171.4196589360672,nan,nan
87.0701,1.871041302731753,22.8789,2.58925,0.07484165210927012,1170.826029786697,nan,nan
87.2701,1.877451302731753,22.8677,2.59496,0.07509805210927012,1170.2528706079947,nan,nan
87.4801,1.883891302731753,22.8539,2.60114,0.07535565210927012,1169.5466566199507,nan,nan
87.6801,1.890171302731753,22.8309,2.60664,0.07560685210927012,1168.3696333065445,nan,nan
87.8801,1.897081302731753,22.821,2.61273,0.07588325210927012,1167.863001532513,nan,nan
88.0801,1.903221302731753,22.8045,2.6189,0.07612885210927012,1167.0186152424606,nan,nan
88.2801,1.910361302731753,22.7755,2.62548,0.07641445210927011,1165.534542369035,nan,nan
88.4901,1.916451302731753,22.75,2.63139,0.07665805210927011,1164.229581738954,nan,nan
88.6901,1.923041302731753,22.7547,2.63736,0.07692165210927011,1164.4701038943024,nan,nan
88.8901,1.929431302731753,22.7316,2.64299,0.07717725210927012,1163.287963088229,nan,nan
89.1001,1.935991302731753,22.7286,2.64928,0.07743965210927012,1163.1344383082194,nan,nan
89.3001,1.942281302731753,22.6912,2.65506,0.07769125210927012,1161.220496050767,nan,nan
89.5001,1.948651302731753,22.6737,2.66087,0.07794605210927012,1160.324934834045,nan,nan
89.7001,1.955291302731753,22.6605,2.66734,0.07821165210927011,1159.649425802003,nan,nan
89.9201,1.962381302731753,22.6475,2.67422,0.07849525210927012,1158.984151755295,nan,nan
90.1301,1.969351302731753,22.63,2.6806,0.07877405210927012,1158.0885905385728,nan,nan
90.3301,1.975631302731753,22.6219,2.68683,0.07902525210927011,1157.674073632547,nan,nan
90.5301,1.982241302731753,22.5931,2.69253,0.07928965210927012,1156.2002357444555,nan,nan
90.7401,1.988891302731753,22.5753,2.69851,0.07955565210927013,1155.2893220497324,nan,nan
90.9401,1.995111302731753,22.5443,2.7042,0.07980445210927012,1153.7028993229671,nan,nan
91.1401,2.0016913027317527,22.5504,2.71067,0.08006765210927011,1154.0150663756533,nan,nan
91.3401,2.007821302731753,22.5199,2.71653,0.08031285210927011,1152.454231112223,nan,nan
91.5501,2.015201302731753,22.5056,2.72312,0.0806080521092701,1151.7224296608442,nan,nan
91.7501,2.021591302731753,22.4798,2.7288,0.08086365210927011,1150.4021165527622,nan,nan
91.9501,2.028221302731753,22.4714,2.73491,0.08112885210927011,1149.9722471687353,nan,nan
92.1601,2.0345513027317526,22.4456,2.74134,0.0813820521092701,1148.6519340606535,nan,nan
92.3601,2.0410013027317526,22.4156,2.74738,0.08164005210927011,1147.1166862605583,nan,nan
92.5601,2.0474513027317527,22.399,2.7533,0.0818980521092701,1146.2671824778388,nan,nan
92.7701,2.054591302731753,22.3906,2.75993,0.08218365210927012,1145.837313093812,nan,nan
92.9701,2.060901302731753,22.3738,2.76598,0.08243605210927012,1144.9775743257587,nan,nan
93.1701,2.0672213027317525,22.327,2.7714,0.0826888521092701,1142.58258775761,nan,nan
93.3701,2.0741013027317527,22.3287,2.77778,0.0829640521092701,1142.669585132949,nan,nan
93.5701,2.0802413027317526,22.3144,2.78344,0.0832096521092701,1141.93778368157,nan,nan
93.7801,2.087071302731753,22.3041,2.78972,0.08348285210927012,1141.4106819368706,nan,nan
93.9801,2.093631302731753,22.2722,2.79564,0.08374525210927011,1139.7782017761026,nan,nan
94.1901,2.1006713027317527,22.251,2.80241,0.0840268521092701,1138.6932933307019,nan,nan
94.3801,2.1066313027317527,22.2419,2.80832,0.0842652521092701,1138.2276014980064,nan,nan
94.5901,2.113901302731753,22.2126,2.81453,0.08455605210927011,1136.7281761465797,nan,nan
94.7901,2.1203813027317526,22.1946,2.82057,0.0848152521092701,1135.8070274665229,nan,nan
94.9901,2.126371302731753,22.1623,2.82629,0.08505485210927011,1134.1540773350866,nan,nan
95.2001,2.1335213027317526,22.1323,2.83245,0.0853408521092701,1132.6188295349914,nan,nan
95.4001,2.1390913027317526,22.1332,2.83725,0.08556365210927011,1132.664886968994,nan,nan
95.6001,2.145761302731753,22.1224,2.84431,0.08583045210927011,1132.1121977609598,nan,nan
95.8101,2.1536013027317527,22.1046,2.85138,0.0861440521092701,1131.201284066237,nan,nan
96.0101,2.159791302731753,22.0667,2.85705,0.0863916521092701,1129.2617543454496,nan,nan
96.2101,2.1662013027317526,22.0462,2.86282,0.08664805210927011,1128.2126683487177,nan,nan
96.4101,2.1723713027317526,22.0249,2.86797,0.0868948521092701,1127.12264241065,nan,nan
96.6101,2.1789413027317526,22.0196,2.87447,0.08715765210927011,1126.8514152993,nan,nan
96.8201,2.1855313027317527,21.9946,2.88081,0.08742125210927011,1125.5720421325539,nan,nan
97.0201,2.192831302731753,21.9584,2.88721,0.08771325210927011,1123.7195097871056,nan,nan
97.2201,2.1989613027317527,21.9506,2.89292,0.08795845210927011,1123.3203453590809,nan,nan
97.4301,2.2057213027317526,21.9291,2.89909,0.0882288521092701,1122.220084435679,nan,nan
97.6301,2.2122213027317525,21.9166,2.90537,0.0884888521092701,1121.5803978523059,nan,nan
97.8401,2.2186213027317527,21.8931,2.91127,0.0887448521092701,1120.3777870755648,nan,nan
98.0401,2.225841302731753,21.8654,2.91831,0.08903365210927011,1118.96024160681,nan,nan
98.2401,2.2325013027317526,21.869,2.92457,0.08930005210927011,1119.1444713428214,nan,nan
98.4401,2.2384013027317526,21.8377,2.92951,0.08953605210927011,1117.5426961380554,nan,nan
98.6401,2.245291302731753,21.7879,2.93562,0.08981165210927011,1114.9941847898972,nan,nan
98.8501,2.2520413027317527,21.796,2.94291,0.0900816521092701,1115.4087016959227,nan,nan
99.0501,2.258561302731753,21.7659,2.9486,0.09034245210927011,1113.8683364031604,nan,nan
99.2601,2.265741302731753,21.7547,2.95478,0.09062965210927011,1113.2951772244583,nan,nan
99.4501,2.271441302731753,21.7352,2.96041,0.09085765210927012,1112.2972661543963,nan,nan
99.6601,2.278581302731753,21.6987,2.96684,0.09114325210927011,1110.4293813309469,nan,nan
99.8601,2.285411302731753,21.6963,2.97325,0.09141645210927012,1110.3065615069393,nan,nan
100.06,2.291921302731753,21.6661,2.97915,0.09167685210927011,1108.7610787215099,nan,nan
100.27,2.298511302731753,21.6621,2.98521,0.09194045210927011,1108.5563790148306,nan,nan
100.47,2.304861302731753,21.6301,2.99089,0.09219445210927012,1106.9187813613955,nan,nan
100.68,2.311721302731753,21.5887,2.99681,0.09246885210927011,1104.800139397264,nan,nan
100.88,2.3185813027317526,21.5886,3.00315,0.0927432521092701,1104.795021904597,nan,nan
101.08,2.325141302731753,21.5681,3.00946,0.09300565210927011,1103.7459359078655,nan,nan
101.28,2.3316713027317526,21.5425,3.01548,0.0932668521092701,1102.4358577851174,nan,nan
101.48,2.3381813027317526,21.5291,3.02176,0.0935272521092701,1101.7501137677414,nan,nan
101.68,2.3443413027317526,21.4798,3.02679,0.0937736521092701,1099.227189882918,nan,nan
101.89,2.350961302731753,21.4816,3.03304,0.09403845210927012,1099.3193047509237,nan,nan
102.09,2.3575913027317528,21.4766,3.03932,0.09430365210927011,1099.0634301175746,nan,nan
102.3,2.3645713027317528,21.4184,3.04506,0.09458285210927012,1096.0850493853895,nan,nan
102.5,2.3709213027317526,21.4152,3.05116,0.0948368521092701,1095.921289620046,nan,nan
102.7,2.3776213027317525,21.3864,3.0573,0.0951048521092701,1094.4474517319545,nan,nan
102.91,2.3840913027317527,21.3792,3.06303,0.09536365210927011,1094.0789922599317,nan,nan
103.11,2.390741302731753,21.3663,3.06936,0.09562965210927012,1093.4188357058906,nan,nan
103.31,2.3975113027317527,21.3348,3.07603,0.0959004521092701,1091.8068255157907,nan,nan
103.51,2.4034813027317528,21.2954,3.08108,0.09613925210927012,1089.790533404999,nan,nan
103.71,2.4105213027317527,21.3005,3.08853,0.09642085210927011,1090.051525531015,nan,nan
103.92,2.417591302731753,21.2783,3.09463,0.09670365210927011,1088.9154421589446,nan,nan
104.12,2.424231302731753,21.251,3.10037,0.09696925210927011,1087.5183666608577,nan,nan
104.33,2.4307013027317526,21.21,3.106,0.0972280521092701,1085.420194667394,nan,nan
104.52,2.437381302731753,21.2046,3.11227,0.09749525210927011,1085.143850063377,nan,nan
104.74,2.4446213027317527,21.1816,3.11927,0.09778485210927011,1083.9668267499706,nan,nan
104.96,2.4517413027317527,21.1501,3.12577,0.09806965210927011,1082.3548165598704,nan,nan
105.17,2.4585013027317526,21.1408,3.13205,0.0983400521092701,1081.8788897418408,nan,nan
105.37,2.464771302731753,21.0896,3.13721,0.09859085210927011,1079.258733496345,nan,nan
105.57,2.4715113027317526,21.0878,3.14407,0.09886045210927011,1079.1666186283394,nan,nan
105.77,2.477941302731753,21.0667,3.14949,0.09911765210927012,1078.0868276756055,nan,nan
105.98,2.4849413027317526,21.0481,3.15619,0.09939765210927011,1077.1349740395465,nan,nan
106.18,2.4916413027317525,21.0335,3.16213,0.0996656521092701,1076.3878201101666,nan,nan
106.38,2.498131302731753,21.0024,3.16849,0.09992525210927011,1074.7962798907345,nan,nan
106.58,2.5046713027317526,20.9865,3.17489,0.1001868521092701,1073.982598556684,nan,nan
106.79,2.5113313027317528,20.9641,3.18132,0.10045325210927011,1072.8362801992794,nan,nan
106.99,2.518051302731753,20.9406,3.18672,0.10072205210927011,1071.633669422538,nan,nan
107.19,2.5246713027317527,20.9104,3.19288,0.10098685210927011,1070.0881866371087,nan,nan
107.4,2.5314313027317525,20.8693,3.19912,0.1012572521092701,1067.9848971509782,nan,nan
107.6,2.538341302731753,20.8811,3.20562,0.10153365210927012,1068.5887612856823,nan,nan
107.8,2.544781302731753,20.8365,3.21152,0.10179125210927012,1066.3063595562073,nan,nan
108.01,2.551001302731753,20.8303,3.21766,0.10204005210927011,1065.9890750108545,nan,nan
108.21,2.557651302731753,20.7915,3.22354,0.10230605210927012,1064.0034878560643,nan,nan
108.41,2.564211302731753,20.7825,3.22943,0.10256845210927011,1063.5429135160357,nan,nan
108.61,2.571081302731753,20.7648,3.23554,0.10284325210927012,1062.6371173139794,nan,nan
108.81,2.5775413027317526,20.7333,3.24192,0.10310165210927011,1061.0251071238795,nan,nan
109.02,2.5848013027317527,20.706,3.24815,0.1033920521092701,1059.6280316257926,nan,nan
109.22,2.5913913027317528,20.7052,3.25427,0.10365565210927011,1059.587091684457,nan,nan
109.43,2.598061302731753,20.6654,3.2605,0.10392245210927012,1057.5503296029972,nan,nan
109.63,2.604481302731753,20.6452,3.26596,0.1041792521092701,1056.5165960842662,nan,nan
109.83,2.611071302731753,20.6089,3.2719,0.10444285210927012,1054.6589462461507,nan,nan
110.03,2.617451302731753,20.5973,3.27797,0.10469805210927012,1054.0653170967805,nan,nan
110.23,2.6239813027317527,20.5684,3.28366,0.10495925210927011,1052.586361716022,nan,nan
110.44,2.631341302731753,20.5584,3.29093,0.10525365210927012,1052.0746124493235,nan,nan
110.64,2.6382913027317527,20.5346,3.29674,0.10553165210927011,1050.8566491945815,nan,nan
110.84,2.6441813027317527,20.4882,3.30228,0.10576725210927011,1048.4821325971006,nan,nan
111.05,2.651181302731753,20.4817,3.3089,0.10604725210927012,1048.1494955737467,nan,nan
111.25,2.657511302731753,20.4485,3.31431,0.10630045210927012,1046.4504880083077,nan,nan
111.45,2.664201302731753,20.4346,3.32097,0.10656805210927012,1045.7391565275968,nan,nan
111.65,2.6708813027317526,20.39,3.32607,0.1068352521092701,1043.456754798122,nan,nan
111.87,2.6780613027317526,20.383,3.33312,0.1071224521092701,1043.098530311433,nan,nan
112.07,2.6845113027317526,20.35,3.33889,0.10738045210927011,1041.4097577313282,nan,nan
112.29,2.691801302731753,20.3408,3.346,0.10767205210927011,1040.9389484059657,nan,nan
112.5,2.6990013027317525,20.3114,3.35237,0.10796005210927011,1039.4344055618722,nan,nan
112.7,2.705371302731753,20.2739,3.35789,0.10821485210927012,1037.5153458117531,nan,nan
112.9,2.712281302731753,20.2633,3.36447,0.10849125210927012,1036.9728915890526,nan,nan
113.11,2.718901302731753,20.2298,3.37035,0.10875605210927011,1035.2585315456129,nan,nan
113.31,2.7257913027317526,20.2241,3.37696,0.1090316521092701,1034.9668344635948,nan,nan
113.51,2.732201302731753,20.1873,3.38284,0.10928805210927012,1033.0835971621445,nan,nan
113.71,2.7385913027317526,20.1648,3.38816,0.1095436521092701,1031.932161312073,nan,nan
113.93,2.7460613027317526,20.1375,3.3945,0.1098424521092701,1030.5350858139864,nan,nan
114.14,2.7533813027317526,20.1119,3.40128,0.11013525210927011,1029.2250076912383,nan,nan
114.34,2.7600113027317525,20.0923,3.40741,0.1104004521092701,1028.2219791285095,nan,nan
114.54,2.7664613027317526,20.0724,3.41335,0.11065845210927011,1027.2035980877793,nan,nan
114.74,2.7726413027317527,20.0321,3.41907,0.11090565210927011,1025.1412485429846,nan,nan
114.96,2.7799713027317527,20.0034,3.42521,0.11119885210927011,1023.6725281475601,nan,nan
115.16,2.786911302731753,19.9961,3.43129,0.11147645210927011,1023.2989511828703,nan,nan
115.37,2.793401302731753,19.9748,3.43746,0.11173605210927011,1022.2089252448026,nan,nan
115.57,2.800051302731753,19.9457,3.44337,0.11200205210927011,1020.71973487871,nan,nan
115.78,2.8069413027317527,19.9004,3.44996,0.11227765210927011,1018.4015107005663,nan,nan
115.97,2.8127813027317528,19.8653,3.45439,0.11251125210927011,1016.6052707744549,nan,nan
116.18,2.8201413027317526,19.8608,3.4614,0.1128056521092701,1016.3749836044406,nan,nan
116.38,2.8269913027317526,19.8407,3.46768,0.11307965210927011,1015.3463675783764,nan,nan
116.58,2.8333813027317527,19.8007,3.47331,0.1133352521092701,1013.2993705115828,nan,nan
116.79,2.8403413027317526,19.7856,3.47971,0.1136136521092701,1012.5266291188681,nan,nan
116.99,2.8468813027317528,19.7533,3.48603,0.11387525210927012,1010.8736789874322,nan,nan
117.19,2.8535613027317526,19.7271,3.49139,0.1141424521092701,1009.5328959086821,nan,nan
117.4,2.860661302731753,19.7144,3.49839,0.11442645210927012,1008.8829743399754,nan,nan
117.6,2.8673513027317528,19.6925,3.50434,0.11469405210927011,1007.7622434459056,nan,nan
117.81,2.873801302731753,19.6387,3.51003,0.11495205210927012,1005.0090323910681,nan,nan
118.01,2.8803513027317527,19.6248,3.51566,0.1152140521092701,1004.2977009103572,nan,nan
118.21,2.8875413027317527,19.6244,3.5223,0.1155016521092701,1004.2772309396894,nan,nan
118.41,2.894011302731753,19.5657,3.52767,0.11576045210927012,1001.2732627441694,nan,nan
118.61,2.9004313027317528,19.5352,3.53342,0.11601725210927011,999.7124274807392,nan,nan
118.82,2.907901302731753,19.5128,3.54052,0.11631605210927011,998.5661091233346,nan,nan
119.02,2.9145313027317528,19.4988,3.54618,0.11658125210927012,997.8496601499568,nan,nan
119.22,2.9211513027317526,19.4829,3.55242,0.1168460521092701,997.0359788159063,nan,nan
119.43,2.927631302731753,19.4273,3.55792,0.11710525210927011,994.190652893063,nan,nan
119.63,2.9341713027317526,19.4107,3.56392,0.1173668521092701,993.3411491103434,nan,nan
119.83,2.9407413027317526,19.4101,3.57,0.11762965210927011,993.3104441543416,nan,nan
120.03,2.9472413027317526,19.3628,3.57594,0.1178896521092701,990.889870122858,nan,nan
120.24,2.9548413027317526,19.3396,3.58278,0.1181936521092701,989.7026118241178,nan,nan
120.44,2.9617513027317526,19.3198,3.58944,0.1184700521092701,988.6893482760547,nan,nan
120.64,2.9684013027317526,19.2807,3.59515,0.1187360521092701,986.6884086432639,nan,nan
120.85,2.9750413027317526,19.2616,3.60134,0.1190016521092701,985.71096754387,nan,nan
121.05,2.9817713027317527,19.2292,3.60686,0.1192708521092701,984.0528999197667,nan,nan
121.25,2.988301302731753,19.2073,3.61263,0.11953205210927012,982.9321690256972,nan,nan
121.45,2.994671302731753,19.1752,3.61856,0.11978685210927012,981.2894538795953,nan,nan
121.65,3.001251302731753,19.1571,3.62425,0.12005005210927011,980.363187706871,nan,nan
121.86,3.0086613027317526,19.1227,3.63073,0.1203464521092701,978.6027702294283,nan,nan
122.06,3.0155213027317527,19.1091,3.63729,0.12062085210927011,977.9067912267187,nan,nan
122.26,3.021931302731753,19.0508,3.64231,0.12087725210927011,974.9232930018667,nan,nan
122.47,3.0285513027317528,19.0357,3.64835,0.1211420521092701,974.1505516091519,nan,nan
122.67,3.035541302731753,19.0308,3.65488,0.12142165210927011,973.8997944684697,nan,nan
122.88,3.0427813027317527,18.9792,3.66076,0.12171125210927011,971.2591682523057,nan,nan
123.08,3.049441302731753,18.9575,3.66742,0.12197765210927011,970.1486723435702,nan,nan
123.29,3.055681302731753,18.9082,3.67273,0.12222725210927012,967.6257484587469,nan,nan
123.49,3.062611302731753,18.9123,3.67909,0.12250445210927012,967.8355656580932,nan,nan
123.71,3.0706313027317527,18.869,3.68603,0.1228252521092701,965.619691333289,nan,nan
123.92,3.077431302731753,18.8187,3.69158,0.12309725210927011,963.0455925217959,nan,nan
124.12,3.084031302731753,18.8008,3.69732,0.12336125210927013,962.1295613344056,nan,nan
124.32,3.0906913027317526,18.7691,3.70359,0.12362765210927011,960.5073161589717,nan,nan
124.53,3.097381302731753,18.7415,3.70966,0.12389525210927012,959.0948881828839,nan,nan
124.8,3.107001302731753,18.7135,3.71824,0.12428005210927012,957.6619902361282,nan,nan
124.93,3.111071302731753,18.6853,3.72205,0.12444285210927011,956.2188573040388,nan,nan
125.14,3.1182713027317526,18.6501,3.72821,0.1247308521092701,954.4174998852601,nan,nan
125.34,3.124821302731753,18.6184,3.73405,0.12499285210927011,952.7952547098262,nan,nan
125.54,3.131751302731753,18.6015,3.74023,0.1252700521092701,951.9303984491057,nan,nan
125.75,3.138591302731753,18.5788,3.74587,0.12554365210927013,950.7687276137004,nan,nan
125.94,3.145101302731753,18.5512,3.75188,0.12580405210927012,949.3562996376126,nan,nan
126.16,3.1523013027317526,18.4988,3.75846,0.1260920521092701,946.6747334801126,nan,nan
126.37,3.158661302731753,18.4664,3.76388,0.12634645210927012,945.0166658560098,nan,nan
126.58,3.166181302731753,18.4475,3.77106,0.1266472521092701,944.0494597419497,nan,nan
126.79,3.1726313027317525,18.3975,3.77636,0.1269052521092701,941.4907134084575,nan,nan
126.99,3.179871302731753,18.4026,3.78322,0.12719485210927012,941.7517055344737,nan,nan
127.2,3.1867613027317527,18.3462,3.78918,0.1274704521092701,938.8654396702946,nan,nan
127.4,3.1937813027317525,18.3217,3.7952,0.1277512521092701,937.6116539668833,nan,nan
127.6,3.200271302731753,18.2838,3.80116,0.1280108521092701,935.6721242460961,nan,nan
127.81,3.2069413027317526,18.2797,3.80766,0.1282776521092701,935.4623070467497,nan,nan
128.01,3.2138113027317528,18.2316,3.81355,0.1285524521092701,933.0007930739303,nan,nan
128.22,3.2213113027317526,18.1908,3.82018,0.1288524521092701,930.9128560658007,nan,nan
128.43,3.2280413027317527,18.1657,3.82614,0.1291216521092701,929.6283654063876,nan,nan
128.63,3.235331302731753,18.1423,3.83306,0.12941325210927013,928.4308721223132,nan,nan
128.84,3.2424713027317527,18.0884,3.83897,0.1296988521092701,925.6725435748087,nan,nan
129.05,3.2489813027317527,18.0575,3.84501,0.12995925210927012,924.0912383407104,nan,nan
129.25,3.255921302731753,18.0431,3.85151,0.1302368521092701,923.3543193966647,nan,nan
129.45,3.2628213027317527,18.0155,3.85729,0.1305128521092701,921.941891420577,nan,nan
129.66,3.269741302731753,17.9705,3.86386,0.1307896521092701,919.639019720434,nan,nan
129.86,3.276471302731753,17.9449,3.86968,0.13105885210927012,918.3289415976861,nan,nan
130.06,3.283231302731753,17.9149,3.8756,0.1313292521092701,916.7936937975905,nan,nan
130.26,3.2896613027317527,17.8784,3.88165,0.1315864521092701,914.9258089741413,nan,nan
130.47,3.2968513027317528,17.8531,3.88796,0.1318740521092701,913.6310833293944,nan,nan
130.67,3.3037513027317527,17.7996,3.89388,0.1321500521092701,910.8932247525578,nan,nan
130.88,3.311111302731753,17.7697,3.90043,0.1324444521092701,909.3630944451294,nan,nan
131.08,3.3181113027317526,17.7318,3.90664,0.1327244521092701,907.4235647243422,nan,nan
131.28,3.3244413027317528,17.6901,3.912,0.13297765210927012,905.2895702822099,nan,nan
131.49,3.3313913027317525,17.6732,3.91838,0.1332556521092701,904.4247140214894,nan,nan
131.68,3.3381213027317527,17.6216,3.92367,0.13352485210927012,901.7840878053255,nan,nan
131.89,3.345131302731753,17.5872,3.93032,0.1338052521092701,900.0236703278828,nan,nan
132.09,3.352241302731753,17.5473,3.93665,0.13408965210927012,897.981790753756,nan,nan
132.29,3.359091302731753,17.5175,3.94275,0.13436365210927012,896.4567779389946,nan,nan
132.5,3.3668713027317527,17.4637,3.94928,0.1346748521092701,893.7035668841571,nan,nan
132.7,3.373261302731753,17.4146,3.9548,0.13493045210927013,891.1908779846676,nan,nan
132.91,3.3800713027317526,17.3849,3.96111,0.1352028521092701,889.6709826625732,nan,nan
133.11,3.3880713027317526,17.3361,3.96759,0.1355228521092701,887.1736462410848,nan,nan
133.31,3.397261302731753,17.1961,3.974,0.13589045210927012,880.0091565073069,nan,nan
