Repository: materialdigital/demodata_tensiletest_42CrMoS4

# pmd_referenceproject

This repository contains data from a joint project between Fraunhofer IWM, Freiburg and IWT, Bremen. The provided python scripts generate a structured dataset using the [PMDco v2.0.7](https://github.com/materialdigital/core-ontology) and [TTO v2.0.1](https://github.com/materialdigital/application-ontologies). The resulting ABox is published to [github-pages](https://matttjung.github.io/pmd_referenceproject/) as .ttl and .rdf alongside all references file resources.

**The repo is currently WIP**

File: resources/46NT9N.csv (part 2 of 2)
Time,Displacement,Force,Machine Displacement,Engineering Strain,Engineering Stress,True Strain,True Stress
s,mm,kN,mm,,MPa,,MPa
66.7501,1.1403146788862362,23.1601,1.96503,0.04561258715544945,1190.461260638432,0.04460292146835576,1244.7612786444886
66.9501,1.1454246788862363,23.1611,1.97149,0.045816987155449455,1190.5126620253277,0.04479838585612338,1245.058365369742
67.1601,1.1512246788862361,23.1689,1.97779,0.046048987155449445,1190.9135928431126,0.045020197390705695,1245.7539575831952
67.3701,1.1562846788862362,23.1661,1.98391,0.04625138715544945,1190.769668959805,0.0452136686562242,1245.8444179318312
67.5701,1.1617246788862363,23.1759,1.99031,0.046468987155449455,1191.2734025513807,0.04542162763961767,1246.6306709931696
67.7701,1.1670946788862362,23.1799,1.99651,0.04668378715544945,1191.479008098963,0.04562686827316358,1247.101760513241
67.9701,1.1724246788862362,23.1716,2.00188,0.04689698715544945,1191.0523765877304,0.04583053846669321,1246.9091445940326
68.1701,1.1778146788862363,23.1852,2.00772,0.04711258715544945,1191.751435449509,0.046036459206891145,1247.8979288197559
68.3801,1.1834246788862361,23.1699,2.01427,0.04733698715544945,1190.9649942300077,0.04625073984998801,1247.3416888644635
68.5801,1.1887946788862362,23.1754,2.02032,0.04755178715544945,1191.2477018579332,0.04645581040398282,1247.8936590260998
68.7801,1.1939746788862362,23.1908,2.02695,0.04775898715544945,1192.0392832161237,0.04665358536244309,1248.9698720320337
68.9801,1.1994946788862362,23.1913,2.03323,0.04797978715544945,1192.0649839095715,0.046864298647441786,1249.2600081130172
69.2001,1.2052446788862363,23.1816,2.04,0.048209787155449456,1191.5663904566852,0.04708374444923532,1249.011552522189
69.4001,1.2104146788862362,23.1882,2.04533,0.04841658715544945,1191.9056396101955,0.047281013741660924,1249.6136428914542
69.6101,1.2156546788862361,23.1847,2.05157,0.048626187155449446,1191.7257347560615,0.04748091429043908,1249.6748133722751
69.8101,1.2209646788862363,23.1961,2.05787,0.04883858715544945,1192.3117105666702,0.04768344451009049,1250.5425299596436
70.0201,1.2268846788862362,23.1898,2.06421,0.04907538715544945,1191.9878818292286,0.04790919256640282,1250.4851486146022
70.2101,1.2316246788862362,23.1972,2.06972,0.04926498715544945,1192.3682520922548,0.04808990681356413,1251.1102587161454
70.4201,1.2375746788862363,23.1934,2.07614,0.04950298715544945,1192.1729268220522,0.0483167065398164,1251.189047905599
70.6201,1.2427946788862363,23.1857,2.08182,0.04971178715544945,1191.7771361429568,0.04851563806720824,1251.0225074716268
70.8201,1.2479446788862363,23.1905,2.08781,0.04991778715544945,1192.0238628000552,0.04871186315679675,1251.527056267525
71.0301,1.2532946788862362,23.1956,2.09338,0.05013178715544945,1192.2860098732222,0.04891566787013157,1252.0574383486066
71.2301,1.2587246788862363,23.1945,2.09976,0.05034898715544945,1192.2294683476373,0.04912247766666058,1252.2570145358209
71.4301,1.2646946788862363,23.2063,2.10643,0.050587787155449454,1192.836004713004,0.04934980483228335,1253.178938630782
71.6301,1.2693146788862362,23.1929,2.11134,0.050772587155449446,1192.1472261286044,0.04952569089422263,1252.6756250693463
71.8401,1.2750346788862363,23.1959,2.11794,0.051001387155449454,1192.301430289291,0.04974341173737748,1253.1104571414712
72.0401,1.2806246788862363,23.2104,2.1246,0.05122498715544945,1193.0467503992757,0.049956138590751195,1254.1605548643295
72.2401,1.2864046788862362,23.2078,2.13011,0.051456187155449445,1192.9131067933472,0.05017604829818223,1254.2958668766944
72.4501,1.2921946788862362,23.2008,2.13642,0.051687787155449444,1192.5532970850788,0.05039628999705314,1254.193738076342
72.6501,1.2980146788862363,23.2164,2.14294,0.051920587155449456,1193.3551587206487,nan,nan
72.8501,1.3027646788862361,23.2058,2.14814,0.052110587155449445,1192.8103040195563,nan,nan
73.0601,1.3086546788862363,23.2076,2.15422,0.052346187155449454,1192.9028265159682,nan,nan
73.2601,1.3138846788862362,23.1919,2.16043,0.05255538715544945,1192.095824741709,nan,nan
73.4601,1.3191546788862363,23.1982,2.16639,0.05276618715544945,1192.4196534791506,nan,nan
73.6601,1.3246646788862362,23.2108,2.17243,0.05298658715544945,1193.0673109540337,nan,nan
73.8801,1.3306346788862362,23.2094,2.17881,0.05322538715544945,1192.99534901238,nan,nan
74.0801,1.3359246788862362,23.2035,2.185,0.05343698715544945,1192.6920808296968,nan,nan
74.3001,1.3422446788862363,23.198,2.19159,0.053689787155449455,1192.4093732017714,nan,nan
74.5001,1.3474846788862362,23.1996,2.19749,0.05389938715544945,1192.4916154208042,nan,nan
74.7101,1.3527846788862363,23.1994,2.20267,0.054111387155449456,1192.4813351434252,nan,nan
74.9101,1.3590046788862362,23.2107,2.20973,0.05436018715544945,1193.0621708153444,nan,nan
75.1201,1.3645146788862363,23.21,2.21595,0.05458058715544945,1193.0261898445174,nan,nan
75.3201,1.3700146788862362,23.2091,2.22177,0.05480058715544945,1192.9799285963113,nan,nan
75.5201,1.3754246788862363,23.199,2.22768,0.055016987155449455,1192.460774588667,nan,nan
75.7201,1.3809346788862362,23.1949,2.2331,0.05523738715544945,1192.2500289023956,nan,nan
75.9201,1.3862046788862363,23.1957,2.23927,0.055448187155449455,1192.2911500119117,nan,nan
76.1301,1.3926646788862362,23.2159,2.24616,0.05570658715544945,1193.3294580272009,nan,nan
76.3401,1.3984446788862361,23.2049,2.25205,0.05593778715544945,1192.7640427713502,nan,nan
76.5301,1.4039546788862363,23.1988,2.2581,0.05615818715544945,1192.450494311288,nan,nan
76.7501,1.4097746788862362,23.1962,2.26478,0.05639098715544945,1192.3168507053597,nan,nan
76.9501,1.4153246788862361,23.197,2.27035,0.05661298715544945,1192.357971814876,nan,nan
77.1601,1.4208646788862362,23.2028,2.27679,0.05683458715544945,1192.6560998588698,nan,nan
77.3601,1.4266946788862362,23.197,2.28297,0.05706778715544945,1192.357971814876,nan,nan
77.5701,1.4325246788862362,23.1811,2.28945,0.05730098715544945,1191.5406897632377,nan,nan
77.7701,1.4383746788862362,23.1951,2.29475,0.05753498715544945,1192.2603091797744,nan,nan
77.9701,1.4437646788862362,23.187,2.30093,0.057750587155449444,1191.843957945921,nan,nan
78.1801,1.4494346788862362,23.1916,2.30703,0.05797738715544945,1192.0804043256403,nan,nan
78.3801,1.4553146788862363,23.1913,2.3131,0.058212587155449455,1192.0649839095715,nan,nan
78.5801,1.4610946788862362,23.1945,2.31939,0.05844378715544945,1192.2294683476373,nan,nan
78.7801,1.4669546788862362,23.1789,2.32544,0.05867818715544945,1191.4276067120672,nan,nan
78.9801,1.4723046788862362,23.1789,2.33076,0.058892187155449444,1191.4276067120672,nan,nan
79.1901,1.4782946788862363,23.175,2.33736,0.05913178715544945,1191.227141303175,nan,nan
79.3901,1.4839846788862363,23.1728,2.3432,0.05935938715544945,1191.114058252005,nan,nan
79.6001,1.4896146788862363,23.1756,2.34959,0.05958458715544945,1191.2579821353122,nan,nan
79.8001,1.4956646788862362,23.1789,2.35565,0.059826587155449445,1191.4276067120672,nan,nan
80.0001,1.5016346788862363,23.1761,2.36217,0.06006538715544945,1191.2836828287602,nan,nan
80.2101,1.5079446788862363,23.1732,2.3685,0.06031778715544945,1191.1346188067632,nan,nan
80.4201,1.5137246788862362,23.1668,2.37427,0.06054898715544945,1190.805649930632,nan,nan
80.6201,1.5196646788862362,23.1685,2.38051,0.06078658715544945,1190.8930322883543,nan,nan
80.8201,1.5255646788862363,23.1605,2.38602,0.06102258715544945,1190.4818211931902,nan,nan
81.0401,1.5315246788862362,23.1423,2.39274,0.06126098715544945,1189.5463159516921,nan,nan
81.2501,1.5382146788862363,23.1475,2.39991,0.061528587155449455,1189.8136031635488,nan,nan
81.4501,1.5436446788862361,23.142,2.40545,0.06174578715544945,1189.5308955356236,nan,nan
81.6501,1.5497946788862362,23.1404,2.41204,0.06199178715544945,1189.448653316591,nan,nan
81.8501,1.5555346788862363,23.1321,2.41779,0.062221387155449455,1189.0220218053582,nan,nan
82.0701,1.5619046788862363,23.1278,2.42412,0.062476187155449454,1188.8009958417074,nan,nan
82.2801,1.5679546788862362,23.1263,2.43039,0.06271818715544945,1188.7238937613643,nan,nan
82.4801,1.5735846788862362,23.1197,2.43611,0.06294338715544945,1188.384644607854,nan,nan
82.6801,1.5793346788862361,23.1174,2.44211,0.06317338715544944,1188.2664214179943,nan,nan
82.8801,1.5853246788862363,23.115,2.44849,0.06341298715544945,1188.143058089445,nan,nan
83.0801,1.5913546788862363,23.1117,2.45465,0.06365418715544945,1187.97343351269,nan,nan
83.2901,1.5976946788862363,23.0985,2.46073,0.06390778715544945,1187.2949352056694,nan,nan
83.4901,1.6037046788862361,23.0904,2.46622,0.06414818715544944,1186.8785839718157,nan,nan
83.6901,1.6095946788862363,23.0949,2.47261,0.06438378715544946,1187.1098902128454,nan,nan
83.9001,1.6159746788862361,23.0902,2.4784,0.06463898715544944,1186.8683036944367,nan,nan
84.1001,1.6220146788862362,23.083,2.48512,0.06488058715544945,1186.498213708789,nan,nan
84.3001,1.6277946788862363,23.0607,2.49034,0.06511178715544945,1185.3519627810197,nan,nan
84.5001,1.6336846788862363,23.0642,2.49632,0.06534738715544945,1185.5318676351537,nan,nan
84.7201,1.6402146788862362,23.0523,2.50269,0.06560858715544944,1184.9201911310972,nan,nan
84.9401,1.6466646788862362,23.0501,2.50919,0.06586658715544945,1184.8071080799273,nan,nan
85.1401,1.6524946788862362,23.04,2.51475,0.06609978715544945,1184.2879540722827,nan,nan
85.3601,1.6591446788862363,23.0279,2.52174,0.06636578715544945,1183.6659972908471,nan,nan
85.5701,1.6664446788862362,23.036,2.52942,0.06665778715544944,1184.0823485247008,nan,nan
85.7701,1.6724346788862363,22.9953,2.53455,0.06689738715544945,1181.9903120780539,nan,nan
85.9701,1.6781446788862362,22.9917,2.54032,0.06712578715544945,1181.80526708523,nan,nan
86.1701,1.6842846788862362,22.9895,2.54649,0.06737138715544945,1181.6921840340601,nan,nan
86.3801,1.6906346788862363,22.9898,2.55288,0.06762538715544945,1181.7076044501287,nan,nan
86.5801,1.6967946788862363,22.9722,2.55851,0.06787178715544945,1180.802940040768,nan,nan
86.7801,1.7025546788862362,22.9545,2.56462,0.06810218715544945,1179.8931354927176,nan,nan
86.9801,1.7088346788862363,22.9495,2.57036,0.06835338715544945,1179.6361285582402,nan,nan
87.2001,1.7154746788862363,22.9311,2.57717,0.06861898715544945,1178.6903430393631,nan,nan
87.4201,1.7225146788862362,22.9233,2.58347,0.06890058715544944,1178.2894122215782,nan,nan
87.6301,1.7295846788862361,22.9189,2.59074,0.06918338715544944,1178.0632461192379,nan,nan
87.8301,1.7357146788862363,22.9041,2.59625,0.06942858715544946,1177.3025055931844,nan,nan
88.0301,1.7420946788862361,22.889,2.60233,0.06968378715544944,1176.5263446510623,nan,nan
88.2401,1.7481546788862363,22.8637,2.6077,0.06992618715544946,1175.2258895626064,nan,nan
88.4401,1.7541746788862362,22.8634,2.61355,0.07016698715544945,1175.2104691465377,nan,nan
88.6401,1.7606446788862362,22.8423,2.61992,0.07042578715544945,1174.1258998830428,nan,nan
88.8401,1.7665146788862363,22.8286,2.62614,0.07066058715544946,1173.4217008825744,nan,nan
89.0401,1.7727346788862361,22.8213,2.63218,0.07090938715544945,1173.046470758237,nan,nan
89.2501,1.7797746788862363,22.8122,2.639,0.07119098715544946,1172.5787181374883,nan,nan
89.4501,1.7859546788862362,22.7922,2.64539,0.07143818715544945,1171.5506903995783,nan,nan
89.6501,1.7925446788862363,22.7779,2.65148,0.07170178715544945,1170.8156505669724,nan,nan
89.8701,1.7988646788862361,22.7534,2.65759,0.07195458715544945,1169.5563165880328,nan,nan
90.0701,1.8049946788862363,22.7461,2.6634,0.07219978715544945,1169.1810864636957,nan,nan
90.2801,1.8112846788862362,22.737,2.67022,0.07245138715544945,1168.7133338429467,nan,nan
90.4801,1.8175446788862362,22.7126,2.67627,0.07270178715544945,1167.4591400026964,nan,nan
90.6901,1.8244546788862361,22.7025,2.68262,0.07297818715544944,1166.939985995052,nan,nan
90.8901,1.8302546788862362,22.6873,2.68859,0.07321018715544944,1166.1586849142404,nan,nan
91.0901,1.8363946788862362,22.6771,2.69411,0.07345578715544945,1165.6343907679063,nan,nan
91.2901,1.8427446788862363,22.6739,2.70025,0.07370978715544946,1165.4699063298408,nan,nan
91.5001,1.8496046788862361,22.6595,2.70691,0.07398418715544945,1164.7297263585456,nan,nan
91.7001,1.8562746788862363,22.6327,2.71293,0.07425098715544945,1163.3521691897463,nan,nan
91.9001,1.8622746788862363,22.5967,2.71886,0.07449098715544945,1161.5017192615082,nan,nan
92.1001,1.8686546788862362,22.5922,2.72466,0.07474618715544945,1161.2704130204784,nan,nan
92.3001,1.8747346788862362,22.5722,2.73068,0.07498938715544945,1160.2423852825684,nan,nan
92.5201,1.8813346788862362,22.555,2.73688,0.07525338715544945,1159.358281427966,nan,nan
92.7301,1.8884346788862363,22.5445,2.74335,0.07553738715544946,1158.8185668655633,nan,nan
92.9301,1.8948346788862362,22.5235,2.74924,0.07579338715544945,1157.7391377407578,nan,nan
93.1301,1.9010046788862363,22.5106,2.75546,0.07604018715544945,1157.0760598498057,nan,nan
93.3401,1.9075146788862363,22.5014,2.76237,0.07630058715544945,1156.6031670903674,nan,nan
93.5401,1.9137046788862362,22.4798,2.76836,0.07654818715544945,1155.4928971334245,nan,nan
93.7401,1.9198246788862363,22.4528,2.77454,0.07679298715544945,1154.105059687246,nan,nan
93.9401,1.9261146788862362,22.4399,2.77998,0.07704458715544944,1153.4419817962942,nan,nan
94.1601,1.9333146788862363,22.428,2.78711,0.07733258715544945,1152.8303052922377,nan,nan
94.3601,1.9393046788862363,22.4029,2.79234,0.07757218715544945,1151.5401304811605,nan,nan
94.5801,1.9461246788862363,22.389,2.79929,0.07784498715544945,1150.8256512033133,nan,nan
94.7801,1.9525346788862363,22.3784,2.80528,0.07810138715544945,1150.280796502221,nan,nan
95.0001,1.9598346788862362,22.3639,2.81231,0.07839338715544945,1149.5354763922364,nan,nan
95.2201,1.9665946788862363,22.3247,2.81812,0.07866378715544946,1147.5205420259329,nan,nan
95.4301,1.9736946788862362,22.3116,2.82526,0.07894778715544945,1146.8471838576015,nan,nan
95.6301,1.9799246788862361,22.2977,2.83125,0.07919698715544944,1146.1327045797543,nan,nan
95.8301,1.9862446788862362,22.2719,2.83703,0.07944978715544945,1144.8065487978504,nan,nan
96.0401,1.9928746788862362,22.2676,2.84308,0.07971498715544945,1144.5855228341998,nan,nan
96.2401,1.9990946788862363,22.2458,2.84911,0.07996378715544945,1143.464972599878,nan,nan
96.4401,2.005134678886236,22.2142,2.85477,0.08020538715544945,1141.8406887739802,nan,nan
96.6401,2.011434678886236,22.2205,2.86116,0.08045738715544944,1142.1645175114218,nan,nan
96.8401,2.017944678886236,22.1895,2.86719,0.08071778715544944,1140.5710745176614,nan,nan
97.0601,2.024904678886236,22.1684,2.87383,0.08099618715544944,1139.486505254166,nan,nan
97.2801,2.031684678886236,22.151,2.88081,0.08126738715544944,1138.5921211221846,nan,nan
97.4901,2.038754678886236,22.1428,2.8873,0.08155018715544944,1138.1706297496416,nan,nan
97.6901,2.044794678886236,22.1127,2.8933,0.08179178715544945,1136.623448004087,nan,nan
97.8901,2.051224678886236,22.0974,2.89973,0.08204898715544945,1135.837006784586,nan,nan
98.0901,2.057264678886236,22.0805,2.90518,0.08229058715544944,1134.968323346052,nan,nan
98.2901,2.063404678886236,22.0583,2.91081,0.08253618715544944,1133.827212556972,nan,nan
98.5001,2.069464678886236,22.0348,2.9165,0.08277858715544945,1132.6192799649277,nan,nan
98.7001,2.075824678886236,22.0332,2.92303,0.08303298715544943,1132.537037745895,nan,nan
98.9001,2.082354678886236,22.015,2.92914,0.08329418715544945,1131.6015325043968,nan,nan
99.1201,2.089554678886236,21.9917,2.93517,0.08358218715544943,1130.4038801897318,nan,nan
99.3201,2.096164678886236,21.9674,2.94133,0.08384658715544945,1129.1548264881712,nan,nan
99.5401,2.103044678886236,21.9576,2.94791,0.08412178715544943,1128.6510928965952,nan,nan
99.7601,2.110204678886236,21.9433,2.95532,0.08440818715544944,1127.9160530639897,nan,nan
99.9601,2.116694678886236,21.9,2.96081,0.08466778715544944,1125.6903730114145,nan,nan
100.18,2.123554678886236,21.8776,2.96732,0.08494218715544945,1124.5389819449556,nan,nan
100.39,2.130204678886236,21.8623,2.97316,0.08520818715544945,1123.7525407254543,nan,nan
100.59,2.136584678886236,21.8466,2.97913,0.08546338715544945,1122.945538951195,nan,nan
100.8,2.142804678886236,21.8236,2.98535,0.08571218715544944,1121.7633070525985,nan,nan
101,2.149274678886236,21.82,2.99167,0.08597098715544943,1121.5782620597747,nan,nan
101.2,2.155464678886236,21.7899,2.99718,0.08621858715544944,1120.0310803142202,nan,nan
101.4,2.161574678886236,21.7679,3.00301,0.08646298715544944,1118.9002498025193,nan,nan
101.6,2.168144678886236,21.7573,3.0097,0.08672578715544944,1118.355395101427,nan,nan
101.81,2.175024678886236,21.7362,3.01599,0.08700098715544945,1117.2708258379319,nan,nan
102.01,2.181644678886236,21.7245,3.02241,0.08726578715544944,1116.6694296112546,nan,nan
102.21,2.187764678886236,21.691,3.02787,0.08751058715544945,1114.9474831502555,nan,nan
102.41,2.193794678886236,21.6788,3.03344,0.08775178715544944,1114.3203862301302,nan,nan
102.62,2.2000446788862362,21.6654,3.03973,0.08800178715544944,1113.6316076457308,nan,nan
102.83,2.206984678886236,21.6398,3.04631,0.08827938715544943,1112.315732141206,nan,nan
103.05,2.214104678886236,21.6214,3.0526,0.08856418715544943,1111.3699466223288,nan,nan
103.27,2.221384678886236,21.6078,3.05926,0.08885538715544944,1110.67088776055,nan,nan
103.47,2.227534678886236,21.5794,3.06497,0.08910138715544944,1109.2110883727178,nan,nan
103.69,2.234724678886236,21.5697,3.07142,0.08938898715544945,1108.7124949198314,nan,nan
103.9,2.241324678886236,21.5396,3.07754,0.08965298715544945,1107.165313174277,nan,nan
104.1,2.247624678886236,21.512,3.08324,0.08990498715544945,1105.7466348959613,nan,nan
104.3,2.253964678886236,21.5005,3.08973,0.09015858715544944,1105.155518946663,nan,nan
104.5,2.260444678886236,21.4891,3.0958,0.09041778715544943,1104.5695431360543,nan,nan
104.72,2.267274678886236,21.4497,3.10203,0.09069098715544945,1102.5443284923717,nan,nan
104.93,2.274104678886236,21.4357,3.10847,0.09096418715544945,1101.8247090758348,nan,nan
105.13,2.280314678886236,21.4183,3.11422,0.09121258715544943,1100.9303249438528,nan,nan
105.33,2.286694678886236,21.408,3.12081,0.09146778715544944,1100.4008906588294,nan,nan
105.54,2.293134678886236,21.3808,3.12701,0.09172538715544944,1099.0027729352717,nan,nan
105.74,2.299494678886236,21.3476,3.13191,0.09197978715544944,1097.296246890341,nan,nan
105.94,2.305304678886236,21.3259,3.13786,0.09221218715544945,1096.180836794709,nan,nan
106.14,2.311654678886236,21.3258,3.14404,0.09246618715544944,1096.1756966560195,nan,nan
106.34,2.318074678886236,21.3057,3.14989,0.09272298715544944,1095.14252877942,nan,nan
106.55,2.325154678886236,21.2831,3.15674,0.09300618715544945,1093.9808574355818,nan,nan
106.75,2.331794678886236,21.2485,3.1628,0.09327178715544944,1092.2023694489974,nan,nan
106.95,2.338024678886236,21.2285,3.1685,0.09352098715544944,1091.1743417110874,nan,nan
107.17,2.345294678886236,21.227,3.17532,0.09381178715544944,1091.097239630744,nan,nan
107.37,2.351754678886236,21.1953,3.18131,0.09407018715544943,1089.4678156661569,nan,nan
107.58,2.358004678886236,21.1718,3.18679,0.09432018715544943,1088.2598830741126,nan,nan
107.78,2.364884678886236,21.1563,3.19301,0.09459538715544945,1087.4631615772325,nan,nan
107.98,2.370334678886236,21.1261,3.198,0.09481338715544943,1085.9108396929885,nan,nan
108.2,2.377264678886236,21.1187,3.20473,0.09509058715544944,1085.5304694299616,nan,nan
108.4,2.384004678886236,21.1135,3.21178,0.09536018715544944,1085.2631822181052,nan,nan
108.61,2.391124678886236,21.0611,3.21781,0.09564498715544945,1082.569749544781,nan,nan
108.81,2.397094678886236,21.0364,3.22326,0.09588378715544944,1081.3001352884623,nan,nan
109.01,2.403384678886236,21.0321,3.22958,0.09613538715544945,1081.0791093248115,nan,nan
109.21,2.409714678886236,21.0098,3.23558,0.09638858715544943,1079.9328583970419,nan,nan
109.43,2.416444678886236,20.9815,3.24172,0.09665778715544944,1078.4781991478992,nan,nan
109.64,2.423304678886236,20.9697,3.24809,0.09693218715544943,1077.8716627825324,nan,nan
109.84,2.428914678886236,20.955,3.25339,0.09715658715544943,1077.1160623951687,nan,nan
110.04,2.435594678886236,20.9374,3.25974,0.09742378715544944,1076.211397985808,nan,nan
110.24,2.442314678886236,20.911,3.26599,0.09769258715544944,1074.8544013717667,nan,nan
110.46,2.449464678886236,20.8897,3.27316,0.09797858715544944,1073.7595518308926,nan,nan
110.67,2.456354678886236,20.8507,3.27898,0.09825418715544944,1071.754897741968,nan,nan
110.87,2.462404678886236,20.8329,3.2844,0.09849618715544944,1070.839953055228,nan,nan
111.07,2.468514678886236,20.8125,3.28936,0.09874058715544944,1069.79136476256,nan,nan
111.27,2.475324678886236,20.8072,3.29642,0.09901298715544944,1069.5189374120139,nan,nan
111.49,2.482484678886236,20.7701,3.3023,0.09929938715544945,1067.611945958191,nan,nan
111.7,2.488714678886236,20.7489,3.30814,0.09954858715544944,1066.5222365560062,nan,nan
111.9,2.495594678886236,20.7254,3.31454,0.09982378715544944,1065.3143039639622,nan,nan
112.1,2.502134678886236,20.716,3.32107,0.10008538715544944,1064.8311309271444,nan,nan
112.3,2.507744678886236,20.678,3.32612,0.10030978715544943,1062.8778782251156,nan,nan
112.52,2.514694678886236,20.6671,3.33293,0.10058778715544944,1062.3176031079547,nan,nan
112.72,2.521434678886236,20.6485,3.3392,0.10085738715544944,1061.3615373116984,nan,nan
112.93,2.528284678886236,20.6215,3.34547,0.10113138715544943,1059.9736998655198,nan,nan
113.13,2.534674678886236,20.5956,3.3515,0.10138698715544944,1058.6424039449266,nan,nan
113.33,2.540514678886236,20.5633,3.35739,0.10162058715544944,1056.9821391482021,nan,nan
113.55,2.547544678886236,20.5572,3.36458,0.10190178715544944,1056.6685906881394,nan,nan
113.76,2.554774678886236,20.5465,3.37132,0.10219098715544944,1056.1185958483575,nan,nan
113.96,2.560664678886236,20.5114,3.37656,0.10242658715544944,1054.3144071683255,nan,nan
114.17,2.567584678886236,20.4777,3.38326,0.10270338715544945,1052.5821804299471,nan,nan
114.37,2.573844678886236,20.4607,3.38856,0.10295378715544944,1051.7083568527237,nan,nan
114.57,2.580164678886236,20.4432,3.39547,0.10320658715544945,1050.8088325820524,nan,nan
114.77,2.586504678886236,20.4111,3.40057,0.10346018715544943,1049.1588480627072,nan,nan
114.97,2.592934678886236,20.3989,3.40685,0.10371738715544945,1048.531751142582,nan,nan
115.17,2.598934678886236,20.3647,3.41231,0.10395738715544944,1046.773823710756,nan,nan
115.39,2.606424678886236,20.3623,3.41936,0.10425698715544945,1046.6504603822068,nan,nan
115.6,2.613054678886236,20.3315,3.42548,0.10452218715544945,1045.0672976658254,nan,nan
115.8,2.6197846788862362,20.2997,3.43179,0.10479138715544944,1043.4327335625485,nan,nan
116.01,2.626064678886236,20.2785,3.43735,0.10504258715544944,1042.343024160364,nan,nan
116.21,2.632104678886236,20.2603,3.44389,0.10528418715544945,1041.407518918866,nan,nan
116.41,2.638524678886236,20.247,3.45001,0.10554098715544943,1040.7238804731558,nan,nan
116.61,2.645154678886236,20.2214,3.45586,0.10580618715544944,1039.4080049686308,nan,nan
116.81,2.651604678886236,20.1958,3.46198,0.10606418715544944,1038.0921294641062,nan,nan
117.02,2.658264678886236,20.1787,3.46825,0.10633058715544945,1037.2131657481932,nan,nan
117.22,2.665634678886236,20.1405,3.47474,0.10662538715544943,1035.2496327687852,nan,nan
117.42,2.671764678886236,20.1215,3.481,0.10687058715544945,1034.2730064177706,nan,nan
117.62,2.678124678886236,20.0948,3.48722,0.10712498715544944,1032.9005893876608,nan,nan
117.84,2.684934678886236,20.0739,3.4937,0.10739738715544943,1031.8263004015448,nan,nan
118.05,2.691234678886236,20.0521,3.49969,0.10764938715544943,1030.705750167223,nan,nan
118.25,2.697584678886236,20.0388,3.50556,0.10790338715544945,1030.0221117215128,nan,nan
118.45,2.703924678886236,20.0039,3.51096,0.10815698715544944,1028.22820331886,nan,nan
118.66,2.710804678886236,19.9884,3.51755,0.10843218715544944,1027.4314818219798,nan,nan
118.86,2.717234678886236,19.9664,3.5235,0.10868938715544944,1026.300651310279,nan,nan
119.06,2.723714678886236,19.9439,3.52964,0.10894858715544943,1025.14412010513,nan,nan
119.26,2.730254678886236,19.909,3.5359,0.10921018715544945,1023.3502117024773,nan,nan
119.46,2.736884678886236,19.8939,3.54149,0.10947538715544944,1022.5740507603551,nan,nan
119.66,2.743424678886236,19.8643,3.5475,0.10973698715544945,1021.0525697082485,nan,nan
119.87,2.749964678886236,19.8513,3.55402,0.10999858715544944,1020.384351678607,nan,nan
120.07,2.756184678886236,19.8193,3.55932,0.11024738715544943,1018.739507297951,nan,nan
120.28,2.763064678886236,19.7885,3.56587,0.11052258715544944,1017.1563445815697,nan,nan
120.48,2.769314678886236,19.7663,3.57159,0.11077258715544945,1016.0152337924898,nan,nan
120.69,2.775694678886236,19.7483,3.57844,0.11102778715544945,1015.0900088283706,nan,nan
120.89,2.781794678886236,19.7139,3.58395,0.11127178715544944,1013.3218011191655,nan,nan
121.09,2.788364678886236,19.7024,3.58997,0.11153458715544945,1012.7306851698673,nan,nan
121.29,2.794684678886236,19.6757,3.59592,0.11178738715544943,1011.3582681397576,nan,nan
121.49,2.800974678886236,19.6564,3.60152,0.11203898715544945,1010.3662213726744,nan,nan
121.7,2.808114678886236,19.6294,3.60803,0.11232458715544943,1008.978383926496,nan,nan
121.9,2.814514678886236,19.6007,3.61425,0.11258058715544944,1007.5031641225952,nan,nan
122.1,2.821324678886236,19.5828,3.62088,0.11285298715544943,1006.5830792971657,nan,nan
122.3,2.827854678886236,19.5547,3.62685,0.11311418715544944,1005.1387003254023,nan,nan
122.52,2.834684678886236,19.5248,3.63348,0.11338738715544944,1003.6017988572268,nan,nan
122.72,2.841054678886236,19.496,3.6391,0.11364218715544944,1002.1214389146364,nan,nan
122.94,2.848404678886236,19.4773,3.64525,0.11393618715544944,1001.1602329796906,nan,nan
123.16,2.855454678886236,19.4433,3.65229,0.11421818715544944,999.4125858252437,nan,nan
123.36,2.862024678886236,19.4272,3.65788,0.11448098715544944,998.5850234962262,nan,nan
123.58,2.868794678886236,19.382,3.66404,0.11475178715544944,996.2616808085496,nan,nan
123.79,2.875134678886236,19.3645,3.67027,0.11500538715544945,995.3621565378784,nan,nan
123.99,2.881764678886236,19.3469,3.67635,0.11527058715544944,994.4574921285177,nan,nan
124.19,2.888214678886236,19.32,3.68238,0.11552858715544945,993.0747948210287,nan,nan
124.39,2.894634678886236,19.294,3.68809,0.11578538715544945,991.7383587617458,nan,nan
124.6,2.901674678886236,19.2618,3.69495,0.11606698715544944,990.0832341037107,nan,nan
124.8,2.908094678886236,19.2433,3.70069,0.11632378715544943,989.1323084461442,nan,nan
125,2.914924678886236,19.214,3.70708,0.11659698715544944,987.626247810106,nan,nan
125.2,2.921294678886236,19.1763,3.71362,0.11685178715544944,985.6884155241457,nan,nan
125.42,2.928004678886236,19.1537,3.71997,0.11712018715544945,984.5267441803074,nan,nan
125.64,2.935194678886236,19.1402,3.7267,0.11740778715544944,983.8328254572182,nan,nan
125.85,2.941434678886236,19.0995,3.73287,0.11765738715544945,981.7407890105713,nan,nan
126.05,2.947794678886236,19.0743,3.73818,0.11791178715544945,980.4454740608047,nan,nan
126.25,2.954354678886236,19.062,3.74458,0.11817418715544944,979.8132370019902,nan,nan
126.45,2.961044678886236,19.0368,3.75094,0.11844178715544944,978.5179220522235,nan,nan
126.67,2.967934678886236,19.0036,3.75719,0.11871738715544945,976.811396007293,nan,nan
126.88,2.974734678886236,18.9687,3.76382,0.11898938715544943,975.01748760464,nan,nan
127.08,2.981374678886236,18.9465,3.77015,0.11925498715544944,973.8763768155601,nan,nan
127.28,2.988254678886236,18.9173,3.77589,0.11953018715544944,972.3754563182115,nan,nan
127.48,2.994574678886236,18.8999,3.78173,0.11978298715544945,971.4810721862298,nan,nan
127.7,3.001564678886236,18.8554,3.78765,0.12006258715544943,969.1937104693801,nan,nan
127.9,3.008134678886236,18.8516,3.79459,0.12032538715544945,968.9983851991774,nan,nan
128.11,3.014744678886236,18.8177,3.8008,0.12058978715544943,967.2558781834198,nan,nan
128.31,3.021164678886236,18.7692,3.8067,0.12084658715544944,964.7629109189883,nan,nan
128.51,3.027554678886236,18.7602,3.81277,0.12110218715544945,964.3002984369288,nan,nan
128.71,3.033714678886236,18.7221,3.8181,0.12134858715544944,962.3419055962104,nan,nan
128.92,3.041134678886236,18.7033,3.82549,0.12164538715544944,961.3755595225748,nan,nan
129.12,3.047724678886236,18.6648,3.83114,0.12190898715544946,959.3966061270982,nan,nan
129.33,3.053834678886236,18.6379,3.83711,0.12215338715544943,958.0139088196091,nan,nan
129.53,3.060034678886236,18.6174,3.8434,0.12240138715544945,956.9601803882516,nan,nan
129.73,3.066624678886236,18.5859,3.84911,0.12266498715544945,955.3410367010432,nan,nan
129.93,3.072994678886236,18.5602,3.85567,0.12291978715544945,954.0200210578289,nan,nan
130.13,3.079414678886236,18.5328,3.86151,0.12317658715544944,952.6116230568925,nan,nan
130.35,3.086374678886236,18.5081,3.86811,0.12345498715544943,951.3420088005735,nan,nan
130.57,3.093744678886236,18.4827,3.87511,0.12374978715544944,950.0364135734279,nan,nan
130.77,3.100234678886236,18.4478,3.88052,0.12400938715544944,948.242505170775,nan,nan
130.98,3.107304678886236,18.411,3.88728,0.12429218715544944,946.3509341330207,nan,nan
131.18,3.114074678886236,18.3996,3.89355,0.12456298715544944,945.764958322412,nan,nan
131.38,3.120964678886236,18.3569,3.89954,0.12483858715544943,943.5701191019741,nan,nan
131.6,3.128144678886236,18.3321,3.9062,0.12512578715544945,942.295364706966,nan,nan
131.8,3.134554678886236,18.293,3.91194,0.12538218715544944,940.2855704793519,nan,nan
132.01,3.141294678886236,18.2812,3.91818,0.12565178715544945,939.6790341139848,nan,nan
132.21,3.147654678886236,18.2365,3.92457,0.12590618715544943,937.3813921197562,nan,nan
132.41,3.1540846788862362,18.2162,3.93018,0.12616338715544945,936.3379439657776,nan,nan
132.63,3.161424678886236,18.1822,3.93697,0.12645698715544942,934.5902968113307,nan,nan
132.83,3.167484678886236,18.1494,3.94215,0.12669938715544946,932.9043313211585,nan,nan
133.05,3.174264678886236,18.1136,3.94898,0.12697058715544945,931.0641616702997,nan,nan
133.26,3.181354678886236,18.0928,3.95625,0.12725418715544945,929.995012822873,nan,nan
133.46,3.187484678886236,18.0584,3.9615,0.12749938715544945,928.2268051136679,nan,nan
133.66,3.193904678886236,18.0337,3.96752,0.12775618715544945,926.9571908573492,nan,nan
133.87,3.200704678886236,18.0095,3.97391,0.12802818715544945,925.7132772944781,nan,nan
134.07,3.207174678886236,17.9751,3.97952,0.12828698715544942,923.945069585273,nan,nan
134.27,3.2135346788862362,17.942,3.98553,0.12854138715544944,922.243683679032,nan,nan
134.47,3.220264678886236,17.9202,3.99156,0.12881058715544944,921.1231334447101,nan,nan
134.67,3.227054678886236,17.8856,3.99786,0.12908218715544945,919.3446454581258,nan,nan
134.88,3.234544678886236,17.844,4.00411,0.12938178715544946,917.2063477632731,nan,nan
135.09,3.241524678886236,17.8226,4.0108,0.12966098715544944,916.1063580837096,nan,nan
135.28,3.248024678886236,17.7832,4.01658,0.12992098715544945,914.0811434400268,nan,nan
135.5,3.254874678886236,17.7622,4.02309,0.13019498715544944,913.0017143152214,nan,nan
135.7,3.261524678886236,17.7205,4.02889,0.13046098715544946,910.8582764816791,nan,nan
135.91,3.268034678886236,17.6925,4.03447,0.13072138715544945,909.4190376486051,nan,nan
136.11,3.274534678886236,17.6669,4.0407,0.13098138715544944,908.1031621440802,nan,nan
136.32,3.281604678886236,17.6277,4.04715,0.13126418715544944,906.0882277777769,nan,nan
136.52,3.288284678886236,17.6054,4.0534,0.13153138715544943,904.9419768500071,nan,nan
136.72,3.294584678886236,17.5659,4.05933,0.13178338715544943,902.9116220676349,nan,nan
136.92,3.300924678886236,17.5441,4.06535,0.13203698715544943,901.7910718333131,nan,nan
137.12,3.307274678886236,17.5027,4.07066,0.13229098715544946,899.6630544158396,nan,nan
137.33,3.313744678886236,17.4759,4.07649,0.13254978715544943,898.2854972470401,nan,nan
137.53,3.320034678886236,17.4472,4.08264,0.13280138715544942,896.8102774431392,nan,nan
137.73,3.326644678886236,17.4166,4.08856,0.13306578715544945,895.237395004137,nan,nan
137.93,3.333224678886236,17.3919,4.0946,0.13332898715544944,893.9677807478183,nan,nan
138.14,3.340804678886236,17.3571,4.10159,0.13363218715544944,892.1790124838549,nan,nan
138.34,3.347434678886236,17.3134,4.10722,0.13389738715544944,889.9327718765218,nan,nan
138.54,3.353984678886236,17.2883,4.11294,0.13415938715544945,888.6425970654446,nan,nan
138.76,3.361214678886236,17.2511,4.11977,0.13444858715544944,886.7304654729322,nan,nan
138.97,3.367924678886236,17.217,4.12563,0.13471698715544944,884.9776781797956,nan,nan
139.17,3.374774678886236,17.1842,4.1321,0.13499098715544944,883.2917126896233,nan,nan
139.37,3.381314678886236,17.1489,4.13808,0.13525258715544944,881.4772437322123,nan,nan
139.58,3.388444678886236,17.1117,4.14417,0.13553778715544942,879.5651121396997,nan,nan
139.78,3.394904678886236,17.0807,4.14974,0.13579618715544944,877.9716691459392,nan,nan
139.98,3.401654678886236,17.0543,4.15623,0.13606618715544944,876.6146725318982,nan,nan
140.18,3.408164678886236,17.0059,4.16193,0.13632658715544943,874.126845406156,nan,nan
140.38,3.414484678886236,16.9763,4.16738,0.13657938715544943,872.6053643540491,nan,nan
140.6,3.421624678886236,16.9497,4.17466,0.13686498715544945,871.238087462629,nan,nan
140.82,3.429114678886236,16.9046,4.18154,0.13716458715544944,868.9198849136419,nan,nan
141.03,3.435734678886236,16.8641,4.18723,0.13742938715544945,866.8381287443743,nan,nan
141.23,3.4423846788862362,16.837,4.19331,0.13769538715544946,865.4451511595063,nan,nan
141.43,3.449014678886236,16.7816,4.19925,0.13796058715544945,862.5975143254958,nan,nan
