Repository: materialdigital/demodata_tensiletest_42CrMoS4

# pmd_referenceproject

This repository contains data from a joint project between Fraunhofer IWM, Freiburg and IWT, Bremen. The provided python scripts generate a structured dataset using the [PMDco v2.0.7](https://github.com/materialdigital/core-ontology) and [TTO v2.0.1](https://github.com/materialdigital/application-ontologies). The resulting ABox is published to [github-pages](https://matttjung.github.io/pmd_referenceproject/) as .ttl and .rdf alongside all references file resources.

**The repo is currently WIP**

File: resources/46NTA1.csv (part 2 of 2)
Time,Displacement,Force,Machine Displacement,Engineering Strain,Engineering Stress,True Strain,True Stress
s,mm,kN,mm,,MPa,,MPa
67.2201,1.1574318027638038,23.3376,1.94658,0.04629727211055215,1187.6239188135755,0.045257524224319855,1242.607666547888
67.4301,1.1626618027638038,23.3492,1.95268,0.04650647211055215,1188.2142296192385,0.04545744741470451,1243.4738815503867
67.6301,1.1683118027638038,23.3456,1.95835,0.04673247211055215,1188.031029714033,0.0456733807189287,1243.5506566766146
67.8301,1.1733018027638038,23.3505,1.96446,0.04693207211055215,1188.2803851405627,0.04586405118823154,1244.0488458635343
68.0301,1.1784318027638039,23.3419,1.97053,0.04713727211055216,1187.8427409225712,0.04606003323746308,1243.8344074259826
68.2501,1.1849418027638037,23.3623,1.97796,0.047397672110552146,1188.8808737187371,0.04630868031977624,1245.2310595497647
68.4701,1.1901118027638038,23.3574,1.98359,0.04760447211055215,1188.631518292207,0.046506102552724374,1245.2156942544716
68.6701,1.1954718027638038,23.3634,1.98956,0.047818872110552156,1188.9368514675498,0.04671073900610686,1245.7904707153991
68.8901,1.2015418027638038,23.3639,1.99599,0.04806167211055215,1188.9622958988284,0.046942431601141164,1246.1058119161273
69.0901,1.2068318027638039,23.3585,2.002,0.04827327211055216,1188.6874960410198,0.047144307738637044,1246.0693309918188
69.3001,1.2129318027638039,23.3729,2.00903,0.04851727211055215,1189.4202956618428,0.04737704438634274,1247.127723800282
69.5001,1.2180418027638038,23.3593,2.01438,0.04872167211055215,1188.7282071310656,0.047571967336071753,1246.6450330674697
69.7001,1.2234518027638037,23.368,2.0204,0.04893807211055215,1189.1709402353126,0.04777829250521689,1247.3666734603214
69.9101,1.2295518027638037,23.3736,2.02739,0.04918207211055215,1189.4559178656327,0.04801088166534881,1247.9558245904234
70.1101,1.2343018027638037,23.3662,2.03181,0.04937207211055215,1189.0793402827098,0.04819195871884517,1247.7866512163155
70.3101,1.2396218027638037,23.3688,2.03893,0.04958487211055215,1189.2116513253584,0.04839472609939091,1248.1785589687047
70.5101,1.2452418027638037,23.3694,2.04456,0.04980967211055215,1189.2421846428927,0.04860888308239155,1248.4779479199917
70.7301,1.2511918027638038,23.3722,2.05144,0.05004767211055215,1189.3846734580527,0.04883556514884151,1248.9106076085973
70.9501,1.2571618027638038,23.3667,2.05828,0.050286472110552156,1189.1047847139885,0.049062957539415385,1248.9006693070328
71.1501,1.2620118027638039,23.3768,2.06363,0.050480472110552156,1189.6187622258155,0.04924765199215794,1249.6712789745452
71.3601,1.2680218027638037,23.3828,2.07047,0.05072087211055215,1189.9240954011584,0.049476473472507866,1250.278083265265
71.5601,1.2734818027638037,23.3814,2.07692,0.05093927211055215,1189.8528509935784,0.049684309169812924,1250.4630891418565
71.7601,1.2787018027638037,23.3817,2.08284,0.05114807211055215,1189.8681176523455,0.04988296885087778,1250.7275779360746
71.9801,1.2846418027638038,23.3815,2.08952,0.05138567211055215,1189.8579398798342,0.05010898187127702,1250.9995898366365
72.1801,1.2900218027638037,23.3838,2.09563,0.05160087211055215,1189.9749842637157,0.050313643191001095,1251.3787312414638
72.3901,1.2960118027638037,23.3795,2.10169,0.05184047211055215,1189.75616215472,0.05054146033617089,1251.4336832972592
72.5901,1.3007218027638037,23.3931,2.10729,0.05202887211055215,1190.4482506854972,0.05072055891091954,1252.3859304746436
72.7901,1.3063718027638038,23.3832,2.11299,0.05225487211055215,1189.9444509461812,0.05093535884128983,1252.124846049035
72.9901,1.3123018027638038,23.3852,2.11937,0.05249207211055215,1190.0462286712957,0.051160754109500495,1252.5142211216
73.2101,1.3177818027638037,23.3773,2.12503,0.05271127211055215,1189.6442066570944,0.05136900002683075,1252.3518661489384
73.4301,1.3248318027638037,23.3968,2.13346,0.05299327211055215,1190.6365394769584,0.051636843872692156,1253.732265598227
73.6301,1.3299018027638039,23.3858,2.1389,0.053196072110552155,1190.0767619888297,0.05182941915200713,1253.38417123668
73.8501,1.3362118027638037,23.4017,2.14585,0.05344847211055215,1190.8858949034884,0.052069041922635444,1254.5369264440874
74.0701,1.3423618027638038,23.3988,2.1519,0.05369447211055215,1190.738317202073,0.05230253343947084,1254.6743825660453
74.2701,1.3468718027638038,23.376,2.15702,0.053874872110552155,1189.5780511357698,0.0524737259090665,1253.6664165062293
74.4801,1.3529318027638038,23.3924,2.16428,0.05411727211055215,1190.4126284817069,0.052703707791810044,1254.8345126210888
74.6801,1.3584718027638039,23.3915,2.16909,0.054338872110552154,1190.3668285054057,0.05291390898705279,1255.0500193642047
74.8801,1.3637518027638038,23.3856,2.17541,0.054550072110552156,1190.0665842163185,0.05311420402988534,1254.984802201677
75.0901,1.3701218027638038,23.4019,2.18239,0.054804872110552155,1190.896072676,0.053355794476232336,1256.1629796359668
75.2901,1.3757018027638037,23.4049,2.18885,0.05502807211055215,1191.0487392636715,0.05356737520962072,1256.589855175055
75.4901,1.3814518027638039,23.3876,2.19415,0.055258072110552156,1190.1683619414327,0.05378535512816467,1255.9347711092903
75.6901,1.3862018027638037,23.3971,2.20047,0.055448072110552145,1190.6518061357256,0.053965389664031554,1256.6711533408984
75.9001,1.3922218027638038,23.3915,2.20625,0.05568887211055215,1190.3668285054057,0.05419351318932296,1256.6570145826868
76.1001,1.3973018027638038,23.3815,2.21201,0.05589207211055215,1189.8579398798342,0.054385975620075064,1256.3615656569111
76.3001,1.4031118027638039,23.3986,2.21845,0.05612447211055215,1190.7281394295612,0.054606049654602556,1257.5571276822252
76.5101,1.4089918027638038,23.3818,2.22458,0.05635967211055215,1189.8732065386014,0.05482872588307544,1256.9340703122482
76.7101,1.4149118027638037,23.4097,2.23109,0.056596472110552146,1191.2930058039456,nan,nan
76.9101,1.4203318027638039,23.3917,2.23631,0.056813272110552156,1190.377006277917,nan,nan
77.1101,1.4260518027638038,23.398,2.24289,0.05704207211055215,1190.697606112027,nan,nan
77.3301,1.4320918027638039,23.3857,2.24853,0.05728367211055216,1190.071673102574,nan,nan
77.5401,1.4377618027638037,23.3898,2.25475,0.05751047211055215,1190.2803174390583,nan,nan
77.7401,1.4433818027638037,23.3953,2.26097,0.05773527211055215,1190.5602061831228,nan,nan
77.9401,1.4490318027638038,23.3885,2.26755,0.05796127211055215,1190.2141619177341,nan,nan
78.1401,1.4546518027638038,23.3848,2.27357,0.05818607211055215,1190.0258731262727,nan,nan
78.3601,1.4606518027638038,23.3961,2.27995,0.05842607211055215,1190.6009172731685,nan,nan
78.5601,1.4665418027638037,23.3918,2.28568,0.05866167211055215,1190.3820951641726,nan,nan
78.7801,1.4727818027638038,23.3943,2.29242,0.05891127211055215,1190.5093173205657,nan,nan
78.9901,1.4788718027638037,23.3765,2.29836,0.05915487211055215,1189.6034955670484,nan,nan
79.1901,1.4844718027638037,23.3881,2.30521,0.05937887211055215,1190.1938063727114,nan,nan
79.3901,1.4902718027638038,23.3914,2.31107,0.05961087211055215,1190.36173961915,nan,nan
79.6001,1.4959818027638039,23.3884,2.31699,0.05983927211055216,1190.2090730314785,nan,nan
79.8001,1.5011318027638039,23.3694,2.3223,0.060045272110552154,1189.2421846428927,nan,nan
80.0001,1.5069718027638037,23.3891,2.3287,0.06027887211055215,1190.2446952352684,nan,nan
80.2001,1.5126818027638038,23.3805,2.33427,0.06050727211055215,1189.807051017277,nan,nan
80.4001,1.5186418027638038,23.3881,2.34086,0.06074567211055215,1190.1938063727114,nan,nan
80.6101,1.5247818027638038,23.3813,2.34723,0.06099127211055215,1189.8477621073228,nan,nan
80.8101,1.5303718027638038,23.3772,2.35313,0.061214872110552154,1189.6391177708383,nan,nan
81.0101,1.5362518027638037,23.3748,2.3591,0.061450072110552145,1189.5169845007013,nan,nan
81.2301,1.5425418027638038,23.3719,2.36552,0.06170167211055215,1189.3694067992856,nan,nan
81.4301,1.5482618027638038,23.3767,2.37169,0.06193047211055215,1189.61367333956,nan,nan
81.6401,1.5538718027638039,23.3655,2.37743,0.06215487211055216,1189.04371807892,nan,nan
81.8401,1.5592618027638039,23.3643,2.3831,0.062370472110552154,1188.9826514438512,nan,nan
82.0401,1.5651318027638037,23.3727,2.38908,0.06260527211055215,1189.410117889331,nan,nan
82.2601,1.5717318027638039,23.3637,2.39646,0.06286927211055215,1188.9521181263171,nan,nan
82.4601,1.5776218027638038,23.371,2.40285,0.06310487211055216,1189.3236068229842,nan,nan
82.6701,1.5839218027638038,23.364,2.40907,0.06335687211055215,1188.9673847850843,nan,nan
82.8701,1.5897718027638037,23.3669,2.41534,0.06359087211055214,1189.1149624865,nan,nan
83.0801,1.5957018027638037,23.3729,2.42177,0.06382807211055215,1189.4202956618428,nan,nan
83.2801,1.6013118027638038,23.3447,2.42694,0.06405247211055215,1187.9852297377313,nan,nan
83.4801,1.6070218027638037,23.354,2.4334,0.06428087211055215,1188.4584961595128,nan,nan
83.6801,1.6126918027638038,23.3534,2.43919,0.06450767211055215,1188.4279628419786,nan,nan
83.8801,1.6184918027638038,23.3479,2.44547,0.06473967211055215,1188.148074097914,nan,nan
84.0901,1.6246918027638038,23.3388,2.45187,0.06498767211055215,1187.684985448644,nan,nan
84.2901,1.6307618027638038,23.3487,2.45813,0.06523047211055215,1188.1887851879599,nan,nan
84.4901,1.6366918027638038,23.3491,2.46445,0.06546767211055216,1188.2091407329826,nan,nan
84.7001,1.6425618027638038,23.3355,2.47024,0.06570247211055215,1187.5170522022056,nan,nan
84.9001,1.6484818027638037,23.3263,2.47629,0.06593927211055214,1187.04887466668,nan,nan
85.1001,1.6543318027638039,23.3229,2.48228,0.06617327211055216,1186.8758525339856,nan,nan
85.3101,1.6608018027638038,23.3335,2.48856,0.06643207211055216,1187.4152744770913,nan,nan
85.5101,1.6667018027638039,23.3246,2.49459,0.06666807211055216,1186.9623636003328,nan,nan
85.7101,1.6725518027638038,23.3156,2.50031,0.06690207211055216,1186.5043638373184,nan,nan
85.9101,1.6785218027638038,23.3223,2.50677,0.06714087211055215,1186.8453192164513,nan,nan
86.1201,1.6845318027638039,23.3104,2.5128,0.06738127211055216,1186.2397417520215,nan,nan
86.3201,1.6905218027638038,23.3119,2.519,0.06762087211055215,1186.3160750458571,nan,nan
86.5201,1.6964118027638038,23.3057,2.52477,0.06785647211055215,1186.0005640980028,nan,nan
86.7301,1.7028518027638038,23.2941,2.53135,0.06811407211055215,1185.4102532923398,nan,nan
86.9301,1.7085218027638038,23.2917,2.53693,0.06834087211055215,1185.2881200222025,nan,nan
87.1301,1.7143718027638037,23.2821,2.54333,0.06857487211055215,1184.799586941654,nan,nan
87.3301,1.7203518027638038,23.2809,2.54974,0.06881407211055215,1184.7385203065855,nan,nan
87.5301,1.7265718027638037,23.2851,2.55621,0.06906287211055215,1184.9522535293256,nan,nan
87.7401,1.7324518027638038,23.2771,2.56241,0.06929807211055215,1184.5451426288685,nan,nan
87.9401,1.7382618027638037,23.2649,2.56853,0.06953047211055215,1183.9242985056715,nan,nan
88.1501,1.7447218027638038,23.2535,2.57491,0.06978887211055215,1183.34416547252,nan,nan
88.3501,1.7508018027638037,23.2626,2.58102,0.07003207211055215,1183.8072541217898,nan,nan
88.5501,1.7568418027638038,23.2539,2.58684,0.07027367211055215,1183.3645210175428,nan,nan
88.7501,1.7629218027638038,23.2561,2.59283,0.07051687211055216,1183.4764765151683,nan,nan
88.9501,1.7691718027638037,23.2479,2.59849,0.07076687211055215,1183.0591878422,nan,nan
89.1601,1.7750718027638037,23.2266,2.60389,0.07100287211055215,1181.9752550697328,nan,nan
89.3601,1.7809018027638037,23.2277,2.60992,0.07123607211055215,1182.0312328185455,nan,nan
89.5601,1.7872318027638037,23.2267,2.61633,0.07148927211055214,1181.9803439559885,nan,nan
89.7701,1.7940118027638037,23.2087,2.62253,0.07176047211055214,1181.0643444299599,nan,nan
89.9701,1.8001018027638038,23.2052,2.62867,0.07200407211055215,1180.88623341101,nan,nan
90.1701,1.8064818027638039,23.1972,2.63484,0.07225927211055215,1180.4791225105525,nan,nan
90.3701,1.8122318027638038,23.1725,2.6413,0.07248927211055216,1179.2221676053914,nan,nan
90.5901,1.8187418027638038,23.1855,2.64751,0.07274967211055215,1179.8837228186342,nan,nan
90.7901,1.8249018027638038,23.1762,2.65365,0.07299607211055215,1179.4104563968529,nan,nan
91.0101,1.8316718027638037,23.1493,2.66013,0.07326687211055215,1178.0415459940655,nan,nan
91.2301,1.8384918027638038,23.1533,2.6671,0.07353967211055215,1178.2451014442943,nan,nan
91.4301,1.8446618027638038,23.1501,2.67339,0.07378647211055216,1178.0822570841112,nan,nan
91.6401,1.8507018027638038,23.123,2.67902,0.07402807211055215,1176.7031689088128,nan,nan
91.8401,1.8566418027638039,23.1237,2.68517,0.07426567211055216,1176.7387911126027,nan,nan
92.0401,1.8626918027638038,23.1143,2.69138,0.07450767211055215,1176.2604358045655,nan,nan
92.2501,1.8695218027638039,23.1108,2.69791,0.07478087211055215,1176.0823247856158,nan,nan
92.4501,1.8757018027638037,23.0998,2.70383,0.07502807211055215,1175.522547297487,nan,nan
92.6501,1.8818718027638037,23.0762,2.70932,0.07527487211055214,1174.3215701411384,nan,nan
92.8501,1.8881618027638039,23.0754,2.71552,0.07552647211055215,1174.2808590510926,nan,nan
93.0701,1.8946918027638038,23.0585,2.72162,0.07578767211055215,1173.420837273877,nan,nan
93.2701,1.9011418027638038,23.0527,2.72791,0.07604567211055216,1173.1256818710456,nan,nan
93.4901,1.9077118027638038,23.0302,2.73434,0.07630847211055215,1171.98068246351,nan,nan
93.7101,1.9145918027638038,23.0352,2.74094,0.07658367211055216,1172.2351267762956,nan,nan
93.9101,1.9211318027638038,23.0099,2.74694,0.07684527211055216,1170.9476385535997,nan,nan
94.1201,1.9271318027638038,22.9902,2.75222,0.07708527211055215,1169.9451279612242,nan,nan
94.3201,1.9332318027638038,22.9698,2.75816,0.07732927211055216,1168.9069951650583,nan,nan
94.5201,1.9389718027638039,22.9746,2.76412,0.07755887211055215,1169.1512617053327,nan,nan
94.7301,1.9462818027638038,22.9681,2.77199,0.07785127211055215,1168.8204840987112,nan,nan
94.9301,1.9525718027638037,22.9436,2.77696,0.07810287211055215,1167.5737069660613,nan,nan
95.1301,1.9587618027638038,22.9264,2.78329,0.07835047211055216,1166.6984185300785,nan,nan
95.3301,1.9649318027638039,22.9135,2.78889,0.07859727211055216,1166.0419522030913,nan,nan
95.5501,1.9716018027638038,22.897,2.79503,0.07886407211055216,1165.2022859708984,nan,nan
95.7701,1.9782418027638038,22.891,2.80194,0.07912967211055215,1164.8969527955555,nan,nan
95.9801,1.9846718027638037,22.8795,2.80799,0.07938687211055215,1164.3117308761484,nan,nan
96.1801,1.9910018027638037,22.8639,2.81427,0.07964007211055214,1163.5178646202571,nan,nan
96.3801,1.9975618027638038,22.846,2.81989,0.07990247211055215,1162.6069539804841,nan,nan
96.5801,2.0035518027638037,22.8159,2.82626,0.08014207211055215,1161.0751992175142,nan,nan
96.7901,2.0102218027638035,22.8111,2.83232,0.08040887211055214,1160.8309326772398,nan,nan
96.9901,2.0165318027638035,22.8059,2.83824,0.08066127211055214,1160.5663105919427,nan,nan
97.2001,2.0228218027638034,22.7867,2.84389,0.08091287211055213,1159.5892444308456,nan,nan
97.4001,2.0292918027638036,22.7782,2.85062,0.08117167211055215,1159.1566890991098,nan,nan
97.6001,2.0356718027638037,22.7499,2.85579,0.08142687211055215,1157.7165342887429,nan,nan
97.8001,2.0416618027638034,22.7284,2.86216,0.08166647211055214,1156.6224237437643,nan,nan
98.0001,2.0483318027638036,22.7258,2.86874,0.08193327211055214,1156.4901127011155,nan,nan
98.2101,2.0552018027638037,22.6936,2.87438,0.08220807211055214,1154.8514913267757,nan,nan
98.4101,2.0613318027638035,22.7057,2.88122,0.08245327211055214,1155.467246563717,nan,nan
98.6101,2.0675518027638033,22.6751,2.88648,0.08270207211055214,1153.9100473694687,nan,nan
98.8101,2.0736418027638037,22.6735,2.89232,0.08294567211055215,1153.8286251893771,nan,nan
99.0301,2.0805118027638034,22.6453,2.89875,0.08322047211055214,1152.3935592652656,nan,nan
99.2301,2.0868318027638035,22.6274,2.90481,0.08347327211055214,1151.4826486254929,nan,nan
99.4501,2.0935418027638035,22.6048,2.91122,0.08374167211055214,1150.3325603317014,nan,nan
99.6701,2.1005218027638035,22.5894,2.91788,0.08402087211055215,1149.5488718483214,nan,nan
99.8801,2.1067118027638037,22.5758,2.92426,0.08426847211055215,1148.8567833175441,nan,nan
100.08,2.1130618027638035,22.5719,2.93022,0.08452247211055214,1148.6583167535712,nan,nan
100.28,2.1195918027638037,22.5469,2.93617,0.08478367211055214,1147.386095189643,nan,nan
100.48,2.1255818027638034,22.5261,2.94181,0.08502327211055213,1146.3276068484543,nan,nan
100.7,2.1324618027638036,22.5122,2.94818,0.08529847211055214,1145.6202516589099,nan,nan
100.9,2.1388818027638035,22.5051,2.95466,0.08555527211055214,1145.258940734754,nan,nan
101.11,2.1454218027638037,22.4664,2.96062,0.08581687211055215,1143.289541753793,nan,nan
101.31,2.1519018027638035,22.466,2.96673,0.08607607211055214,1143.26918620877,nan,nan
101.51,2.1586318027638036,22.4488,2.97273,0.08634527211055215,1142.393897772787,nan,nan
101.72,2.1650218027638037,22.418,2.97865,0.08660087211055215,1140.826520806027,nan,nan
101.92,2.1715118027638036,22.4011,2.98454,0.08686047211055214,1139.9664990288113,nan,nan
102.12,2.1774518027638035,22.3852,2.99036,0.08709807211055214,1139.1573661141529,nan,nan
102.32,2.1835218027638037,22.364,2.99657,0.08734087211055215,1138.0785222279414,nan,nan
102.54,2.1904018027638035,22.3531,3.00304,0.08761607211055214,1137.5238336260686,nan,nan
102.74,2.1966718027638037,22.3406,3.00896,0.08786687211055215,1136.8877228441042,nan,nan
102.95,2.2038518027638037,22.3351,3.0159,0.08815407211055215,1136.60783410004,nan,nan
103.15,2.2103418027638035,22.2933,3.02142,0.08841367211055214,1134.4806796451514,nan,nan
103.35,2.2162418027638036,22.2728,3.02686,0.08864967211055214,1133.43745796273,nan,nan
103.57,2.2230718027638035,22.266,3.03329,0.08892287211055214,1133.0914136973413,nan,nan
103.77,2.2295618027638033,22.2609,3.03992,0.08918247211055214,1132.8318804982998,nan,nan
103.98,2.2357418027638034,22.2275,3.04559,0.08942967211055214,1131.1321924888914,nan,nan
104.18,2.2417818027638035,22.2083,3.05125,0.08967127211055213,1130.1551263277943,nan,nan
104.38,2.2479718027638036,22.2032,3.057,0.08991887211055215,1129.8955931287528,nan,nan
104.6,2.2550518027638033,22.1718,3.06386,0.09020207211055213,1128.2976828444584,nan,nan
104.81,2.2619318027638036,22.1612,3.0701,0.09047727211055215,1127.7582609013527,nan,nan
105.01,2.2684818027638034,22.1477,3.07665,0.09073927211055213,1127.0712612568313,nan,nan
105.21,2.2747718027638038,22.1223,3.08265,0.09099087211055215,1125.7786841478799,nan,nan
105.41,2.2810118027638038,22.1022,3.08805,0.09124047211055215,1124.7558180104813,nan,nan
105.61,2.2874318027638036,22.0873,3.09418,0.09149727211055214,1123.99757395838,nan,nan
105.82,2.2936818027638037,22.0718,3.09963,0.09174727211055216,1123.2087965887442,nan,nan
106.02,2.3005418027638034,22.0569,3.10602,0.09202167211055214,1122.4505525366428,nan,nan
106.23,2.3074618027638034,22.0186,3.11247,0.09229847211055214,1120.5015091007042,nan,nan
106.43,2.3131518027638034,22.0039,3.11777,0.09252607211055214,1119.7534428211143,nan,nan
106.63,2.3196918027638036,22.0166,3.12528,0.09278767211055214,1120.3997313755901,nan,nan
106.84,2.3267318027638035,21.9793,3.13189,0.09306927211055215,1118.5015768022085,nan,nan
107.04,2.3318318027638036,21.9516,3.13671,0.09327327211055214,1117.0919553093756,nan,nan
107.24,2.3382518027638035,21.9315,3.14288,0.09353007211055214,1116.069089171977,nan,nan
107.44,2.3443618027638036,21.9205,3.14853,0.09377447211055215,1115.5093116838486,nan,nan
107.64,2.3504518027638035,21.9067,3.15453,0.09401807211055214,1114.80704538056,nan,nan
107.85,2.3575418027638038,21.893,3.16161,0.09430167211055215,1114.1098679635272,nan,nan
108.05,2.3640318027638036,21.8731,3.16745,0.09456127211055215,1113.0971795986402,nan,nan
108.25,2.3701218027638036,21.845,3.17288,0.09480487211055215,1111.6672025607843,nan,nan
108.45,2.3765218027638038,21.8446,3.17949,0.09506087211055216,1111.6468470157613,nan,nan
108.67,2.3841318027638034,21.8127,3.18631,0.09536527211055214,1110.0234923001885,nan,nan
108.88,2.3902418027638035,21.7866,3.19205,0.09560967211055214,1108.6952929874471,nan,nan
109.08,2.3973618027638035,21.7712,3.19889,0.09589447211055215,1107.911604504067,nan,nan
109.28,2.4029518027638037,21.7481,3.20409,0.09611807211055215,1106.7360717789973,nan,nan
109.48,2.4091418027638034,21.7395,3.21035,0.09636567211055214,1106.2984275610056,nan,nan
109.7,2.4166418027638037,21.719,3.21755,0.09666567211055214,1105.2552058785843,nan,nan
109.91,2.4230518027638035,21.6909,3.22304,0.09692207211055213,1103.8252288407284,nan,nan
110.11,2.4293418027638034,21.6836,3.22954,0.09717367211055214,1103.4537401440614,nan,nan
110.31,2.4355618027638037,21.6555,3.23473,0.09742247211055215,1102.0237631062057,nan,nan
110.51,2.4419318027638037,21.6397,3.24133,0.09767727211055215,1101.219719077803,nan,nan
110.73,2.4492118027638035,21.6092,3.24766,0.09796847211055214,1099.66760876981,nan,nan
110.93,2.4551118027638035,21.584,3.25326,0.09820447211055214,1098.38520943337,nan,nan
111.15,2.4620018027638038,21.5822,3.25991,0.09848007211055215,1098.2936094807671,nan,nan
111.37,2.4688618027638034,21.5606,3.26664,0.09875447211055213,1097.194410049533,nan,nan
111.57,2.4749918027638036,21.5335,3.2727,0.09899967211055215,1095.8153218742343,nan,nan
111.79,2.4820918027638035,21.5229,3.27916,0.09928367211055214,1095.2758999311286,nan,nan
112,2.4887218027638034,21.4941,3.28595,0.09954887211055213,1093.8103006894828,nan,nan
112.2,2.4953218027638036,21.5,3.29233,0.09981287211055215,1094.11054497857,nan,nan
112.4,2.5014918027638036,21.4742,3.29787,0.10005967211055214,1092.7976123245958,nan,nan
112.6,2.5077618027638033,21.4417,3.30378,0.10031047211055213,1091.1437242914885,nan,nan
112.82,2.5148218027638034,21.4018,3.30994,0.10059287211055214,1089.1132586754588,nan,nan
113.02,2.5209318027638035,21.3998,3.31626,0.10083727211055214,1089.0114809503443,nan,nan
113.23,2.5277718027638034,21.3674,3.32241,0.10111087211055214,1087.362681803493,nan,nan
113.43,2.5338918027638035,21.3566,3.32806,0.10135567211055214,1086.8130820878757,nan,nan
113.63,2.5404318027638038,21.3422,3.33428,0.10161727211055215,1086.0802824670527,nan,nan
113.84,2.5477618027638034,21.3185,3.34138,0.10191047211055214,1084.8742164244486,nan,nan
114.04,2.5534618027638034,21.2895,3.34628,0.10213847211055213,1083.3984394102915,nan,nan
114.24,2.5597018027638034,21.2755,3.3524,0.10238807211055213,1082.6859953344915,nan,nan
114.44,2.5663418027638034,21.2585,3.35871,0.10265367211055214,1081.82088467102,nan,nan
114.66,2.5730818027638036,21.2318,3.36519,0.10292327211055215,1080.4621520407443,nan,nan
114.88,2.5802418027638034,21.2217,3.3723,0.10320967211055214,1079.948174528917,nan,nan
115.09,2.5865618027638035,21.2015,3.37791,0.10346247211055214,1078.9202195052628,nan,nan
115.3,2.5929718027638033,21.1709,3.38432,0.10371887211055214,1077.3630203110142,nan,nan
115.52,2.5997418027638037,21.1354,3.39011,0.10398967211055216,1075.5564656902359,nan,nan
115.72,2.6058318027638037,21.1186,3.39626,0.10423327211055215,1074.7015327992758,nan,nan
115.93,2.6128918027638037,21.1103,3.40289,0.10451567211055215,1074.2791552400515,nan,nan
116.13,2.6192318027638035,21.0866,3.40883,0.10476927211055215,1073.0730891974472,nan,nan
116.33,2.6259318027638034,21.0672,3.41515,0.10503727211055214,1072.0858452638386,nan,nan
116.53,2.6325418027638037,21.051,3.4215,0.10530167211055215,1071.261445690413,nan,nan
116.74,2.6394818027638034,21.019,3.42747,0.10557927211055214,1069.6330020885844,nan,nan
116.94,2.6454518027638034,20.9972,3.43278,0.10581807211055214,1068.5236248848387,nan,nan
117.15,2.6514918027638035,20.9831,3.43908,0.10605967211055214,1067.8060919227828,nan,nan
117.35,2.6581218027638034,20.9606,3.44497,0.10632487211055214,1066.6610925152472,nan,nan
117.55,2.6644318027638034,20.938,3.45109,0.10657727211055214,1065.5110042214558,nan,nan
117.75,2.6708918027638036,20.9368,3.45747,0.10683567211055214,1065.4499375863873,nan,nan
117.95,2.6773618027638038,20.9011,3.4629,0.10709447211055215,1063.6332051930972,nan,nan
118.16,2.6845318027638037,20.876,3.46954,0.10738127211055215,1062.3558947429128,nan,nan
118.36,2.6904818027638036,20.8463,3.47532,0.10761927211055214,1060.8444955249656,nan,nan
118.56,2.6968318027638034,20.8455,3.48141,0.10787327211055214,1060.80378443492,nan,nan
118.78,2.7036318027638035,20.8085,3.48743,0.10814527211055214,1058.9208965203059,nan,nan
118.98,2.7098018027638036,20.7942,3.49423,0.10839207211055214,1058.1931857857387,nan,nan
119.19,2.7162418027638036,20.7764,3.50079,0.10864967211055214,1057.2873640322214,nan,nan
119.39,2.7228118027638035,20.76,3.50687,0.10891247211055215,1056.4527866862843,nan,nan
119.59,2.7292518027638035,20.727,3.51292,0.10917007211055214,1054.7734542218986,nan,nan
119.81,2.7361718027638036,20.7137,3.51973,0.10944687211055214,1054.0966323498888,nan,nan
120.02,2.7430518027638033,20.6755,3.52536,0.10972207211055213,1052.1526778002058,nan,nan
120.22,2.7493018027638034,20.6628,3.53176,0.10997207211055214,1051.5063892457301,nan,nan
120.42,2.7557218027638037,20.6479,3.53796,0.11022887211055216,1050.7481451936287,nan,nan
120.62,2.7620318027638033,20.6218,3.54458,0.11048127211055213,1049.419945880887,nan,nan
120.82,2.7683618027638035,20.5953,3.5499,0.11073447211055214,1048.0713910231232,nan,nan
121.03,2.7747118027638034,20.5859,3.55604,0.11098847211055213,1047.5930357150858,nan,nan
121.23,2.7813218027638036,20.5659,3.56248,0.11125287211055214,1046.5752584639429,nan,nan
121.44,2.7886218027638034,20.5386,3.56898,0.11154487211055214,1045.185992516133,nan,nan
121.64,2.7949418027638036,20.5166,3.57473,0.11179767211055214,1044.066437539876,nan,nan
121.84,2.8011418027638038,20.4779,3.58049,0.11204567211055215,1042.0970385589144,nan,nan
122.05,2.8072718027638035,20.4567,3.5865,0.11229087211055214,1041.018194672703,nan,nan
122.25,2.8135018027638035,20.4512,3.5929,0.11254007211055214,1040.7383059286387,nan,nan
122.45,2.8199118027638037,20.4219,3.59889,0.11279647211055215,1039.2472622557145,nan,nan
122.65,2.8263018027638034,20.3973,3.60487,0.11305207211055214,1037.9953962368088,nan,nan
122.85,2.8330418027638036,20.379,3.61138,0.11332167211055215,1037.0641300520128,nan,nan
123.06,2.8395118027638038,20.328,3.61698,0.11358047211055215,1034.4687980615986,nan,nan
123.26,2.8455418027638038,20.3314,3.62362,0.11382167211055215,1034.641820194293,nan,nan
123.46,2.8520118027638035,20.3179,3.62949,0.11408047211055214,1033.9548205497715,nan,nan
123.66,2.8585418027638037,20.2928,3.63594,0.11434167211055214,1032.6775100995872,nan,nan
123.88,2.8658018027638037,20.2784,3.64324,0.11463207211055215,1031.9447104787644,nan,nan
124.09,2.8717918027638034,20.2451,3.64861,0.11487167211055213,1030.2501113556116,nan,nan
124.29,2.8784418027638035,20.2316,3.65515,0.11513767211055213,1029.56311171109,nan,nan
124.49,2.8851318027638038,20.1964,3.66075,0.11540527211055215,1027.7718237490787,nan,nan
124.69,2.8915718027638038,20.1719,3.66708,0.11566287211055215,1026.5250466164287,nan,nan
124.91,2.8987918027638035,20.1428,3.6735,0.11595167211055214,1025.044180716016,nan,nan
125.12,2.9053218027638037,20.1237,3.68014,0.11621287211055215,1024.0722034411745,nan,nan
125.32,2.9121618027638037,20.1104,3.68618,0.11648647211055214,1023.3953815691642,nan,nan
125.52,2.9186718027638037,20.0768,3.69211,0.11674687211055215,1021.6855157872443,nan,nan
125.72,2.9249318027638034,20.0526,3.69814,0.11699727211055214,1020.4540053133617,nan,nan
125.93,2.9311018027638034,20.0334,3.70393,0.11724407211055214,1019.4769391522644,nan,nan
126.13,2.9373918027638037,20.0115,3.70959,0.11749567211055215,1018.362473062263,nan,nan
126.33,2.9437818027638034,19.9838,3.71584,0.11775127211055214,1016.9528515694301,nan,nan
126.53,2.9497518027638034,19.9625,3.72153,0.11799007211055214,1015.8689187969629,nan,nan
126.75,2.9569118027638037,19.9406,3.72874,0.11827647211055214,1014.7544527069615,nan,nan
126.97,2.9640018027638035,19.9158,3.73512,0.11856007211055214,1013.4924089155444,nan,nan
127.18,2.9707118027638035,19.8821,3.74152,0.11882847211055214,1011.7774542473688,nan,nan
127.38,2.9769718027638037,19.8675,3.74733,0.11907887211055215,1011.0344768540344,nan,nan
127.58,2.9835718027638034,19.8446,3.75338,0.11934287211055214,1009.8691219014758,nan,nan
127.78,2.9901618027638035,19.8221,3.75987,0.11960647211055214,1008.7241224939401,nan,nan
128,2.9974618027638034,19.7883,3.76564,0.11989847211055213,1007.0040789395086,nan,nan
128.21,3.0035218027638035,19.7573,3.77163,0.12014087211055215,1005.4265242002373,nan,nan
128.41,3.0097818027638037,19.7466,3.7776,0.12039127211055214,1004.8820133708759,nan,nan
128.61,3.0164318027638037,19.721,3.78412,0.12065727211055215,1003.579258489413,nan,nan
128.81,3.0228418027638035,19.6914,3.78982,0.12091367211055214,1002.0729481577216,nan,nan
129.01,3.0291318027638034,19.6744,3.79586,0.12116527211055214,1001.20783749425,nan,nan
129.22,3.0362818027638037,19.6384,3.80279,0.12145127211055215,999.3758384421931,nan,nan
129.42,3.0426718027638033,19.6103,3.80832,0.12170687211055213,997.9458614043373,nan,nan
129.62,3.0490118027638036,19.5978,3.81425,0.12196047211055214,997.3097506223729,nan,nan
129.84,3.0564418027638034,19.5754,3.82124,0.12225767211055213,996.1698401010929,nan,nan
130.04,3.0625318027638038,19.5428,3.82687,0.12250127211055215,994.5108631817301,nan,nan
130.25,3.0690018027638035,19.523,3.83318,0.12276007211055213,993.5032637030987,nan,nan
130.46,3.0759218027638036,19.4915,3.83979,0.12303687211055214,991.9002645325487,nan,nan
130.66,3.0826718027638034,19.4699,3.84575,0.12330687211055213,990.8010651013143,nan,nan
130.86,3.0887218027638035,19.4426,3.85117,0.12354887211055214,989.4117991535044,nan,nan
131.06,3.0950318027638035,19.4175,3.85732,0.12380127211055214,988.1344887033201,nan,nan
131.26,3.1012518027638034,19.3867,3.86282,0.12405007211055213,986.5671117365602,nan,nan
131.46,3.1074418027638036,19.3623,3.86868,0.12429767211055215,985.325423490166,nan,nan
131.68,3.1148818027638034,19.3538,3.87611,0.12459527211055214,984.8928681584301,nan,nan
131.89,3.1213718027638038,19.3299,3.88217,0.12485487211055216,983.6766243433143,nan,nan
132.09,3.1279318027638037,19.2857,3.88791,0.12511727211055215,981.4273366182886,nan,nan
132.3,3.1351318027638038,19.2521,3.89425,0.12540527211055216,979.7174708363686,nan,nan
132.5,3.1412218027638037,19.2326,3.90048,0.12564887211055215,978.7251380165045,nan,nan
132.7,3.1475918027638037,19.2025,3.90574,0.12590367211055215,977.1933832535344,nan,nan
132.9,3.1540618027638034,19.1923,3.9125,0.12616247211055215,976.6743168554516,nan,nan
133.1,3.1606518027638035,19.1622,3.91856,0.12642607211055215,975.1425620924814,nan,nan
133.31,3.1670018027638034,19.1258,3.92395,0.12668007211055213,973.2902074954018,nan,nan
133.51,3.1731718027638034,19.1084,3.92979,0.12692687211055215,972.4047412869072,nan,nan
133.71,3.1800218027638034,19.0856,3.93609,0.12720087211055214,971.2444752206044,nan,nan
133.91,3.1866918027638036,19.0563,3.94189,0.12746767211055215,969.7534315476802,nan,nan
134.12,3.1936818027638036,19.0245,3.94865,0.12774727211055215,968.135165718363,nan,nan
134.33,3.1999718027638036,19.0009,3.95468,0.12799887211055214,966.9341885620146,nan,nan
134.55,3.2069118027638037,18.9613,3.96095,0.12827647211055215,964.9189896047518,nan,nan
134.77,3.2135118027638034,18.9301,3.96694,0.12854047211055214,963.3312570929687,nan,nan
134.98,3.2209018027638034,18.9151,3.9738,0.12883607211055215,962.5679241546115,nan,nan
135.18,3.2272918027638036,18.888,3.97985,0.12909167211055214,961.188835979313,nan,nan
135.38,3.2334718027638036,18.8647,3.98577,0.12933887211055214,960.0031254817317,nan,nan
135.58,3.2398618027638038,18.8209,3.99171,0.12959447211055214,957.7741933017288,nan,nan
135.8,3.2468218027638036,18.7982,3.99885,0.12987287211055215,956.6190161216816,nan,nan
136.01,3.2534518027638035,18.791,4.00497,0.13013807211055214,956.2526163112702,nan,nan
136.21,3.2596418027638037,18.7366,4.01052,0.13038567211055216,953.4842621881616,nan,nan
136.41,3.2663418027638036,18.7206,4.01661,0.13065367211055215,952.6700403872475,nan,nan
136.61,3.2727418027638038,18.6941,4.0222,0.13090967211055216,951.321485529483,nan,nan
136.81,3.2797818027638037,18.6816,4.02869,0.13119127211055215,950.6853747475187,nan,nan
137.03,3.2866018027638035,18.6238,4.0345,0.13146407211055214,947.7439984917158,nan,nan
137.24,3.2934818027638038,18.6079,4.04098,0.13173927211055214,946.9348655770574,nan,nan
137.44,3.3000318027638036,18.5723,4.04676,0.13200127211055215,945.1232220700231,nan,nan
137.64,3.3068918027638037,18.56,4.05318,0.13227567211055213,944.4972890605702,nan,nan
137.84,3.3132918027638034,18.5208,4.05861,0.13253167211055214,942.5024456483303,nan,nan
138.05,3.3199018027638036,18.497,4.06499,0.13279607211055214,941.2912907194702,nan,nan
138.25,3.3258918027638034,18.4609,4.07044,0.13303567211055214,939.4542027811573,nan,nan
138.45,3.3323318027638034,18.4418,4.07661,0.13329327211055214,938.4822255063159,nan,nan
138.67,3.3392918027638037,18.4063,4.08328,0.13357167211055215,936.6756708855376,nan,nan
138.87,3.3462018027638036,18.3806,4.08945,0.13384807211055214,935.3678271178189,nan,nan
139.09,3.3534818027638034,18.3498,4.09562,0.13413927211055213,933.8004501510587,nan,nan
139.3,3.3612918027638035,18.3201,4.10253,0.13445167211055215,932.2890509331115,nan,nan
139.5,3.3677518027638036,18.2756,4.10851,0.13471007211055214,930.0244965493189,nan,nan
139.7,3.3741118027638035,18.2496,4.11399,0.13496447211055215,928.7013861228332,nan,nan
139.9,3.3811518027638034,18.2206,4.1206,0.13524607211055215,927.225609108676,nan,nan
140.12,3.3882718027638035,18.1904,4.12618,0.13553087211055215,925.6887654594503,nan,nan
140.33,3.3949718027638034,18.1682,4.13229,0.13579887211055214,924.5590327106815,nan,nan
140.53,3.4015518027638034,18.1291,4.13793,0.13606207211055213,922.5692781846975,nan,nan
140.73,3.4083818027638038,18.1031,4.14452,0.13633527211055216,921.2461677582118,nan,nan
140.93,3.4148918027638038,18.0723,4.15005,0.13659567211055215,919.6787907914517,nan,nan
141.14,3.4224118027638037,18.0451,4.15671,0.13689647211055214,918.2946137298975,nan,nan
141.34,3.4292318027638036,18.0218,4.16267,0.13716927211055213,917.1089032323159,nan,nan
141.54,3.4359118027638034,17.9799,4.16826,0.13743647211055213,914.9766598911717,nan,nan
141.74,3.4429718027638034,17.9559,4.17545,0.13771887211055214,913.7553271898004,nan,nan
141.96,3.4502918027638034,17.9101,4.18138,0.13801167211055212,911.424617284683,nan,nan
142.18,3.4569518027638035,17.861,4.18722,0.13827807211055215,908.9259741331274,nan,nan
142.39,3.4637918027638035,17.8589,4.19391,0.13855167211055214,908.8191075217572,nan,nan
142.59,3.4705418027638038,17.8143,4.19958,0.13882167211055216,906.5494642517087,nan,nan
142.79,3.4771718027638037,17.7833,4.20552,0.13908687211055215,904.9719095124374,nan,nan
142.99,3.4836018027638036,17.7427,4.21075,0.13934407211055214,902.9058216926175,nan,nan
143.21,3.4911918027638036,17.7205,4.21844,0.13964767211055215,901.7760889438488,nan,nan
143.41,3.4977818027638037,17.6926,4.22441,0.13991127211055215,900.3562896785045,nan,nan
143.63,3.5055218027638038,17.6505,4.23119,0.14022087211055215,898.2138685648488,nan,nan
143.83,3.5124818027638036,17.6066,4.23683,0.14049927211055213,895.9798474985902,nan,nan
144.04,3.5198718027638036,17.5751,4.24352,0.14079487211055214,894.3768483280402,nan,nan
144.24,3.5266418027638036,17.5374,4.24999,0.14106567211055215,892.458338209636,nan,nan
144.44,3.5332618027638034,17.5128,4.25576,0.14133047211055214,891.2064721907302,nan,nan
144.66,3.5404418027638034,17.4721,4.26171,0.14161767211055212,889.1352954846546,nan,nan
144.86,3.5471218027638036,17.4426,4.26762,0.14188487211055215,887.6340740392187,nan,nan
145.08,3.5547918027638037,17.3919,4.27415,0.14219167211055214,885.0540087075718,nan,nan
145.3,3.5626718027638034,17.3602,4.28117,0.14250687211055213,883.4408317645103,nan,nan
145.51,3.5700318027638036,17.2729,4.28698,0.14280127211055216,878.9982340632718,nan,nan
