Repository: materialdigital/demodata_tensiletest_42CrMoS4

# pmd_referenceproject

This repository contains data from a joint project between Fraunhofer IWM, Freiburg and IWT, Bremen. The provided python scripts generate a structured dataset using the [PMDco v2.0.7](https://github.com/materialdigital/core-ontology) and [TTO v2.0.1](https://github.com/materialdigital/application-ontologies). The resulting ABox is published to [github-pages](https://matttjung.github.io/pmd_referenceproject/) as .ttl and .rdf alongside all references file resources.

**The repo is currently WIP**

File: resources/46NTA7.csv (part 2 of 2)
Time,Displacement,Force,Machine Displacement,Engineering Strain,Engineering Stress,True Strain,True Stress
s,mm,kN,mm,,MPa,,MPa
67.2501,1.2135991172170706,23.3031,1.98281,0.04854396468868282,1185.8682530553542,0.047402501514311655,1243.4349996571032
67.4501,1.2189191172170706,23.3117,1.98894,0.04875676468868282,1186.3058972733454,0.04760542901798306,1244.1463347554986
67.6601,1.2248091172170705,23.3071,1.99547,0.04899236468868282,1186.0718085055826,0.047830050730552104,1244.1802710948537
67.8701,1.2304291172170705,23.3165,2.00185,0.04921716468868282,1186.55016381362,0.04804432866391644,1244.9487986374183
68.0801,1.2359291172170705,23.3053,2.00793,0.049437164688682825,1185.9802085529798,0.04825398682221948,1244.6117074407318
68.2801,1.2412691172170707,23.3129,2.0144,0.049650764688682826,1186.3669639084142,0.04845750378570423,1245.2709908678578
68.4801,1.2468291172170705,23.3307,2.0202,0.04987316468868282,1187.2727856619313,0.04866936133847597,1246.48583683164
68.6801,1.2521291172170705,23.3281,2.02613,0.05008516468868282,1187.1404746192827,0.04887127010757348,1246.5986007991905
68.8901,1.2571691172170705,23.32,2.03262,0.05028676468868282,1186.72827483257,0.04906323610921289,1246.4050003384818
69.0901,1.2628191172170706,23.3178,2.03825,0.05051276468868283,1186.6163193349441,0.0492783922892401,1246.5555902492613
69.3001,1.2682491172170707,23.3197,2.04507,0.05072996468868283,1186.7130081738028,0.04948512709216099,1246.9149171740603
69.4901,1.2729791172170706,23.3202,2.04981,0.05091916468868282,1186.7384526050814,0.04966517617634592,1247.1661833156722
69.7001,1.2787891172170707,23.3239,2.05676,0.05115156468868283,1186.9267413965426,0.04988629147727182,1247.6399013898153
69.9101,1.2839691172170706,23.3272,2.06316,0.05135876468868283,1187.0946746429813,0.05008338920162125,1248.0623907011586
70.1201,1.2899391172170707,23.3265,2.0694,0.051597564688682825,1187.0590524391914,0.05031049805565732,1248.308408686709
70.3201,1.2954891172170706,23.3404,2.07595,0.051819564688682825,1187.7664076287356,0.05052158314926399,1249.3159458238972
70.5301,1.3009291172170705,23.3349,2.08192,0.05203716468868282,1187.4865188846713,0.05072844134235052,1249.2799504334637
70.7301,1.3062791172170705,23.3357,2.08829,0.05225116468868282,1187.527229974717,0.05093183552341411,1249.5769108404213
70.9401,1.3123591172170705,23.3328,2.09424,0.05249436468868282,1187.3796522733012,0.051162932345037396,1249.7103927636572
71.1501,1.3177191172170706,23.3296,2.10019,0.052708764688682824,1187.2168079131184,0.05136661815354616,1249.79353927586
71.3601,1.3237491172170706,23.3359,2.10718,0.05294996468868282,1187.5374077472284,0.051595715108042985,1250.417471553934
71.5701,1.3294191172170706,23.3457,2.11344,0.05317676468868283,1188.0361186002885,0.051811086764186214,1251.2120357207523
71.7801,1.3354291172170705,23.3393,2.11981,0.05341716468868282,1187.710429879923,0.052039322493617396,1251.154553515285
71.9701,1.3404091172170707,23.3367,2.1252,0.053616364688682826,1187.5781188372741,0.052228403490968696,1251.2517403531535
72.1801,1.3463191172170705,23.3283,2.13199,0.05385276468868282,1187.1506523917942,0.0524527484151207,1251.0819971250658
72.3901,1.3515991172170705,23.3244,2.13725,0.05406396468868282,1186.9521858278215,0.052653135838175304,1251.1235268895718
72.6101,1.3577291172170705,23.3373,2.14386,0.05430916468868282,1187.6086521548084,0.052885732239342516,1252.1066860303886
72.8301,1.3633291172170705,23.328,2.1507,0.05453316468868282,1187.135385733027,0.05309817107151312,1251.8736352309693
73.0301,1.3688991172170706,23.3366,2.1569,0.05475596468868282,1187.5730299510185,0.05330942707973457,1252.5997368442486
73.2401,1.3750491172170705,23.33,2.16381,0.05500196468868282,1187.2371634581414,0.05354262919045011,1252.5375399997579
73.4401,1.3806591172170706,23.3467,2.1698,0.055226364688682826,1188.0870074628453,0.05375530759848955,1253.7007338188744
73.6401,1.3858691172170705,23.3328,2.17535,0.055434764688682824,1187.3796522733012,0.05395278126944184,1253.2017638932016
73.8601,1.3919191172170706,23.3336,2.18232,0.05567676468868282,1187.4203633633472,0.05418204438291784,1253.5320875208786
74.0701,1.3974191172170705,23.3327,2.18746,0.05589676468868282,1187.3745633870456,0.054390419793705264,1253.7449599540187
74.2901,1.4035091172170706,23.3489,2.1946,0.056140364688682824,1188.1989629604714,nan,nan
74.4901,1.4091691172170706,23.3384,2.20052,0.056366764688682826,1187.6646299036213,nan,nan
74.6901,1.4146291172170706,23.3303,2.20647,0.056585164688682826,1187.2524301169085,nan,nan
74.9001,1.4209091172170705,23.3349,2.2132,0.05683636468868282,1187.4865188846713,nan,nan
75.0901,1.4260991172170705,23.3386,2.21864,0.05704396468868282,1187.6748076761326,nan,nan
75.3001,1.4321091172170706,23.3286,2.22485,0.05728436468868282,1187.1659190505613,nan,nan
75.5001,1.4377691172170706,23.3321,2.23138,0.057510764688682825,1187.3440300695115,nan,nan
75.7201,1.4431191172170705,23.326,2.23728,0.057724764688682824,1187.0336080079128,nan,nan
75.9001,1.4489291172170706,23.3334,2.24323,0.057957164688682825,1187.4101855908357,nan,nan
76.1101,1.4544991172170705,23.3385,2.24889,0.05817996468868282,1187.669718789877,nan,nan
76.3201,1.4607091172170705,23.3279,2.2552,0.05842836468868282,1187.1302968467714,nan,nan
76.5101,1.4655691172170706,23.3273,2.26076,0.05862276468868283,1187.099763529237,nan,nan
76.7201,1.4716691172170706,23.3313,2.26767,0.05886676468868282,1187.3033189794655,nan,nan
76.9201,1.4770491172170706,23.328,2.27293,0.05908196468868282,1187.135385733027,nan,nan
77.1301,1.4825191172170706,23.3199,2.27881,0.059300764688682825,1186.7231859463143,nan,nan
77.3401,1.4885991172170705,23.32,2.28545,0.05954396468868282,1186.72827483257,nan,nan
77.5501,1.4941191172170705,23.3196,2.29156,0.05976476468868282,1186.7079192875472,nan,nan
77.7501,1.4998491172170705,23.3269,2.29729,0.059993964688682816,1187.079407984214,nan,nan
77.9601,1.5060291172170706,23.3177,2.30412,0.06024116468868282,1186.6112304486883,nan,nan
78.1701,1.5118291172170706,23.3245,2.3103,0.06047316468868282,1186.9572747140771,nan,nan
78.3801,1.5180491172170705,23.3148,2.3169,0.06072196468868282,1186.4636527472728,nan,nan
78.6001,1.5237291172170706,23.3208,2.32305,0.060949164688682826,1186.7689859226155,nan,nan
78.8001,1.5301591172170705,23.3207,2.32926,0.06120636468868282,1186.7638970363598,nan,nan
78.9901,1.5353191172170706,23.3159,2.33434,0.06141276468868282,1186.5196304960855,nan,nan
79.2001,1.5417391172170705,23.3106,2.34148,0.061669564688682815,1186.2499195245327,nan,nan
79.4101,1.5474791172170705,23.3001,2.34718,0.06189916468868282,1185.715586467683,nan,nan
79.6301,1.5538491172170705,23.3113,2.35344,0.06215396468868282,1186.2855417283226,nan,nan
79.8401,1.5601591172170706,23.3066,2.35995,0.062406364688682825,1186.0463640743042,nan,nan
80.0401,1.5658491172170705,23.2931,2.36577,0.06263396468868282,1185.3593644297828,nan,nan
80.2501,1.5716491172170706,23.2925,2.37207,0.06286596468868283,1185.3288311122485,nan,nan
80.4401,1.5773891172170706,23.291,2.37827,0.06309556468868283,1185.2524978184128,nan,nan
80.6601,1.5836791172170706,23.2743,2.38445,0.06334716468868282,1184.4026538137084,nan,nan
80.8501,1.5885591172170705,23.2832,2.39017,0.06354236468868282,1184.855564690467,nan,nan
81.0601,1.5950691172170706,23.2816,2.39642,0.06380276468868282,1184.7741425103757,nan,nan
81.2601,1.6009891172170705,23.2846,2.4025,0.06403956468868283,1184.9268090980472,nan,nan
81.4701,1.6065991172170706,23.268,2.4081,0.06426396468868283,1184.0820539795984,nan,nan
81.6901,1.6129891172170705,23.2725,2.41499,0.06451956468868282,1184.3110538611056,nan,nan
81.9001,1.6192791172170706,23.2588,2.42086,0.06477116468868283,1183.6138764440727,nan,nan
82.1101,1.6249291172170706,23.2587,2.42747,0.06499716468868283,1183.608787557817,nan,nan
82.3201,1.6311991172170706,23.2596,2.43358,0.06524796468868282,1183.6545875341185,nan,nan
82.5301,1.6372391172170706,23.2534,2.43971,0.06548956468868282,1183.3390765862641,nan,nan
82.7401,1.6437291172170705,23.2517,2.4461,0.06574916468868282,1183.252565519917,nan,nan
82.9401,1.6497291172170705,23.2472,2.45219,0.06598916468868282,1183.02356563841,nan,nan
83.1501,1.6555291172170705,23.2402,2.45826,0.06622116468868282,1182.6673436005099,nan,nan
83.3501,1.6617791172170706,23.2468,2.46417,0.06647116468868282,1183.003210093387,nan,nan
83.5501,1.6676691172170706,23.2282,2.46999,0.06670676468868282,1182.0566772498241,nan,nan
83.7501,1.6736491172170707,23.2212,2.47594,0.06694596468868283,1181.7004552119242,nan,nan
83.9501,1.6796991172170705,23.2178,2.48194,0.06718796468868282,1181.52743307923,nan,nan
84.1701,1.6861391172170705,23.2057,2.48833,0.06744556468868282,1180.9116778422886,nan,nan
84.3701,1.6923891172170706,23.2059,2.49432,0.06769556468868282,1180.9218556148,nan,nan
84.5601,1.6983591172170707,23.1948,2.49995,0.06793436468868283,1180.3569892404155,nan,nan
84.7701,1.7041191172170707,23.1851,2.50626,0.06816476468868282,1179.8633672736112,nan,nan
84.9801,1.7105391172170705,23.1839,2.5125,0.06842156468868282,1179.8023006385429,nan,nan
85.1901,1.7170091172170705,23.1721,2.51942,0.06868036468868283,1179.2018120603684,nan,nan
85.3901,1.7230391172170705,23.1734,2.52531,0.06892156468868282,1179.2679675816928,nan,nan
85.6001,1.7290491172170706,23.1544,2.53107,0.06916196468868283,1178.301079193107,nan,nan
85.8001,1.7351491172170705,23.1589,2.53732,0.06940596468868282,1178.5300790746142,nan,nan
86.0001,1.7411191172170706,23.1362,2.54333,0.06964476468868282,1177.3749018945668,nan,nan
86.2101,1.7474691172170707,23.1403,2.54934,0.06989876468868282,1177.5835462310513,nan,nan
86.4101,1.7538791172170705,23.1417,2.55542,0.07015516468868283,1177.6547906386313,nan,nan
86.6101,1.7599391172170706,23.1122,2.56128,0.07039756468868283,1176.1535691931956,nan,nan
86.8201,1.7661991172170706,23.1063,2.56754,0.07064796468868283,1175.8533249041084,nan,nan
87.0201,1.7722391172170706,23.1078,2.57365,0.07088956468868282,1175.929658197944,nan,nan
87.2101,1.7783391172170706,23.0827,2.57924,0.07113356468868283,1174.65234774776,nan,nan
87.4301,1.7853191172170706,23.0794,2.58614,0.07141276468868282,1174.4844145013215,nan,nan
87.6401,1.7913491172170706,23.069,2.59175,0.07165396468868282,1173.955170330727,nan,nan
87.8401,1.7976191172170706,23.0577,2.59765,0.07190476468868283,1173.3801261838314,nan,nan
88.0501,1.8042291172170706,23.0369,2.60374,0.07216916468868283,1172.3216378426428,nan,nan
88.2401,1.8098491172170705,23.0315,2.6096,0.07239396468868282,1172.0468379848342,nan,nan
88.4601,1.8163591172170706,23.0168,2.61638,0.07265436468868282,1171.2987717052442,nan,nan
88.6701,1.8228991172170705,23.0018,2.6225,0.07291596468868282,1170.535438766887,nan,nan
88.8701,1.8292291172170705,22.9983,2.62884,0.07316916468868281,1170.357327747937,nan,nan
89.0701,1.8352091172170706,22.9806,2.63451,0.07340836468868282,1169.4565948806755,nan,nan
89.2801,1.8414891172170706,22.9689,2.64027,0.07365956468868283,1168.8611951887572,nan,nan
89.4901,1.8480891172170706,22.9524,2.64684,0.07392356468868283,1168.0215289565642,nan,nan
89.6901,1.8542191172170706,22.9432,2.65356,0.07416876468868282,1167.5533514210385,nan,nan
89.9001,1.8606491172170705,22.9465,2.65941,0.07442596468868282,1167.721284667477,nan,nan
90.1101,1.8674291172170705,22.9125,2.66613,0.07469716468868282,1165.9910633405343,nan,nan
90.3001,1.8731391172170706,22.9065,2.67168,0.07492556468868282,1165.6857301651914,nan,nan
90.5201,1.8799491172170706,22.8832,2.67804,0.07519796468868283,1164.5000196676099,nan,nan
90.7301,1.8868591172170706,22.8729,2.68468,0.07547436468868282,1163.9758643832715,nan,nan
90.9401,1.8932091172170706,22.8619,2.69073,0.07572836468868283,1163.4160868951426,nan,nan
91.1501,1.8997091172170706,22.8479,2.69735,0.07598836468868282,1162.7036428193426,nan,nan
91.3701,1.9059991172170705,22.8412,2.70338,0.07623996468868283,1162.36268744021,nan,nan
91.5701,1.9127991172170706,22.818,2.71004,0.07651196468868282,1161.182065828884,nan,nan
91.7701,1.9193491172170705,22.8004,2.7156,0.07677396468868282,1160.2864218478785,nan,nan
91.9701,1.9255491172170707,22.7914,2.72196,0.07702196468868283,1159.828422084864,nan,nan
92.1801,1.9316491172170707,22.7632,2.72762,0.07726596468868283,1158.3933561607528,nan,nan
92.3901,1.9383391172170705,22.7395,2.73418,0.07753356468868282,1157.1872901181484,nan,nan
92.6101,1.9452291172170706,22.7396,2.74078,0.07780916468868282,1157.192379004404,nan,nan
92.8201,1.9511691172170706,22.7133,2.74696,0.07804676468868282,1155.8540019191514,nan,nan
93.0301,1.9580891172170705,22.7113,2.75325,0.07832356468868282,1155.7522241940371,nan,nan
93.2401,1.9643091172170706,22.6978,2.75917,0.07857236468868282,1155.0652245495155,nan,nan
93.4401,1.9706391172170705,22.6718,2.76531,0.07882556468868282,1153.74211412303,nan,nan
93.6401,1.9766691172170705,22.6548,2.77091,0.07906676468868282,1152.8770034595586,nan,nan
93.8401,1.9831691172170707,22.651,2.77748,0.07932676468868283,1152.6836257818413,nan,nan
94.0501,1.9901891172170705,22.6358,2.78462,0.07960756468868282,1151.9101150709728,nan,nan
94.2601,1.9963591172170705,22.6155,2.79082,0.07985436468868282,1150.8770711610628,nan,nan
94.4501,2.0024591172170707,22.5947,2.79609,0.08009836468868282,1149.8185828198743,nan,nan
94.6601,2.0088691172170705,22.5819,2.80215,0.08035476468868281,1149.1672053791428,nan,nan
94.8701,2.0156391172170705,22.5666,2.80869,0.08062556468868282,1148.3886057820187,nan,nan
95.0801,2.0219091172170707,22.5508,2.81487,0.08087636468868283,1147.5845617536156,nan,nan
95.2801,2.0282491172170705,22.5311,2.82015,0.08112996468868282,1146.5820511612399,nan,nan
95.4901,2.0351891172170706,22.5089,2.82664,0.08140756468868282,1145.4523184124714,nan,nan
95.6901,2.0416291172170706,22.5066,2.83353,0.08166516468868283,1145.3352740285898,nan,nan
95.8901,2.0479491172170707,22.477,2.83942,0.08191796468868283,1143.8289636968984,nan,nan
96.1001,2.0541191172170707,22.4616,2.84524,0.08216476468868283,1143.0452752135186,nan,nan
96.3001,2.0602891172170708,22.4464,2.85124,0.08241156468868283,1142.27176450265,nan,nan
96.5101,2.0671191172170706,22.4215,2.85736,0.08268476468868283,1141.0046318249772,nan,nan
96.7201,2.0732791172170706,22.4118,2.86375,0.08293116468868282,1140.5110098581727,nan,nan
96.9201,2.0792091172170704,22.3906,2.86914,0.08316836468868281,1139.4321659719612,nan,nan
97.1301,2.0862891172170706,22.3739,2.87605,0.08345156468868282,1138.582321967257,nan,nan
97.3301,2.0922591172170706,22.3586,2.8824,0.08369036468868282,1137.8037223701326,nan,nan
97.5401,2.0983491172170705,22.3445,2.88813,0.08393396468868282,1137.0861894080772,nan,nan
97.7501,2.1056191172170706,22.3287,2.89426,0.08422476468868283,1136.2821453796744,nan,nan
97.9501,2.1117591172170704,22.312,2.90085,0.08447036468868281,1135.43230137497,nan,nan
98.1601,2.1181791172170708,22.2909,2.90649,0.08472716468868283,1134.3585463750144,nan,nan
98.3501,2.1243191172170706,22.266,2.91208,0.08497276468868283,1133.0914136973413,nan,nan
98.5701,2.1315091172170706,22.2539,2.91882,0.08526036468868282,1132.4756584604,nan,nan
98.7801,2.1377291172170705,22.2322,2.92506,0.08550916468868282,1131.3713701429099,nan,nan
98.9801,2.1439891172170706,22.2275,2.93076,0.08575956468868283,1131.1321924888914,nan,nan
99.1801,2.1503291172170704,22.1995,2.93648,0.08601316468868282,1129.7073043372914,nan,nan
99.3901,2.1574991172170708,22.1733,2.94296,0.08629996468868283,1128.3740161382943,nan,nan
99.5901,2.1639791172170706,22.1637,2.94884,0.08655916468868283,1127.8854830577454,nan,nan
99.7901,2.1701891172170704,22.1386,2.95502,0.08680756468868282,1126.6081726075613,nan,nan
99.9901,2.1764591172170706,22.1259,2.96156,0.08705836468868283,1125.9618840530857,nan,nan
100.2,2.1825391172170705,22.1038,2.96694,0.08730156468868282,1124.8372401905729,nan,nan
100.41,2.1889991172170706,22.0813,2.97359,0.08755996468868282,1123.692240783037,nan,nan
100.62,2.1952791172170705,22.0722,2.9795,0.08781116468868282,1123.229152133767,nan,nan
100.83,2.2020791172170706,22.0451,2.98588,0.08808316468868282,1121.8500639584686,nan,nan
101.05,2.2088691172170707,22.0236,2.99256,0.08835476468868282,1120.7559534134898,nan,nan
101.26,2.2153891172170708,22.0224,2.99877,0.08861556468868283,1120.6948867784215,nan,nan
101.46,2.2219091172170704,22.0046,3.00455,0.08887636468868282,1119.7890650249042,nan,nan
101.67,2.2287391172170707,21.9746,3.01118,0.08914956468868283,1118.2623991481898,nan,nan
101.86,2.2344091172170706,21.948,3.0175,0.08937636468868282,1116.90875540417,nan,nan
102.07,2.2415991172170706,21.9363,3.02405,0.08966396468868282,1116.3133557122515,nan,nan
102.28,2.2481391172170704,21.9272,3.03059,0.08992556468868282,1115.8502670629814,nan,nan
102.49,2.2547191172170704,21.8964,3.03664,0.09018876468868281,1114.2828900962215,nan,nan
102.7,2.2609391172170707,21.864,3.04246,0.09043756468868283,1112.63409094937,nan,nan
102.9,2.2674491172170708,21.8692,3.04872,0.09069796468868283,1112.8987130346673,nan,nan
103.11,2.2740091172170707,21.8375,3.05524,0.09096036468868282,1111.2855360916058,nan,nan
103.33,2.2806291172170705,21.8332,3.06156,0.09122516468868282,1111.06671398261,nan,nan
103.52,2.2872691172170705,21.8174,3.06814,0.09149076468868282,1110.262669954207,nan,nan
103.73,2.2938691172170707,21.7725,3.07439,0.09175476468868282,1107.9777600253915,nan,nan
103.94,2.3002291172170706,21.7688,3.08007,0.09200916468868282,1107.78947123393,nan,nan
104.16,2.3070791172170706,21.7352,3.08649,0.09228316468868282,1106.0796054520101,nan,nan
104.34,2.3124991172170706,21.7192,3.09182,0.09249996468868282,1105.2653836510958,nan,nan
104.55,2.3195791172170708,21.7135,3.09892,0.09278316468868283,1104.97531713452,nan,nan
104.76,2.3256091172170708,21.6943,3.10496,0.09302436468868283,1103.9982509734227,nan,nan
104.98,2.3325391172170704,21.6638,3.11169,0.09330156468868282,1102.44614066543,nan,nan
105.19,2.3395391172170705,21.6555,3.1181,0.09358156468868283,1102.0237631062057,nan,nan
105.39,2.3458091172170707,21.6236,3.12425,0.09383236468868283,1100.4004083906327,nan,nan
105.6,2.3520491172170708,21.6061,3.12965,0.09408196468868284,1099.509853295883,nan,nan
105.8,2.3584791172170707,21.5922,3.13602,0.09433916468868282,1098.8024981063384,nan,nan
106,2.3645791172170707,21.5738,3.1419,0.09458316468868283,1097.866143035287,nan,nan
106.21,2.3715491172170706,21.5504,3.14891,0.09486196468868283,1096.67534365145,nan,nan
106.4,2.3774791172170704,21.5376,3.15447,0.09509916468868282,1096.0239662107188,nan,nan
106.61,2.3842891172170706,21.5059,3.16086,0.09537156468868282,1094.4107892676573,nan,nan
106.82,2.3907491172170707,21.4893,3.16688,0.09562996468868283,1093.5660341492085,nan,nan
107.03,2.3979291172170707,21.4749,3.17407,0.09591716468868283,1092.833234528386,nan,nan
107.23,2.4042791172170705,21.4536,3.17978,0.09617116468868282,1091.7493017559186,nan,nan
107.44,2.4105891172170706,21.439,3.18566,0.09642356468868282,1091.0063243625843,nan,nan
107.64,2.4168591172170704,21.4149,3.19131,0.09667436468868282,1089.779902774957,nan,nan
107.85,2.4238291172170707,21.3925,3.19814,0.09695316468868283,1088.639992253677,nan,nan
108.06,2.4302791172170704,21.3691,3.20438,0.09721116468868281,1087.4491928698399,nan,nan
108.27,2.4367591172170706,21.3365,3.21024,0.09747036468868282,1085.7902159504772,nan,nan
108.48,2.4431491172170707,21.3404,3.21683,0.09772596468868283,1085.98868251445,nan,nan
108.69,2.4499991172170708,21.3133,3.22346,0.09799996468868283,1084.6095943391515,nan,nan
108.88,2.4553991172170706,21.2868,3.22873,0.09821596468868282,1083.2610394813871,nan,nan
109.09,2.4625191172170706,21.2784,3.23523,0.09850076468868282,1082.8335730359072,nan,nan
109.29,2.4688391172170707,21.2522,3.24112,0.09875356468868283,1081.50028483691,nan,nan
109.5,2.4753191172170705,21.2324,3.24748,0.09901276468868282,1080.4926853582785,nan,nan
109.7,2.4812791172170705,21.1994,3.25304,0.09925116468868282,1078.813352893893,nan,nan
109.91,2.4883491172170706,21.1972,3.25993,0.09953396468868282,1078.701397396267,nan,nan
110.13,2.4953191172170706,21.1685,3.26684,0.09981276468868282,1077.2408870408772,nan,nan
110.34,2.5016891172170705,21.1359,3.27225,0.10006756468868282,1075.5819101215143,nan,nan
110.54,2.5082691172170706,21.1232,3.27885,0.10033076468868282,1074.9356215670387,nan,nan
110.74,2.5147191172170706,21.0959,3.28418,0.10058876468868283,1073.5463556192287,nan,nan
110.95,2.5216391172170707,21.0821,3.29142,0.10086556468868282,1072.8440893159402,nan,nan
111.15,2.5279691172170704,21.061,3.29749,0.10111876468868282,1071.7703343159844,nan,nan
111.35,2.5341591172170705,21.0382,3.30325,0.10136636468868282,1070.6100682496815,nan,nan
111.56,2.5407391172170706,21.0133,3.30925,0.10162956468868282,1069.3429355720086,nan,nan
111.76,2.5470891172170704,21.0019,3.3149,0.10188356468868282,1068.7628025388572,nan,nan
111.96,2.5532091172170706,20.9771,3.32081,0.10212836468868282,1067.50075874744,nan,nan
112.16,2.5594391172170705,20.952,3.32682,0.10237756468868282,1066.2234482972558,nan,nan
112.37,2.5662991172170706,20.9391,3.33366,0.10265196468868282,1065.5669819702684,nan,nan
112.57,2.5717891172170706,20.9146,3.33855,0.10287156468868282,1064.3202048376186,nan,nan
112.78,2.578799117217071,20.9017,3.34517,0.10315196468868283,1063.6637385106314,nan,nan
112.99,2.5856391172170707,20.8725,3.35165,0.10342556468868283,1062.1777837239629,nan,nan
113.19,2.5920591172170706,20.8581,3.35813,0.10368236468868282,1061.44498410314,nan,nan
113.39,2.5983291172170704,20.8368,3.3636,0.10393316468868281,1060.3610513306728,nan,nan
113.6,2.6047991172170706,20.8158,3.36942,0.10419196468868282,1059.292385216973,nan,nan
113.81,2.6118691172170707,20.7844,3.37645,0.10447476468868283,1057.6944749326788,nan,nan
114.03,2.6180991172170707,20.7612,3.38207,0.10472396468868282,1056.5138533213528,nan,nan
114.23,2.6246391172170704,20.7441,3.38812,0.10498556468868282,1055.6436537716256,nan,nan
114.43,2.6313391172170704,20.7228,3.39474,0.10525356468868281,1054.5597209991586,nan,nan
114.62,2.6371691172170704,20.7002,3.39969,0.10548676468868282,1053.4096327053671,nan,nan
114.83,2.6440991172170705,20.6897,3.40657,0.10576396468868282,1052.875299648517,nan,nan
115.03,2.6507291172170704,20.662,3.41195,0.10602916468868281,1051.4656781556844,nan,nan
115.23,2.6571591172170708,20.6361,3.41847,0.10628636468868283,1050.1476566154543,nan,nan
115.43,2.6635191172170707,20.6089,3.4243,0.10654076468868283,1048.7634795539,nan,nan
115.64,2.6698991172170707,20.5941,3.43098,0.10679596468868283,1048.0103243880544,nan,nan
115.85,2.6768491172170705,20.5743,3.43747,0.10707396468868283,1047.0027249094228,nan,nan
116.04,2.6826791172170705,20.5445,3.44284,0.10730716468868282,1045.48623680522,nan,nan
116.25,2.6893591172170708,20.5142,3.44949,0.10757436468868282,1043.9443042697385,nan,nan
116.45,2.695529117217071,20.5059,3.45511,0.10782116468868283,1043.5219267105144,nan,nan
116.65,2.7015291172170706,20.468,3.46058,0.10806116468868282,1041.5932388195986,nan,nan
116.85,2.7078191172170705,20.4615,3.46686,0.10831276468868282,1041.2624612129773,nan,nan
117.07,2.7143491172170706,20.4453,3.47321,0.10857396468868283,1040.4380616395515,nan,nan
117.26,2.7207691172170705,20.4192,3.47913,0.10883076468868282,1039.1098623268101,nan,nan
117.47,2.7276891172170705,20.398,3.48544,0.10910756468868282,1038.0310184405987,nan,nan
117.68,2.7341591172170707,20.3729,3.49128,0.10936636468868283,1036.7537079904143,nan,nan
117.88,2.7406291172170705,20.3531,3.49738,0.10962516468868282,1035.746108511783,nan,nan
118.09,2.7476391172170707,20.3251,3.50352,0.10990556468868283,1034.321220360183,nan,nan
118.3,2.7540091172170706,20.3051,3.50906,0.11016036468868283,1033.30344310904,nan,nan
118.5,2.760469117217071,20.2751,3.51563,0.11041876468868284,1031.7767772323257,nan,nan
118.72,2.7675391172170705,20.2588,3.52263,0.11070156468868282,1030.9472887726442,nan,nan
118.92,2.7739091172170705,20.2468,3.52847,0.11095636468868282,1030.3366224219585,nan,nan
119.13,2.7803691172170706,20.2025,3.53443,0.11121476468868283,1028.0822458106773,nan,nan
119.33,2.7871891172170704,20.1859,3.54055,0.11148756468868282,1027.2374906922287,nan,nan
119.54,2.7934691172170707,20.1624,3.54646,0.11173876468868282,1026.0416024221358,nan,nan
119.74,2.7998291172170706,20.1415,3.55225,0.11199316468868283,1024.9780251946916,nan,nan
119.94,2.8060091172170707,20.1185,3.55792,0.11224036468868283,1023.8075813558772,nan,nan
120.14,2.8122491172170707,20.0971,3.56431,0.11248996468868283,1022.7185596971545,nan,nan
120.34,2.8187491172170707,20.0753,3.57047,0.11274996468868283,1021.6091824934086,nan,nan
120.56,2.8257691172170705,20.045,3.57639,0.11303076468868282,1020.0672499579273,nan,nan
120.76,2.8319291172170704,20.0315,3.58286,0.11327716468868282,1019.3802503134058,nan,nan
120.97,2.8387491172170707,19.9925,3.58924,0.11354996468868282,1017.3955846736773,nan,nan
121.17,2.8453291172170707,19.9803,3.59482,0.11381316468868283,1016.77474055048,nan,nan
121.37,2.8516791172170706,19.9552,3.60088,0.11406716468868282,1015.4974301002959,nan,nan
121.59,2.8586591172170706,19.9264,3.60757,0.11434636468868282,1014.0318308586502,nan,nan
121.79,2.8650791172170704,19.91,3.61375,0.11460316468868281,1013.197253512713,nan,nan
122.01,2.8726091172170705,19.8915,3.62038,0.11490436468868281,1012.2558095554058,nan,nan
122.23,2.8798991172170707,19.8565,3.62685,0.11519596468868283,1010.4746993659058,nan,nan
122.43,2.8862791172170708,19.8254,3.63248,0.11545116468868283,1008.8920557403786,nan,nan
122.64,2.8929891172170707,19.795,3.63841,0.11571956468868283,1007.3450343186415,nan,nan
122.84,2.8997491172170706,19.7853,3.64447,0.11598996468868282,1006.8514123518372,nan,nan
123.04,2.9063791172170705,19.7538,3.64996,0.11625516468868283,1005.2484131812872,nan,nan
123.25,2.9136391172170706,19.7223,3.65689,0.11654556468868282,1003.6454140107372,nan,nan
123.45,2.9201891172170704,19.6989,3.66307,0.11680756468868282,1002.4546146269,nan,nan
123.65,2.9266291172170704,19.6738,3.66937,0.11706516468868282,1001.1773041767158,nan,nan
123.85,2.9331991172170704,19.6479,3.67542,0.11732796468868281,999.8592826364859,nan,nan
124.06,2.9396491172170705,19.6215,3.68082,0.11758596468868282,998.5158166649773,nan,nan
124.26,2.9461891172170707,19.6057,3.68677,0.11784756468868282,997.7117726365743,nan,nan
124.46,2.9526491172170704,19.5768,3.69256,0.11810596468868281,996.241084508673,nan,nan
124.66,2.9592191172170708,19.5452,3.69809,0.11836876468868283,994.6329964518674,nan,nan
124.88,2.9664391172170705,19.5268,3.70522,0.11865756468868283,993.696641380816,nan,nan
125.1,2.9739691172170706,19.4986,3.71108,0.11895876468868283,992.2615754567043,nan,nan
125.3,2.9801291172170705,19.4732,3.71677,0.11920516468868282,990.9689983477529,nan,nan
125.51,2.9875891172170705,19.4466,3.72453,0.11950356468868283,989.615354603733,nan,nan
125.71,2.9941191172170707,19.424,3.73045,0.11976476468868283,988.4652663099416,nan,nan
125.91,3.0007691172170707,19.4014,3.73618,0.12003076468868283,987.3151780161501,nan,nan
126.13,3.0074991172170704,19.353,3.74247,0.12029996468868281,984.8521570683845,nan,nan
126.34,3.0145091172170706,19.349,3.74915,0.12058036468868283,984.6486016181559,nan,nan
126.54,3.0210491172170704,19.3006,3.75503,0.12084196468868282,982.1855806703901,nan,nan
126.74,3.0277991172170706,19.2882,3.76095,0.12111196468868282,981.5545587746816,nan,nan
126.94,3.0344691172170704,19.2651,3.76685,0.12137876468868282,980.3790260496115,nan,nan
127.14,3.0411491172170706,19.228,3.77269,0.12164596468868283,978.4910492487415,nan,nan
127.35,3.0484491172170705,19.1983,3.779,0.12193796468868282,976.9796500307945,nan,nan
127.55,3.0546491172170707,19.1738,3.78495,0.12218596468868283,975.7328728981444,nan,nan
127.75,3.0614291172170707,19.1548,3.79118,0.12245716468868283,974.7659845095588,nan,nan
127.97,3.0682791172170707,19.1166,3.79781,0.12273116468868282,972.8220299598757,nan,nan
128.17,3.0748191172170705,19.0958,3.80365,0.12299276468868282,971.7635416186872,nan,nan
128.38,3.0812891172170707,19.0728,3.80924,0.12325156468868283,970.593097779873,nan,nan
128.59,3.0886491172170705,19.0441,3.81683,0.12354596468868281,969.132587424483,nan,nan
128.79,3.0951891172170707,19.0094,3.82235,0.12380756468868283,967.36674389375,nan,nan
128.99,3.1021791172170707,18.995,3.82847,0.12408716468868283,966.6339442729274,nan,nan
129.19,3.1087491172170707,18.95,3.83439,0.12434996468868283,964.3439454578559,nan,nan
129.39,3.1152791172170704,18.9208,3.84018,0.12461116468868282,962.8579906711873,nan,nan
129.59,3.1218291172170707,18.9084,3.84612,0.12487316468868283,962.2269687754788,nan,nan
129.81,3.129369117217071,18.8817,3.85298,0.12517476468868283,960.8682361452029,nan,nan
130.02,3.1359991172170707,18.8333,3.85872,0.12543996468868282,958.4052151974374,nan,nan
130.22,3.1423891172170704,18.8079,3.86483,0.12569556468868281,957.1126380884859,nan,nan
130.42,3.1491091172170704,18.7902,3.87073,0.12596436468868283,956.2119052212244,nan,nan
130.62,3.1559491172170704,18.7611,3.87641,0.1262379646886828,954.7310393208115,nan,nan
130.84,3.1634891172170705,18.7262,3.88382,0.12653956468868283,952.9550180175672,nan,nan
131.04,3.1704291172170707,18.6998,3.89014,0.12681716468868282,951.6115520460587,nan,nan
131.26,3.1775091172170704,18.6618,3.89705,0.12710036468868283,949.6777752688873,nan,nan
131.47,3.1845191172170706,18.6257,3.90339,0.1273807646886828,947.8406873305744,nan,nan
131.67,3.1909291172170704,18.6049,3.90916,0.1276371646886828,946.782198989386,nan,nan
131.87,3.1975591172170708,18.5822,3.915,0.12790236468868282,945.6270218093388,nan,nan
132.07,3.2042991172170705,18.552,3.92112,0.12817196468868283,944.090178160113,nan,nan
132.29,3.2114991172170706,18.5203,3.92813,0.12845996468868282,942.4770012170516,nan,nan
132.51,3.2186791172170706,18.485,3.93427,0.12874716468868283,940.6806243687845,nan,nan
132.71,3.2250691172170707,18.4576,3.93994,0.12900276468868282,939.2862695347187,nan,nan
132.92,3.2321391172170704,18.4504,3.94604,0.12928556468868282,938.9198697243072,nan,nan
133.12,3.2387391172170705,18.4021,3.95203,0.1295495646886828,936.4619376627975,nan,nan
133.33,3.2460191172170707,18.3678,3.95833,0.12984076468868283,934.7164496770873,nan,nan
133.53,3.2527991172170707,18.3527,3.96475,0.13011196468868283,933.9480278524743,nan,nan
133.73,3.2595691172170707,18.3129,3.97065,0.13038276468868282,931.9226511227001,nan,nan
133.93,3.2662591172170705,18.2828,3.97723,0.13065036468868282,930.3908963597304,nan,nan
134.13,3.2729091172170706,18.255,3.98275,0.1309163646886828,928.9761859806416,nan,nan
134.34,3.2795791172170707,18.2244,3.98872,0.13118316468868282,927.418986786393,nan,nan
134.54,3.2862991172170704,18.194,3.99401,0.1314519646886828,925.8719653646559,nan,nan
134.74,3.2930991172170705,18.1654,4.00009,0.13172396468868283,924.4165438955217,nan,nan
134.94,3.2995391172170705,18.1312,4.00586,0.13198156468868283,922.6761447960674,nan,nan
135.16,3.3070091172170706,18.1014,4.01225,0.13228036468868282,921.1596566918646,nan,nan
135.38,3.3141691172170704,18.0766,4.01983,0.1325667646886828,919.8976129004473,nan,nan
135.58,3.3208491172170707,18.034,4.02581,0.13283396468868283,917.729747355513,nan,nan
135.8,3.3281091172170707,18.0018,4.03212,0.13312436468868283,916.091125981173,nan,nan
136.01,3.3351491172170706,17.9662,4.03902,0.13340596468868282,914.2794824741388,nan,nan
136.21,3.3417491172170704,17.9393,4.04526,0.1336699646886828,912.9105720713517,nan,nan
136.41,3.3482691172170704,17.9119,4.05056,0.1339307646886828,911.5162172372859,nan,nan
136.61,3.3550591172170705,17.8878,4.0567,0.13420236468868282,910.2897956496588,nan,nan
136.83,3.3624691172170706,17.8544,4.06351,0.13449876468868283,908.5901076402502,nan,nan
137.05,3.3696091172170703,17.8068,4.06984,0.13478436468868282,906.1677977825302,nan,nan
137.25,3.3765591172170706,17.7778,4.07585,0.13506236468868282,904.692020768373,nan,nan
137.46,3.3832391172170704,17.7494,4.08194,0.13532956468868282,903.2467770717503,nan,nan
137.66,3.3901791172170705,17.7142,4.08788,0.13560716468868284,901.4554891097389,nan,nan
137.86,3.3967291172170704,17.6894,4.09375,0.13586916468868282,900.1934453183216,nan,nan
138.06,3.4034391172170704,17.6439,4.0999,0.13613756468868282,897.8780020719715,nan,nan
138.28,3.4108891172170708,17.6075,4.1059,0.13643556468868284,896.0256474748917,nan,nan
138.49,3.4182191172170704,17.5626,4.11311,0.1367287646886828,893.7407375460759,nan,nan
138.69,3.4248691172170704,17.5422,4.11869,0.13699476468868282,892.7026047499103,nan,nan
138.89,3.4314991172170703,17.5109,4.12486,0.13725996468868282,891.1097833518716,nan,nan
139.1,3.4380891172170704,17.4777,4.13067,0.13752356468868282,889.4202731149744,nan,nan
139.3,3.4444691172170705,17.4433,4.13689,0.13777876468868283,887.6696962430088,nan,nan
139.5,3.4512091172170707,17.4055,4.14275,0.13804836468868284,885.7460972383489,nan,nan
139.7,3.4579691172170706,17.3732,4.14861,0.13831876468868282,884.1023869777532,nan,nan
139.92,3.4654291172170706,17.3406,4.15515,0.13861716468868282,882.4434100583902,nan,nan
140.12,3.4721791172170704,17.3087,4.16101,0.1388871646886828,880.8200553428175,nan,nan
140.33,3.4795891172170705,17.2733,4.16772,0.13918356468868281,879.0185896082945,nan,nan
140.53,3.4861291172170707,17.2352,4.1734,0.13944516468868284,877.0797239448675,nan,nan
140.74,3.4930691172170705,17.202,4.17976,0.13972276468868283,875.3902137079702,nan,nan
140.94,3.4998691172170706,17.1722,4.1858,0.13999476468868283,873.8737256037675,nan,nan
141.14,3.5067391172170708,17.1299,4.19192,0.14026956468868282,871.7211267176002,nan,nan
141.34,3.5140591172170708,17.082,4.19776,0.14056236468868283,869.2835502011131,nan,nan
