Repository: materialdigital/demodata_tensiletest_42CrMoS4

# pmd_referenceproject

This repository contains data from a joint project between Fraunhofer IWM, Freiburg and IWT, Bremen. The provided python scripts generate a structured dataset using the [PMDco v2.0.7](https://github.com/materialdigital/core-ontology) and [TTO v2.0.1](https://github.com/materialdigital/application-ontologies). The resulting ABox is published to [github-pages](https://matttjung.github.io/pmd_referenceproject/) as .ttl and .rdf alongside all references file resources.

**The repo is currently WIP**

File: resources/46NTAD.csv (part 2 of 2)
Time,Displacement,Force,Machine Displacement,Engineering Strain,Engineering Stress,True Strain,True Stress
s,mm,kN,mm,,MPa,,MPa
67.0001,1.1827596416940145,23.348,1.96172,0.04731038566776058,1186.255155039545,0.04622534035980611,1242.3773439248348
67.2101,1.1880296416940144,23.357,1.9677,0.047521185667760577,1186.7124231736616,0.04642659759078932,1243.1064045695352
67.4201,1.1937696416940144,23.35,1.97404,0.04775078566776058,1186.3567701804595,0.04664575768461961,1243.0062380388433
67.6201,1.1990896416940144,23.3551,1.97989,0.04796358566776058,1186.6158887897923,0.04684883879494826,1243.5302416264872
67.8201,1.2044596416940145,23.3653,1.98586,0.04817838566776058,1187.1341260084582,0.04705378674569721,1244.3283317706537
68.0301,1.2099696416940144,23.3611,1.99183,0.048398785667760576,1186.920734212537,0.04726403419456301,1244.3662564323106
68.2301,1.2153696416940145,23.3539,1.9979,0.048614785667760584,1186.5549197052435,0.047470041445747686,1244.2390328097408
68.4301,1.2207496416940145,23.3587,2.00369,0.048829985667760575,1186.7987960434389,0.047675243512277504,1244.7501642447555
68.6401,1.2269896416940145,23.3595,2.01064,0.04907958566776058,1186.839442099805,0.04791319466573822,1245.0890301722195
68.8501,1.2319096416940145,23.3687,2.0163,0.04927638566776058,1187.3068717480132,0.04810077008503341,1245.8130630662506
69.0501,1.2371396416940144,23.368,2.02213,0.049485585667760575,1187.271306448693,0.04830012570853915,1246.0241223948337
69.2501,1.2425596416940146,23.3858,2.02882,0.049702385667760585,1188.1756812028348,0.04850668177091303,1247.230847151032
69.4601,1.2484196416940145,23.3762,2.03517,0.04993678566776058,1187.6879285264438,0.0487299582311486,1246.9972460534555
69.6601,1.2537496416940144,23.3848,2.0412,0.05014998566776058,1188.1248736323773,0.048932997461376936,1247.7093190165508
69.8701,1.2594996416940145,23.3776,2.04784,0.05037998566776058,1187.7590591250841,0.0491519898147904,1247.5983435005585
70.0801,1.2653596416940145,23.3793,2.05389,0.05061438566776058,1187.8454319948617,0.04937512225547715,1247.9674988035372
70.2901,1.2707096416940145,23.3707,2.05962,0.05082838566776058,1187.408486888928,0.04957879185205977,1247.7625434056904
70.5001,1.2763196416940146,23.3754,2.06596,0.051052785667760586,1187.6472824700777,0.04979231486555154,1248.2799846309208
70.6901,1.2812096416940144,23.3889,2.07123,0.051248385667760576,1188.3331846712526,0.04997839667269835,1249.2333420210832
70.9001,1.2869896416940145,23.3884,2.07824,0.051479585667760584,1188.3077808860241,0.050198301485953715,1249.4813730918127
71.1001,1.2925596416940144,23.3972,2.08439,0.05170238566776057,1188.7548875060493,0.05041017093317223,1250.2163511643223
71.3101,1.2980196416940144,23.3842,2.09048,0.05192078566776057,1188.094389090103,0.05061781268551716,1249.7811832191192
71.5101,1.3030996416940144,23.3854,2.09614,0.052123985667760574,1188.1553581746518,0.05081096446954772,1250.0867510352205
71.7201,1.3082396416940145,23.3839,2.10196,0.05232958566776058,1188.079146818966,0.05100635961007684,1250.250836312509
71.9201,1.3145796416940145,23.407,2.10872,0.05258318566776058,1189.2528016965318,0.051247319715103996,1251.787502574045
72.1201,1.3203696416940145,23.3961,2.11427,0.05281478566776058,1188.6989991785463,0.05146732562760828,1251.4798820436426
72.3301,1.3260296416940145,23.3923,2.12099,0.05304118566776058,1188.5059304108079,0.0516823450818863,1251.5456941329621
72.5401,1.3320696416940145,23.3978,2.12769,0.05328278566776058,1188.7853720483238,0.0519117494891356,1252.1271682321437
72.7401,1.3373996416940144,23.3882,2.13354,0.05349598566776057,1188.2976193719326,0.05211414378285876,1251.8667717868875
72.9501,1.3430696416940144,23.3949,2.14009,0.05372278566776058,1188.6380300939973,0.052329403825110664,1252.4949762212864
73.1501,1.3483796416940144,23.3926,2.14637,0.05393518566776057,1188.5211726819452,0.05253095455450565,1252.6242828006104
73.3601,1.3543496416940144,23.3959,2.15288,0.05417398566776058,1188.6888376644547,0.05275750828736579,1253.084849719516
73.5701,1.3597296416940146,23.3932,2.15818,0.05438918566776058,1188.5516572242198,0.05296162832860777,1253.1960139847124
73.7801,1.3649296416940144,23.3876,2.1643,0.054597185667760575,1188.267134829658,0.05315887948537336,1253.1431762128507
73.9801,1.3710296416940144,23.3926,2.17069,0.05484118566776058,1188.5211726819452,0.05339022068443751,1253.7010829830604
74.2001,1.3770296416940144,23.3924,2.17739,0.055081185667760574,1188.5110111678537,0.05361771720686473,1253.9756068421682
74.4101,1.3824696416940145,23.3966,2.18296,0.05529878566776058,1188.7244029637748,0.053823935995638825,1254.459418941305
74.6201,1.3884496416940144,23.4019,2.19047,0.055537985667760574,1188.993683087199,0.05405057597488511,1255.0279972175538
74.8301,1.3937896416940145,23.3855,2.19559,0.05575158566776058,1188.1604389316976,0.05425291676567848,1254.4022674298421
75.0301,1.3993796416940145,23.4041,2.20214,0.05597518566776058,1189.1054597422053,0.05446468658729627,1255.665858629823
75.2301,1.4051996416940145,23.4092,2.20822,0.05620798566776058,1189.364578351538,0.0546851220155319,1256.2163655252634
75.4401,1.4112096416940145,23.3942,2.21509,0.05644838566776058,1188.6024647946772,0.05491270280368028,1255.697155133058
75.6401,1.4167596416940145,23.3951,2.22037,0.05667038566776058,1188.6481916080886,0.055122818774280824,1256.0093430498052
75.8401,1.4220896416940145,23.3972,2.22595,0.05688358566776058,1188.7548875060493,0.05532456427367616,1256.3755279874686
76.0501,1.4274296416940144,23.393,2.23214,0.05709718566776058,1188.5414957101282,0.055526647474832345,1256.4038701645272
76.2501,1.4330096416940146,23.4019,2.23888,0.057320385667760584,1188.993683087199,0.0557377694441679,1257.1472595582886
76.4601,1.4392296416940145,23.3952,2.24486,0.05756918566776058,1188.6532723651344,0.05597305359755326,1257.083073296514
76.6601,1.4449296416940145,23.3947,2.2504,0.05779718566776058,1188.6278685799057,0.05618861909388766,1257.327214190093
76.8601,1.4504796416940144,23.3916,2.25652,0.05801918566776058,1188.4703651114878,0.05639846717316543,1257.4244478855223
77.0701,1.4562196416940145,23.4103,2.26273,0.05824878566776058,1189.4204666790413,0.05661545292734277,1258.7027645114765
77.2801,1.4626096416940144,23.3924,2.26964,0.058504385667760575,1188.5110111678537,0.05685695486975492,1258.0441177355979
77.4801,1.4684196416940145,23.4168,2.27677,0.05873678566776058,1189.7507158870144,nan,nan
77.6801,1.4736796416940146,23.3799,2.28161,0.05894718566776058,1187.875916537136,nan,nan
77.8901,1.4791696416940145,23.3869,2.28785,0.05916678566776058,1188.231569530338,nan,nan
78.0901,1.4846596416940145,23.386,2.29343,0.05938638566776058,1188.1858427169263,nan,nan
78.3001,1.4907496416940145,23.399,2.30009,0.05962998566776058,1188.8463411328726,nan,nan
78.5101,1.4962296416940144,23.3941,2.30602,0.059849185667760575,1188.5973840376314,nan,nan
78.7201,1.5023996416940144,23.3946,2.31255,0.060095985667760574,1188.6227878228601,nan,nan
78.9201,1.5081396416940145,23.393,2.31807,0.06032558566776058,1188.5414957101282,nan,nan
79.1301,1.5135796416940144,23.3855,2.3242,0.060543185667760575,1188.1604389316976,nan,nan
79.3401,1.5201796416940145,23.3996,2.33119,0.06080718566776058,1188.876825675147,nan,nan
79.5401,1.5259796416940146,23.3928,2.33746,0.061039185667760586,1188.5313341960368,nan,nan
79.7401,1.5315996416940145,23.3877,2.34268,0.06126398566776058,1188.2722155867039,nan,nan
79.9501,1.5374896416940145,23.3822,2.34875,0.06149958566776058,1187.9927739491882,nan,nan
80.1501,1.5431296416940146,23.3715,2.35463,0.061725185667760585,1187.449132945294,nan,nan
80.3501,1.5485796416940145,23.3738,2.36054,0.06194318566776058,1187.565990357346,nan,nan
80.5601,1.5554596416940145,23.3875,2.36788,0.062218385667760584,1188.2620540726125,nan,nan
80.7701,1.5608496416940145,23.3761,2.37355,0.06243398566776058,1187.682847769398,nan,nan
80.9901,1.5670496416940145,23.3804,2.38043,0.06268198566776058,1187.9013203223649,nan,nan
81.1801,1.5729596416940144,23.3832,2.38661,0.06291838566776058,1188.0435815196454,nan,nan
81.3901,1.5785896416940144,23.3788,2.39223,0.06314358566776057,1187.820028209633,nan,nan
81.6001,1.5848696416940145,23.3667,2.39901,0.06339478566776058,1187.2052566070984,nan,nan
81.8001,1.5905296416940145,23.3691,2.40453,0.06362118566776058,1187.327194776196,nan,nan
82.0101,1.5963596416940145,23.3674,2.41064,0.06385438566776058,1187.2408219064187,nan,nan
82.2101,1.6020996416940145,23.3614,2.41655,0.06408398566776058,1186.9359764836743,nan,nan
82.4201,1.6083996416940145,23.3562,2.4233,0.06433598566776058,1186.6717771172955,nan,nan
82.6301,1.6140496416940144,23.3587,2.42874,0.06456198566776057,1186.7987960434389,nan,nan
82.8301,1.6200396416940144,23.3636,2.43517,0.06480158566776058,1187.0477531386805,nan,nan
83.0301,1.6255996416940144,23.3614,2.441,0.06502398566776058,1186.9359764836743,nan,nan
83.2501,1.6326096416940146,23.3507,2.44813,0.06530438566776059,1186.3923354797798,nan,nan
83.4501,1.6382796416940144,23.3557,2.45409,0.06553118566776057,1186.6463733320668,nan,nan
83.6601,1.6443096416940144,23.3538,2.46052,0.06577238566776057,1186.5498389481977,nan,nan
83.8601,1.6503596416940145,23.3589,2.46653,0.06601438566776058,1186.8089575575304,nan,nan
84.0701,1.6568196416940144,23.3437,2.4731,0.06627278566776057,1186.0366824865778,nan,nan
84.2901,1.6633596416940144,23.3419,2.47957,0.06653438566776057,1185.9452288597545,nan,nan
84.4901,1.6692196416940144,23.3377,2.48457,0.06676878566776058,1185.7318370638336,nan,nan
84.6901,1.6754296416940144,23.3324,2.49194,0.06701718566776058,1185.4625569404093,nan,nan
84.8901,1.6810596416940145,23.3194,2.49754,0.06724238566776058,1184.802058524463,nan,nan
85.1001,1.6866896416940145,23.3221,2.50417,0.06746758566776058,1184.939238964698,nan,nan
85.3101,1.6929196416940144,23.3186,2.51042,0.06771678566776057,1184.761412468097,nan,nan
85.5101,1.6991496416940144,23.3189,2.51652,0.06796598566776058,1184.7766547392341,nan,nan
85.7301,1.7047396416940144,23.3139,2.52185,0.06818958566776058,1184.5226168869474,nan,nan
85.9201,1.7110096416940144,23.3118,2.52818,0.06844038566776058,1184.4159209889867,nan,nan
86.1301,1.7176596416940144,23.3067,2.53512,0.06870638566776058,1184.156802379654,nan,nan
86.3301,1.7234396416940145,23.2993,2.54111,0.06893758566776058,1183.780826358269,nan,nan
86.5401,1.7294496416940144,23.3025,2.54753,0.06917798566776058,1183.9434105837329,nan,nan
86.7401,1.7350396416940144,23.2839,2.55252,0.06940158566776057,1182.998389773225,nan,nan
86.9401,1.7413396416940146,23.2933,2.55919,0.06965358566776059,1183.4759809355246,nan,nan
87.1501,1.7479296416940144,23.2829,2.56601,0.06991718566776058,1182.9475822027678,nan,nan
87.3501,1.7540896416940144,23.2849,2.57162,0.07016358566776057,1183.0491973436824,nan,nan
87.5601,1.7600796416940145,23.276,2.5777,0.07040318566776058,1182.5970099666115,nan,nan
87.7601,1.7659796416940146,23.2641,2.58327,0.07063918566776058,1181.9923998781683,nan,nan
87.9701,1.7726596416940146,23.2633,2.59016,0.07090638566776059,1181.9517538218024,nan,nan
88.1801,1.7790896416940145,23.2589,2.59657,0.07116358566776058,1181.72820051179,nan,nan
88.3801,1.7849496416940145,23.243,2.60197,0.07139798566776058,1180.920360141517,nan,nan
88.5901,1.7914796416940144,23.244,2.60843,0.07165918566776058,1180.9711677119744,nan,nan
88.8001,1.7972696416940144,23.2379,2.61478,0.07189078566776058,1180.6612415321842,nan,nan
89.0101,1.8044796416940145,23.2325,2.62196,0.07217918566776058,1180.3868806517144,nan,nan
89.2101,1.8103496416940146,23.2074,2.62731,0.07241398566776058,1179.1116106332333,nan,nan
89.4201,1.8164896416940144,23.211,2.63333,0.07265958566776058,1179.29451788688,nan,nan
89.6201,1.8220796416940144,23.1987,2.63935,0.07288318566776057,1178.6695847702538,nan,nan
89.8301,1.8286496416940146,23.2006,2.64566,0.07314598566776058,1178.766119154123,nan,nan
90.0401,1.8345496416940146,23.2046,2.65179,0.07338198566776058,1178.9693494359526,nan,nan
90.2401,1.8409996416940144,23.181,2.65785,0.07363998566776057,1177.7702907731577,nan,nan
90.4401,1.8470496416940145,23.1801,2.6636,0.07388198566776058,1177.724563959746,nan,nan
90.6501,1.8540296416940145,23.172,2.6705,0.07416118566776059,1177.313022639041,nan,nan
90.8501,1.8603396416940146,23.1587,2.67649,0.07441358566776059,1176.6372819519577,nan,nan
91.0501,1.8664896416940144,23.1548,2.68237,0.07465958566776058,1176.439132427174,nan,nan
91.2601,1.8727796416940146,23.1447,2.68823,0.07491118566776059,1175.925975965554,nan,nan
91.4601,1.8790396416940145,23.1274,2.69389,0.07516158566776059,1175.047004996641,nan,nan
91.6701,1.8856896416940145,23.1134,2.70074,0.07542758566776059,1174.335699010237,nan,nan
91.8601,1.8914296416940144,23.1123,2.70589,0.07565718566776057,1174.279810682734,nan,nan
92.0701,1.8981396416940144,23.0988,2.71278,0.07592558566776057,1173.5939084815589,nan,nan
92.2701,1.9044596416940145,23.0921,2.71845,0.07617838566776058,1173.2534977594942,nan,nan
92.4801,1.9108396416940145,23.0811,2.72559,0.07643358566776058,1172.6946144844628,nan,nan
92.6701,1.9173596416940144,23.0688,2.73172,0.07669438566776057,1172.0696813678367,nan,nan
92.8901,1.9239896416940145,23.0348,2.73731,0.07695958566776058,1170.3422239722847,nan,nan
93.1001,1.9299496416940145,23.0324,2.74357,0.07719798566776058,1170.220285803187,nan,nan
93.3101,1.9366596416940145,23.0235,2.74979,0.07746638566776058,1169.7680984261162,nan,nan
93.5201,1.9428996416940145,23.0172,2.7559,0.07771598566776058,1169.4480107322345,nan,nan
93.7301,1.9495896416940144,23.0021,2.76261,0.07798358566776058,1168.6808164183276,nan,nan
93.9401,1.9558996416940144,22.9857,2.76846,0.07823598566776058,1167.8475722628261,nan,nan
94.1501,1.9626396416940144,22.9763,2.77578,0.07850558566776057,1167.3699811005265,nan,nan
94.3501,1.9690896416940145,22.9688,2.78148,0.07876358566776058,1166.9889243220962,nan,nan
94.5601,1.9752196416940144,22.9585,2.7875,0.07900878566776058,1166.4656063463847,nan,nan
94.7701,1.9821496416940145,22.9288,2.79375,0.07928598566776059,1164.9566215037996,nan,nan
94.9701,1.9883396416940144,22.9324,2.79996,0.07953358566776057,1165.1395287574464,nan,nan
95.1801,1.9947996416940144,22.9137,2.80589,0.07979198566776058,1164.1894271898927,nan,nan
95.3701,2.0011196416940145,22.8976,2.8123,0.08004478566776058,1163.3714253055286,nan,nan
95.5901,2.0082096416940143,22.8784,2.8186,0.08032838566776057,1162.3959199527462,nan,nan
95.7901,2.0150196416940145,22.8767,2.82481,0.08060078566776058,1162.3095470829687,nan,nan
96.0101,2.0215796416940144,22.8485,2.83123,0.08086318566776057,1160.8767735960698,nan,nan
96.2201,2.0276796416940144,22.8234,2.83733,0.08110718566776058,1159.6015035775888,nan,nan
96.4301,2.0346096416940145,22.8218,2.84389,0.08138438566776057,1159.520211464857,nan,nan
96.6401,2.0409196416940145,22.8124,2.84948,0.08163678566776059,1159.0426203025577,nan,nan
96.8401,2.0473296416940143,22.7959,2.85626,0.08189318566776058,1158.2042953900102,nan,nan
97.0501,2.0542496416940144,22.7735,2.8623,0.08216998566776057,1157.0662058117643,nan,nan
97.2601,2.0606096416940143,22.7638,2.86877,0.08242438566776057,1156.5733723783276,nan,nan
97.4601,2.0669496416940145,22.7469,2.87462,0.08267798566776058,1155.7147244375974,nan,nan
97.6701,2.0738996416940143,22.7296,2.88164,0.08295598566776058,1154.8357534686843,nan,nan
97.8901,2.0802196416940144,22.711,2.88722,0.08320878566776058,1153.8907326581764,nan,nan
98.0901,2.0870896416940146,22.6896,2.89355,0.08348358566776058,1152.8034506503877,nan,nan
98.3101,2.0933996416940146,22.6802,2.89976,0.08373598566776058,1152.3258594880883,nan,nan
98.5001,2.1001196416940147,22.6823,2.90612,0.08400478566776058,1152.432555386049,nan,nan
98.7001,2.1064596416940145,22.6484,2.91178,0.08425838566776057,1150.7101787475426,nan,nan
98.9101,2.1131296416940146,22.6311,2.91829,0.08452518566776059,1149.8312077786295,nan,nan
99.1201,2.1195896416940143,22.6151,2.92436,0.08478358566776058,1149.0182866513112,nan,nan
99.3201,2.1259396416940146,22.5994,2.93066,0.08503758566776058,1148.2206077951296,nan,nan
99.5201,2.1321196416940147,22.5821,2.93667,0.08528478566776058,1147.3416368262167,nan,nan
99.7201,2.1385096416940144,22.5755,2.94238,0.08554038566776058,1147.0063068611978,nan,nan
99.9301,2.1459396416940146,22.5645,2.94969,0.08583758566776059,1146.4474235861662,nan,nan
100.14,2.1523896416940143,22.5396,2.9553,0.08609558566776057,1145.1823150817768,nan,nan
100.33,2.1586496416940144,22.5173,2.9613,0.08634598566776058,1144.0493062605765,nan,nan
100.55,2.1649096416940146,22.4986,2.96723,0.08659638566776058,1143.099204693023,nan,nan
100.76,2.1716096416940145,22.4774,2.97372,0.08686438566776059,1142.022084199326,nan,nan
100.96,2.1781796416940145,22.4693,2.98044,0.08712718566776058,1141.6105428786211,nan,nan
101.16,2.1842896416940145,22.448,2.98627,0.08737158566776058,1140.5283416278783,nan,nan
101.36,2.1906896416940143,22.4344,2.99232,0.08762758566776058,1139.8373586696575,nan,nan
101.57,2.1977896416940146,22.4143,2.99863,0.08791158566776058,1138.8161265034637,nan,nan
101.77,2.2040996416940146,22.3959,3.00502,0.08816398566776058,1137.8812672070474,nan,nan
101.98,2.2103496416940143,22.3877,3.01094,0.08841398566776057,1137.4646451292965,nan,nan
102.18,2.2169196416940147,22.3699,3.01748,0.08867678566776059,1136.560270375155,nan,nan
102.39,2.2242696416940144,22.358,3.02428,0.08897078566776058,1135.9556602867117,nan,nan
102.6,2.2305096416940144,22.322,3.02985,0.08922038566776058,1134.1265877502449,nan,nan
102.81,2.2368496416940147,22.3103,3.03585,0.08947398566776059,1133.5321391758935,nan,nan
103,2.2432796416940146,22.2901,3.04115,0.08973118566776059,1132.5058262526536,nan,nan
103.21,2.2503696416940144,22.2777,3.04808,0.09001478566776058,1131.875812378982,nan,nan
103.42,2.2568996416940146,22.2638,3.05438,0.09027598566776059,1131.1695871496238,nan,nan
103.62,2.2630596416940145,22.2341,3.05997,0.09052238566776058,1129.660602307039,nan,nan
103.84,2.2699796416940146,22.2189,3.06628,0.09079918566776059,1128.8883272360863,nan,nan
104.05,2.2769696416940146,22.2073,3.07333,0.09107878566776058,1128.2989594187802,nan,nan
104.26,2.2832496416940145,22.1881,3.07906,0.09132998566776057,1127.323454065998,nan,nan
104.47,2.2901396416940143,22.1705,3.08566,0.09160558566776057,1126.4292408259478,nan,nan
104.67,2.2966496416940143,22.1469,3.09154,0.09186598566776057,1125.230182163153,nan,nan
104.88,2.3028396416940144,22.1336,3.09796,0.09211358566776058,1124.5544414760695,nan,nan
105.08,2.3093096416940146,22.1159,3.10391,0.09237238566776058,1123.6551474789735,nan,nan
105.29,2.3163696416940143,22.0905,3.11069,0.09265478566776057,1122.364635189355,nan,nan
105.5,2.3227096416940145,22.0657,3.11687,0.09290838566776058,1121.1046074420115,nan,nan
105.7,2.3296396416940146,22.0687,3.12308,0.09318558566776058,1121.2570301533838,nan,nan
105.9,2.3361496416940146,22.03,3.12856,0.09344598566776058,1119.290777176682,nan,nan
106.12,2.3425396416940143,22.0173,3.13474,0.09370158566776057,1118.645521031873,nan,nan
106.33,2.3493696416940146,21.9942,3.14183,0.09397478566776059,1117.471866154307,nan,nan
106.54,2.3561896416940145,21.9997,3.14878,0.09424758566776058,1117.7513077918227,nan,nan
106.74,2.3623896416940147,21.9536,3.1544,0.09449558566776059,1115.4090787937362,nan,nan
106.95,2.3696596416940143,21.9432,3.16116,0.09478638566776057,1114.880680060979,nan,nan
107.15,2.3757096416940144,21.912,3.16647,0.09502838566776058,1113.295483862708,nan,nan
107.36,2.3824196416940144,21.9176,3.17306,0.09529678566776058,1113.5800062572694,nan,nan
107.56,2.3886596416940145,21.8765,3.17857,0.09554638566776058,1111.49181511147,nan,nan
107.78,2.3954296416940144,21.8611,3.18476,0.09581718566776058,1110.709378526426,nan,nan
107.98,2.4017396416940144,21.8531,3.19147,0.09606958566776058,1110.3029179627667,nan,nan
108.18,2.4085996416940145,21.8388,3.19767,0.09634398566776058,1109.5763697052257,nan,nan
108.39,2.4158096416940147,21.8082,3.20387,0.09663238566776058,1108.0216580492292,nan,nan
108.6,2.4215796416940143,21.7674,3.20956,0.09686318566776057,1105.9487091745668,nan,nan
108.8,2.4278296416940144,21.7661,3.21523,0.09711318566776057,1105.8826593329725,nan,nan
109.01,2.4350396416940145,21.7533,3.22205,0.09740158566776058,1105.2323224311174,nan,nan
109.22,2.4416596416940144,21.7369,3.22867,0.09766638566776058,1104.399078275616,nan,nan
109.41,2.4481696416940144,21.7198,3.23499,0.09792678566776057,1103.5302688207944,nan,nan
109.62,2.4551296416940143,21.71,3.24137,0.09820518566776057,1103.0323546303118,nan,nan
109.82,2.4611896416940144,21.6525,3.24648,0.09844758566776057,1100.1109193290108,nan,nan
110.03,2.4679196416940146,21.6617,3.25333,0.09871678566776058,1100.578348977219,nan,nan
110.23,2.4742096416940145,21.6383,3.25893,0.09896838566776057,1099.3894518285156,nan,nan
110.43,2.4813096416940144,21.627,3.26594,0.09925238566776057,1098.8153262823469,nan,nan
110.64,2.4877396416940143,21.5881,3.2714,0.09950958566776057,1096.838911791554,nan,nan
110.85,2.4943496416940145,21.5686,3.27753,0.09977398566776058,1095.8481641676342,nan,nan
111.05,2.5006796416940147,21.553,3.28378,0.10002718566776059,1095.0555660684988,nan,nan
111.26,2.5071696416940146,21.5482,3.29038,0.10028678566776059,1094.8116897303032,nan,nan
111.47,2.5141296416940144,21.5129,3.29671,0.10056518566776057,1093.0181824931567,nan,nan
111.68,2.5210196416940143,21.503,3.30359,0.10084078566776057,1092.5151875456284,nan,nan
111.88,2.5269596416940145,21.4715,3.30862,0.10107838566776058,1090.91474907622,nan,nan
112.09,2.5333896416940145,21.4642,3.31477,0.10133558566776057,1090.543853811881,nan,nan
112.3,2.5404896416940144,21.4463,3.32077,0.10161958566776058,1089.6343983006934,nan,nan
112.5,2.5467596416940146,21.4166,3.32702,0.10187038566776058,1088.1254134581084,nan,nan
112.72,2.5539496416940146,21.3974,3.3338,0.10215798566776059,1087.1499081053262,nan,nan
112.92,2.5602096416940143,21.3731,3.33935,0.10240838566776057,1085.9152841432112,nan,nan
113.13,2.5673896416940143,21.3535,3.34635,0.10269558566776057,1084.9194557622461,nan,nan
113.33,2.5739296416940145,21.3414,3.35198,0.10295718566776058,1084.3046841597115,nan,nan
113.53,2.5801896416940147,21.3183,3.35789,0.10320758566776059,1083.1310292821452,nan,nan
113.74,2.5866696416940145,21.2963,3.36394,0.10346678566776057,1082.0132627320822,nan,nan
113.94,2.5931496416940143,21.2907,3.36992,0.10372598566776058,1081.728740337521,nan,nan
114.16,2.6003096416940146,21.2684,3.37698,0.10401238566776058,1080.5957315163207,nan,nan
114.37,2.6075596416940146,21.2355,3.3839,0.10430238566776058,1078.924162448272,nan,nan
114.58,2.6137596416940143,21.203,3.39001,0.10455038566776058,1077.2729164084062,nan,nan
114.79,2.6209596416940144,21.1917,3.39638,0.10483838566776058,1076.6987908622375,nan,nan
115,2.6271996416940144,21.1706,3.40177,0.10508798566776058,1075.6267511255862,nan,nan
115.2,2.6336796416940143,21.1537,3.40801,0.10534718566776057,1074.768103184856,nan,nan
115.41,2.6410896416940144,21.1354,3.41534,0.10564358566776058,1073.8383246454855,nan,nan
115.62,2.6471796416940143,21.1034,3.42085,0.10588718566776058,1072.2124823908487,nan,nan
115.82,2.6532896416940144,21.078,3.42599,0.10613158566776057,1070.9219701012303,nan,nan
116.03,2.6604396416940146,21.0707,3.43281,0.10641758566776058,1070.551074836891,nan,nan
116.23,2.6668396416940143,21.05,3.43842,0.10667358566776057,1069.499358128423,nan,nan
116.44,2.6735196416940146,21.0342,3.44496,0.10694078566776058,1068.6965985151958,nan,nan
116.64,2.6800796416940145,21.0105,3.45113,0.10720318566776058,1067.4924590953553,nan,nan
116.85,2.6870496416940144,20.9822,3.45786,0.10748198566776057,1066.0546048514107,nan,nan
117.06,2.6933296416940147,20.9584,3.46352,0.10773318566776059,1064.8453846745244,nan,nan
117.26,2.6997596416940146,20.9432,3.46954,0.10799038566776059,1064.0731096035718,nan,nan
117.47,2.7069796416940144,20.9122,3.47652,0.10827918566776057,1062.4980749193921,nan,nan
117.68,2.7132196416940144,20.8873,3.48199,0.10852878566776057,1061.2329664150027,nan,nan
117.89,2.7197996416940144,20.8817,3.48881,0.10879198566776058,1060.9484440204412,nan,nan
118.09,2.7270996416940143,20.8619,3.49562,0.10908398566776058,1059.9424541253845,nan,nan
118.29,2.7338296416940144,20.8306,3.50131,0.10935318566776057,1058.352177170068,nan,nan
118.5,2.7403096416940143,20.813,3.50768,0.10961238566776058,1057.4579639300175,nan,nan
118.71,2.7472996416940143,20.7941,3.51481,0.10989198566776057,1056.4977008483722,nan,nan
118.91,2.7536396416940145,20.7682,3.52048,0.11014558566776059,1055.1817847735256,nan,nan
119.12,2.7597796416940144,20.7321,3.52551,0.11039118566776057,1053.347631480013,nan,nan
119.32,2.7661896416940146,20.7277,3.53206,0.11064758566776059,1053.1240781700005,nan,nan
119.52,2.7727496416940145,20.7023,3.53817,0.11090998566776059,1051.8335658803824,nan,nan
119.73,2.7800396416940143,20.6843,3.54496,0.11120158566776057,1050.919029612149,nan,nan
119.94,2.7864696416940147,20.6615,3.5509,0.11145878566776059,1049.7606170057202,nan,nan
120.17,2.7936296416940145,20.6366,3.55795,0.11174518566776058,1048.495508501331,nan,nan
120.37,2.8004496416940143,20.6139,3.56432,0.11201798566776057,1047.3421766519477,nan,nan
120.58,2.8068196416940143,20.5887,3.57054,0.11227278566776057,1046.061825876421,nan,nan
120.79,2.8131496416940145,20.5694,3.57581,0.11252598566776058,1045.0812397665932,nan,nan
120.99,2.8205396416940145,20.5632,3.58337,0.11282158566776058,1044.766232829757,nan,nan
121.19,2.8270096416940143,20.5247,3.58887,0.11308038566776057,1042.810141367147,nan,nan
121.39,2.8337396416940144,20.5039,3.59532,0.11334958566776057,1041.753343901633,nan,nan
121.6,2.8402196416940146,20.4841,3.60208,0.11360878566776059,1040.7473540065762,nan,nan
121.82,2.8471996416940146,20.4412,3.60818,0.11388798566776058,1038.5677092339533,nan,nan
122.02,2.8535896416940143,20.4259,3.61418,0.11414358566776057,1037.7903534059549,nan,nan
122.23,2.8608196416940146,20.4084,3.6208,0.11443278566776058,1036.9012209229504,nan,nan
122.43,2.8671796416940145,20.3935,3.62714,0.11468718566776058,1036.144188123135,nan,nan
122.64,2.8737996416940144,20.3608,3.63291,0.11495198566776058,1034.482780569178,nan,nan
122.85,2.8809296416940144,20.3352,3.63955,0.11523718566776057,1033.1821067654682,nan,nan
123.06,2.8875096416940145,20.3211,3.64549,0.11550038566776058,1032.4657200220188,nan,nan
123.28,2.8941196416940143,20.2899,3.65162,0.11576478566776056,1030.8805238237476,nan,nan
123.48,2.9002996416940143,20.2729,3.6575,0.11601198566776057,1030.0167951259718,nan,nan
123.69,2.9074296416940144,20.2471,3.66452,0.11629718566776058,1028.7059598081705,nan,nan
123.89,2.9141996416940144,20.2276,3.67076,0.11656798566776057,1027.7152121842512,nan,nan
124.1,2.9212096416940145,20.2136,3.67699,0.11684838566776058,1027.0039061978475,nan,nan
124.3,2.9275196416940146,20.1646,3.68276,0.11710078566776058,1024.5143352454345,nan,nan
124.5,2.9346196416940145,20.1551,3.68925,0.11738478566776057,1024.0316633260893,nan,nan
124.71,2.9410896416940147,20.1235,3.69479,0.11764358566776059,1022.426144099635,nan,nan
124.9,2.9474396416940145,20.1072,3.70094,0.11789758566776058,1021.5979807011793,nan,nan
125.12,2.9545196416940143,20.0811,3.7076,0.11818078566776057,1020.2719031122409,nan,nan
125.33,2.9609796416940144,20.0564,3.71357,0.11843918566776057,1019.0169561219432,nan,nan
125.53,2.9670896416940145,20.0309,3.71944,0.11868358566776058,1017.7213630752791,nan,nan
125.74,2.9737096416940143,20.0106,3.72516,0.11894838566776057,1016.6899693949938,nan,nan
125.94,2.9810996416940143,19.9967,3.73177,0.11924398566776057,1015.9837441656359,nan,nan
126.15,2.9875896416940146,19.9544,3.73786,0.11950358566776059,1013.8345839352876,nan,nan
126.35,2.9937296416940145,19.9348,3.74404,0.11974918566776058,1012.8387555543223,nan,nan
126.56,3.0009796416940144,19.9158,3.75094,0.12003918566776058,1011.8734117156316,nan,nan
126.77,3.0072396416940146,19.8868,3.7568,0.12028958566776059,1010.3999921723668,nan,nan
126.96,3.0138596416940144,19.8718,3.76312,0.12055438566776058,1009.6378786155057,nan,nan
127.17,3.0206796416940143,19.8421,3.76881,0.12082718566776057,1008.1288937729206,nan,nan
127.37,3.0271596416940145,19.8224,3.77496,0.12108638566776059,1007.1279846349097,nan,nan
127.57,3.0334096416940146,19.7953,3.78052,0.12133638566776059,1005.751099475514,nan,nan
127.77,3.0398796416940144,19.7709,3.78616,0.12159518566776058,1004.5113947563534,nan,nan
127.99,3.0473396416940144,19.7545,3.79331,0.12189358566776058,1003.6781506008518,nan,nan
128.19,3.0541696416940143,19.7204,3.79951,0.12216678566776057,1001.9456124482543,nan,nan
128.38,3.0605296416940146,19.6933,3.80571,0.12242118566776058,1000.5687272888584,nan,nan
128.59,3.0668296416940146,19.6625,3.81165,0.12267318566776059,999.0038541187704,nan,nan
128.79,3.0736696416940146,19.6617,3.81779,0.12294678566776059,998.9632080624044,nan,nan
128.99,3.0798596416940143,19.6023,3.82281,0.12319438566776057,995.9452383772344,nan,nan
129.19,3.0857696416940144,19.5866,3.82868,0.12343078566776057,995.1475595210533,nan,nan
129.4,3.0931896416940146,19.5863,3.8358,0.12372758566776058,995.132317249916,nan,nan
129.61,3.1001096416940146,19.5581,3.84241,0.12400438566776058,993.699543763017,nan,nan
129.82,3.1074396416940147,19.5224,3.84828,0.12429758566776059,991.8857134976877,nan,nan
130.03,3.1138396416940144,19.4892,3.85444,0.12455358566776058,990.1989021585017,nan,nan
130.23,3.1199196416940143,19.4615,3.86013,0.12479678566776058,988.7915324568315,nan,nan
130.43,3.1266496416940144,19.446,3.86607,0.1250659856677606,988.0040151147417,nan,nan
130.64,3.1338396416940144,19.4203,3.87332,0.1253535856677606,986.6982605539863,nan,nan
130.85,3.1403696416940146,19.3827,3.87917,0.12561478566776058,984.7878959047879,nan,nan
131.06,3.1474596416940144,19.3676,3.8852,0.12589838566776057,984.0207015908809,nan,nan
131.25,3.1531196416940146,19.345,3.8904,0.12612478566776059,982.8724504985436,nan,nan
131.47,3.1606796416940144,19.3321,3.89795,0.12642718566776057,982.2170328396431,nan,nan
131.68,3.1678796416940145,19.2833,3.9037,0.12671518566776058,979.7376234013215,nan,nan
131.9,3.1744896416940143,19.2643,3.91002,0.12697958566776057,978.7722795626307,nan,nan
132.11,3.1818696416940146,19.2308,3.91685,0.1272747856677606,977.0702259523076,nan,nan
132.32,3.1888996416940145,19.2034,3.9232,0.12755598566776058,975.6780985217746,nan,nan
132.52,3.1954096416940145,19.1745,3.92907,0.12781638566776057,974.2097597355556,nan,nan
132.73,3.2017296416940146,19.1458,3.93493,0.1280691856677606,972.7515824634281,nan,nan
132.94,3.2090696416940143,19.1192,3.94186,0.12836278566776058,971.400101089261,nan,nan
133.14,3.2152396416940143,19.0953,3.9474,0.12860958566776057,970.185800155329,nan,nan
133.35,3.2218296416940144,19.0682,3.95369,0.12887318566776057,968.8089149959333,nan,nan
133.55,3.2284696416940144,19.042,3.95956,0.12913878566776057,967.4777566499491,nan,nan
133.76,3.2360796416940145,19.0101,3.9661,0.12944318566776059,965.856995152358,nan,nan
133.97,3.2421596416940144,18.9863,3.97279,0.12968638566776058,964.6477749754715,nan,nan
134.18,3.2492296416940145,18.9445,3.97894,0.12996918566776058,962.5240185303519,nan,nan
134.37,3.2554896416940147,18.9376,3.98499,0.1302195856677606,962.1734462941957,nan,nan
134.58,3.2625496416940143,18.9095,3.99101,0.13050198566776058,960.7457535643426,nan,nan
134.78,3.2693396416940144,18.8755,3.99728,0.13077358566776057,959.0182961687908,nan,nan
134.99,3.2758396416940143,18.8477,4.00332,0.13103358566776058,957.605845710075,nan,nan
135.18,3.2823196416940146,18.8158,4.00903,0.1312927856677606,955.9850842124836,nan,nan
135.39,3.2892596416940143,18.8049,4.0155,0.13157038566776058,955.4312816944979,nan,nan
135.59,3.2956296416940143,18.7597,4.02094,0.13182518566776058,953.1347795098229,nan,nan
135.8,3.3027296416940146,18.7307,4.0277,0.1321091856677606,951.6613599665582,nan,nan
136.01,3.3092996416940146,18.7163,4.0335,0.1323719856677606,950.9297309519716,nan,nan
136.22,3.3166396416940143,18.6839,4.04031,0.13266558566776057,949.2835656691517,nan,nan
136.42,3.3231496416940143,18.641,4.04546,0.13292598566776057,947.1039208965288,nan,nan
136.62,3.3294396416940146,18.6175,4.05128,0.13317758566776058,945.9099429907798,nan,nan
136.83,3.3364196416940146,18.6028,4.0582,0.1334567856677606,945.1630717050558,nan,nan
137.02,3.3430496416940145,18.5559,4.06407,0.13372198566776058,942.7801966506036,nan,nan
137.23,3.3496596416940143,18.5445,4.07044,0.13398638566776058,942.200990347389,nan,nan
137.44,3.3567596416940146,18.5057,4.07668,0.1342703856677606,940.2296566136416,nan,nan
137.64,3.3634896416940143,18.4766,4.08264,0.1345395856677606,938.7511563133312,nan,nan
137.84,3.3698696416940144,18.4425,4.08824,0.13479478566776057,937.0186181607335,nan,nan
138.06,3.3761496416940147,18.4152,4.09376,0.13504598566776058,935.6315714872461,nan,nan
138.27,3.3835796416940145,18.399,4.10086,0.13534318566776057,934.8084888458362,nan,nan
138.48,3.3905096416940146,18.358,4.10726,0.13562038566776058,932.7253784570826,nan,nan
138.68,3.3973096416940143,18.3367,4.11327,0.13589238566776057,931.6431772063398,nan,nan
138.89,3.4039696416940144,18.3092,4.11935,0.13615878566776057,930.2459690187611,nan,nan
139.08,3.4109196416940146,18.274,4.12558,0.13643678566776057,928.4575425386604,nan,nan
139.3,3.4180596416940143,18.2425,4.13199,0.13672238566776057,926.857104069252,nan,nan
139.51,3.4247496416940146,18.2161,4.13733,0.13698998566776058,925.5157842091766,nan,nan
139.72,3.4320696416940146,18.1677,4.14428,0.1372827856677606,923.056697799038,nan,nan
139.93,3.4384996416940146,18.1465,4.15003,0.13753998566776057,921.979577305341,nan,nan
140.14,3.4456696416940145,18.1093,4.1563,0.13782678566776058,920.0895356843254,nan,nan
140.35,3.4522396416940144,18.0812,4.16244,0.13808958566776058,918.6618429544723,nan,nan
140.55,3.4588296416940145,18.0603,4.16824,0.1383531856677606,917.5999647319126,nan,nan
140.76,3.4662996416940146,18.0205,4.17545,0.13865198566776057,915.5778234277076,nan,nan
140.96,3.4729796416940144,17.985,4.18153,0.13891918566776057,913.7741546764696,nan,nan
141.17,3.4795496416940144,17.9686,4.18775,0.13918198566776058,912.9409105209681,nan,nan
141.38,3.4869296416940143,17.9356,4.19392,0.13947718566776057,911.2642606958739,nan,nan
141.58,3.4938496416940144,17.9057,4.20052,0.13975398566776057,909.7451143391974,nan,nan
141.78,3.5002296416940144,17.8632,4.20583,0.14000918566776058,907.5857925947575,nan,nan
142,3.5065396416940144,17.8353,4.21189,0.1402615856677606,906.1682613789958,nan,nan
142.19,3.5133096416940144,17.8231,4.21839,0.14053238566776058,905.5484090194153,nan,nan
142.4,3.5210196416940143,17.7835,4.22516,0.14084078566776057,903.5364292293021,nan,nan
142.6,3.5274096416940144,17.7348,4.23019,0.1410963856677606,901.0621005480264,nan,nan
142.81,3.5338896416940146,17.7063,4.23589,0.14135558566776057,899.6140847899902,nan,nan
143.02,3.5413896416940145,17.6786,4.24301,0.14165558566776057,898.20671508832,nan,nan
143.22,3.5481996416940143,17.6509,4.24989,0.14192798566776058,896.79934538665,nan,nan
143.43,3.5550596416940143,17.6205,4.25584,0.14220238566776058,895.2547952447447,nan,nan
143.62,3.5612296416940143,17.5761,4.2609,0.14244918566776058,892.9989391164357,nan,nan
143.83,3.5680096416940144,17.5427,4.26701,0.14272038566776057,891.3019662631584,nan,nan
144.04,3.5749296416940144,17.5032,4.27369,0.14299718566776057,889.2950672300909,nan,nan
144.25,3.5818396416940144,17.4858,4.27942,0.14327358566776058,888.4110155041321,nan,nan
144.46,3.5892496416940145,17.443,4.28615,0.14356998566776058,886.236451488555,nan,nan
144.66,3.5956396416940146,17.4159,4.29226,0.14382558566776057,884.8595663291593,nan,nan
144.87,3.6028896416940146,17.3893,4.29897,0.1441155856677606,883.5080849549921,nan,nan
145.08,3.6105896416940144,17.3423,4.3054,0.1444235856677606,881.1201291434942,nan,nan
145.29,3.6170196416940144,17.2978,4.3113,0.14468078566776058,878.8591922581394,nan,nan
145.5,3.6242596416940143,17.2753,4.31779,0.14497038566776058,877.7160219228479,nan,nan
145.7,3.6305596416940147,17.231,4.32317,0.14522238566776058,875.4652465515846,nan,nan
145.91,3.6375696416940144,17.2049,4.32996,0.14550278566776056,874.1391689626462,nan,nan
146.12,3.6450696416940143,17.1504,4.33639,0.14580278566776056,871.3701563727176,nan,nan
146.33,3.6520496416940142,17.0982,4.34214,0.14608198566776057,868.7180011948408,nan,nan
