Repository: materialdigital/demodata_tensiletest_42CrMoS4

# pmd_referenceproject

This repository contains data from a joint project between Fraunhofer IWM, Freiburg and IWT, Bremen. The provided python scripts generate a structured dataset using the [PMDco v2.0.7](https://github.com/materialdigital/core-ontology) and [TTO v2.0.1](https://github.com/materialdigital/application-ontologies). The resulting ABox is published to [github-pages](https://matttjung.github.io/pmd_referenceproject/) as .ttl and .rdf alongside all references file resources.

**The repo is currently WIP**

File: resources/46NTAF.csv (part 2 of 2)
Time,Displacement,Force,Machine Displacement,Engineering Strain,Engineering Stress,True Strain,True Stress
s,mm,kN,mm,,MPa,,MPa
67.1301,1.1830688746420934,23.2553,1.97874,0.04732275498568374,1183.9090923938638,0.046237150846027614,1239.934932298542
67.3401,1.1881188746420934,23.2492,1.98489,0.04752475498568374,1183.5985461758573,0.04643000497948065,1239.8487770842764
67.5401,1.1938588746420933,23.2541,1.99156,0.04775435498568373,1183.848001334584,0.04664916432663063,1240.3818990394082
67.7401,1.1989688746420935,23.2519,1.99723,0.047958754985683735,1183.7360010592372,0.046844229194694366,1240.5065059017702
67.9601,1.2041588746420933,23.2645,2.00329,0.04816635498568373,1184.3774571816766,0.04704230897503876,1241.4246022213306
68.1601,1.2100088746420934,23.2656,2.01022,0.048400354985683736,1184.4334573193498,0.04726553106461865,1241.760457110527
68.3701,1.2155088746420935,23.2721,2.01582,0.04862035498568374,1184.7643672237828,0.04747535255065465,1242.3680313325922
68.5701,1.2205088746420933,23.2657,2.02161,0.04882035498568373,1184.4385482409566,0.04766606116010933,1242.263258624808
68.7701,1.2255588746420933,23.2623,2.02758,0.04902235498568373,1184.26545690633,0.04785863994560547,1242.320938532075
68.9901,1.2313588746420934,23.2668,2.03439,0.049254354985683736,1184.4945483786298,0.04807977379305553,1242.836063343078
69.1901,1.2366288746420933,23.2734,2.04008,0.04946515498568373,1184.8305492046693,0.04828065818919081,1243.438375952851
69.4001,1.2423788746420934,23.2767,2.04652,0.049695154985683734,1184.9985496176894,0.048499793430866064,1243.8872361987508
69.6001,1.2475588746420934,23.2778,2.05194,0.04990235498568373,1185.0545497553626,0.04869716459337561,1244.1915625746542
69.8001,1.2526488746420934,23.2753,2.058,0.05010595498568374,1184.9272767151963,0.04889106858858483,1244.2991895035966
70.0201,1.2584088746420934,23.2769,2.06404,0.050336354985683736,1185.0087314609027,0.04911045095374693,1244.6577516288535
70.2201,1.2635788746420933,23.2767,2.07043,0.05054315498568373,1184.9985496176894,0.049307320883399106,1244.8921149688265
70.4301,1.2688388746420933,23.2882,2.07653,0.050753554985683735,1185.5840056024554,0.04950757818138541,1245.7566086209467
70.6301,1.2743688746420934,23.2886,2.08244,0.05097475498568373,1185.6043692888818,0.0497180716117374,1246.0402615233388
70.8301,1.2797588746420934,23.2975,2.08802,0.051190354985683736,1186.057461311875,0.04992319346418682,1246.7721637898487
71.0301,1.2850588746420935,23.2919,2.09434,0.05140235498568374,1185.7723697019017,0.050124849257734375,1246.7238619815341
71.2401,1.2907388746420934,23.2781,2.10094,0.05162955498568374,1185.0698225201825,0.05034091825774028,1246.2544500838628
71.4401,1.2961288746420934,23.2976,2.10742,0.051845154985683733,1186.0625522334815,0.050545912403600894,1247.554149076742
71.6401,1.3014988746420935,23.2928,2.11295,0.05205995498568374,1185.8181879963618,0.05075010412282649,1247.5518294846574
71.8601,1.3073688746420933,23.2959,2.11893,0.05229475498568373,1185.976006566168,0.05097326041854213,1247.9963312484456
72.0601,1.3126688746420934,23.2925,2.12524,0.05250675498568373,1185.8029152315419,0.051174704592458244,1248.0655783629138
72.2801,1.3186688746420934,23.2955,2.13203,0.052746754985683736,1185.9556428797416,0.05140270563832086,1248.5109545986084
72.5001,1.3242788746420933,23.2926,2.13853,0.05297115498568373,1185.8080061531484,0.051615839600649686,1248.6216258303514
72.7001,1.3297988746420935,23.2993,2.14477,0.053191954985683736,1186.1490979007947,0.0518255099721071,1249.242687322643
72.9101,1.3350788746420934,23.2939,2.15041,0.05340315498568374,1185.8741881340352,0.05202602311267977,1249.203611196479
73.1101,1.3402988746420934,23.2892,2.15656,0.05361195498568374,1185.634914818522,0.05222421817990579,1249.1991205012275
73.3101,1.3457788746420933,23.3013,2.16247,0.053831154985683735,1186.250916332928,0.05243224277592304,1250.1081732619552
73.5301,1.3515288746420933,23.2982,2.17003,0.05406115498568373,1186.0930977631215,0.05265047024401969,1250.2146605487433
73.7301,1.3568588746420933,23.2979,2.17557,0.05427435498568373,1186.0778249983014,0.05285271509520044,1250.4514339129069
73.9501,1.3626688746420934,23.2942,2.18216,0.054506754985683734,1185.889460898855,0.05307312678216214,1250.5284471841735
74.1601,1.3686888746420933,23.3014,2.18822,0.05474755498568373,1186.2560072545348,0.05330145392119684,1251.2006232388
74.3601,1.3741788746420933,23.3033,2.19419,0.05496715498568373,1186.352734765061,0.053509633728405157,1251.5631694045821
74.5601,1.3795988746420933,23.29,2.20038,0.05518395498568373,1185.6756421913753,0.05371511664357474,1251.1059134576858
74.7601,1.3851088746420934,23.3012,2.20632,0.05540435498568374,1186.2458254113212,0.05392396836492655,1251.9690102226955
74.9801,1.3908988746420934,23.2962,2.21286,0.05563595498568374,1185.9912793309882,0.05414338625082407,1251.9750367612605
75.1801,1.3964288746420934,23.3012,2.21858,0.055857154985683735,1186.2458254113212,0.05435290623435091,1252.5061423324416
75.3901,1.4017088746420934,23.3055,2.22488,0.05606835498568374,1186.4647350404077,0.05455291328924651,1252.9878609826485
75.5901,1.4072188746420933,23.2942,2.23125,0.05628875498568373,1185.889460898855,0.05476159012685062,1252.6417022034952
75.7901,1.4124288746420934,23.2945,2.23682,0.05649715498568374,1185.904733663675,0.0549588652030354,1252.9049771997275
76.0101,1.4189788746420933,23.3131,2.24361,0.05675915498568373,1186.8516450825139,nan,nan
76.2101,1.4247388746420933,23.3054,2.24953,0.05698955498568373,1186.459644118801,nan,nan
76.4201,1.4305688746420933,23.3071,2.25641,0.05722275498568373,1186.5461897861142,nan,nan
76.6201,1.4358288746420933,23.3014,2.26199,0.05743315498568373,1186.2560072545348,nan,nan
76.8201,1.4414088746420934,23.3053,2.26821,0.057656354985683736,1186.4545531971944,nan,nan
77.0401,1.4474388746420934,23.2955,2.27423,0.05789755498568374,1185.9556428797416,nan,nan
77.2401,1.4528488746420933,23.2986,2.28057,0.05811395498568373,1186.1134614495481,nan,nan
77.4601,1.4586888746420934,23.289,2.28722,0.05834755498568374,1185.6247329753087,nan,nan
77.6601,1.4640388746420934,23.2999,2.29385,0.05856155498568374,1186.1796434304347,nan,nan
77.8801,1.4704188746420934,23.2997,2.29991,0.058816754985683735,1186.1694615872213,nan,nan
78.1001,1.4761988746420933,23.2903,2.30671,0.059047954985683736,1185.6909149561952,nan,nan
78.3001,1.4818988746420934,23.3034,2.31328,0.059275954985683735,1186.3578256866679,nan,nan
78.5101,1.4872888746420934,23.2903,2.31889,0.05949155498568373,1185.6909149561952,nan,nan
78.7101,1.4928788746420933,23.2988,2.32507,0.059715154985683735,1186.1236432927615,nan,nan
78.9201,1.4990488746420934,23.2983,2.33117,0.059961954985683734,1186.0981886847283,nan,nan
79.1201,1.5042788746420934,23.284,2.33701,0.060171154985683734,1185.3701868949756,nan,nan
79.3201,1.5098088746420935,23.2948,2.34271,0.06039235498568374,1185.9200064284948,nan,nan
79.5201,1.5154088746420933,23.2948,2.34892,0.06061635498568373,1185.9200064284948,nan,nan
79.7201,1.5211588746420934,23.2992,2.35508,0.060846354985683734,1186.1440069791881,nan,nan
79.9401,1.5273588746420934,23.301,2.3615,0.06109435498568374,1186.235643568108,nan,nan
80.1601,1.5336288746420934,23.2932,2.36794,0.061345154985683735,1185.8385516827882,nan,nan
80.3601,1.5391788746420934,23.2923,2.37396,0.061567154985683735,1185.7927333883283,nan,nan
80.5701,1.5448088746420934,23.2805,2.37958,0.06179235498568374,1185.1920046387424,nan,nan
80.7701,1.5502488746420933,23.2827,2.38594,0.06200995498568373,1185.3040049140889,nan,nan
80.9701,1.5560288746420934,23.2837,2.39176,0.062241154985683736,1185.3549141301555,nan,nan
81.1701,1.5614388746420933,23.2794,2.39732,0.062457554985683734,1185.136004501069,nan,nan
81.3901,1.5676888746420934,23.2793,2.4044,0.06270755498568374,1185.1309135794625,nan,nan
81.6001,1.5736488746420934,23.2707,2.41051,0.06294595498568373,1184.6930943212897,nan,nan
81.8001,1.5794888746420934,23.2822,2.4166,0.06317955498568374,1185.2785503060556,nan,nan
82.0001,1.5851488746420934,23.2781,2.42257,0.06340595498568374,1185.0698225201825,nan,nan
82.2001,1.5905988746420934,23.2714,2.42818,0.06362395498568374,1184.7287307725364,nan,nan
82.4201,1.5970788746420934,23.2796,2.43494,0.06388315498568374,1185.1461863442823,nan,nan
82.6301,1.6027188746420933,23.2729,2.44093,0.06410875498568373,1184.8050945966363,nan,nan
82.8301,1.6082388746420935,23.2615,2.44682,0.06432955498568374,1184.2247295334769,nan,nan
83.0301,1.6141188746420934,23.2661,2.4529,0.06456475498568373,1184.4589119273833,nan,nan
83.2301,1.6197588746420934,23.2668,2.45901,0.06479035498568374,1184.4945483786298,nan,nan
83.4401,1.6261788746420933,23.2668,2.46571,0.06504715498568374,1184.4945483786298,nan,nan
83.6401,1.6318588746420934,23.2596,2.47192,0.06527435498568374,1184.12800202295,nan,nan
83.8401,1.6375788746420934,23.2527,2.47734,0.06550315498568374,1183.7767284320907,nan,nan
84.0501,1.6435488746420934,23.2561,2.48331,0.06574195498568373,1183.949819766717,nan,nan
84.2501,1.6494988746420933,23.2557,2.48927,0.06597995498568374,1183.9294560802905,nan,nan
84.4501,1.6552088746420934,23.253,2.49569,0.06620835498568374,1183.7920011969106,nan,nan
84.6501,1.6607388746420935,23.2374,2.50105,0.06642955498568374,1182.9978174262715,nan,nan
84.8601,1.6671788746420935,23.2478,2.50821,0.06668715498568374,1183.5272732733645,nan,nan
85.0601,1.6729088746420933,23.2372,2.51425,0.06691635498568373,1182.9876355830581,nan,nan
85.2601,1.6785788746420933,23.2325,2.52017,0.06714315498568374,1182.7483622675452,nan,nan
85.4601,1.6843388746420933,23.2371,2.52607,0.06737355498568373,1182.9825446614516,nan,nan
85.6701,1.6899288746420933,23.2291,2.53231,0.06759715498568374,1182.5752709329186,nan,nan
85.8701,1.6958988746420933,23.2353,2.53821,0.06783595498568373,1182.8909080725316,nan,nan
86.0701,1.7018788746420934,23.2307,2.54431,0.06807515498568374,1182.656725678625,nan,nan
86.2901,1.7081488746420934,23.2145,2.55082,0.06832595498568374,1181.831996378346,nan,nan
86.4901,1.7140688746420933,23.2208,2.55703,0.06856275498568373,1182.1527244395656,nan,nan
86.7001,1.7205188746420934,23.2188,2.56316,0.06882075498568374,1182.0509060074326,nan,nan
86.9001,1.7261988746420933,23.2124,2.56949,0.06904795498568374,1181.7250870246062,nan,nan
87.1001,1.7320488746420935,23.205,2.57586,0.06928195498568374,1181.3483588257134,nan,nan
87.3201,1.7381788746420934,23.2018,2.58223,0.06952715498568374,1181.1854493343,nan,nan
87.5201,1.7441288746420933,23.1982,2.58881,0.06976515498568374,1181.0021761564603,nan,nan
87.7301,1.7502388746420934,23.196,2.59412,0.07000955498568373,1180.8901758811137,nan,nan
87.9301,1.7560788746420934,23.1787,2.60016,0.07024315498568373,1180.0094464431616,nan,nan
88.1301,1.7622688746420934,23.193,2.60639,0.07049075498568373,1180.737448232914,nan,nan
88.3501,1.7685988746420933,23.1737,2.61282,0.07074395498568373,1179.7549003628285,nan,nan
88.5601,1.7747988746420933,23.1661,2.6193,0.07099195498568373,1179.3679903207221,nan,nan
88.7601,1.7810788746420934,23.1722,2.62612,0.07124315498568373,1179.6785365387284,nan,nan
88.9601,1.7868688746420933,23.1601,2.63198,0.07147475498568373,1179.0625350243224,nan,nan
89.1601,1.7926488746420934,23.1498,2.63769,0.07170595498568373,1178.5381700988364,nan,nan
89.3601,1.7985488746420935,23.1498,2.64358,0.07194195498568373,1178.5381700988364,nan,nan
89.5701,1.8046588746420933,23.1436,2.64981,0.07218635498568374,1178.2225329592234,nan,nan
89.7701,1.8104988746420934,23.1391,2.65553,0.07241995498568374,1177.9934414869235,nan,nan
89.9701,1.8166288746420933,23.1396,2.66181,0.07266515498568374,1178.018896094957,nan,nan
90.1901,1.8230488746420934,23.123,2.66894,0.07292195498568374,1177.1738031082511,nan,nan
90.3901,1.8290388746420934,23.1146,2.67496,0.07316155498568373,1176.7461656932915,nan,nan
90.6001,1.8355188746420934,23.1057,2.68135,0.07342075498568373,1176.2930736702986,nan,nan
90.8001,1.8415488746420934,23.0942,2.68735,0.07366195498568373,1175.7076176855328,nan,nan
91.0001,1.8476388746420933,23.1042,2.69359,0.07390555498568373,1176.2167098461987,nan,nan
91.2201,1.8543688746420934,23.0843,2.69999,0.07417475498568374,1175.2036164464732,nan,nan
91.4201,1.8604688746420934,23.0792,2.70568,0.07441875498568373,1174.9439794445336,nan,nan
91.6301,1.8664688746420934,23.0637,2.71133,0.07465875498568374,1174.1548865955012,nan,nan
91.8301,1.8727588746420933,23.0642,2.71851,0.07491035498568373,1174.1803412035345,nan,nan
92.0301,1.8788688746420934,23.0492,2.72385,0.07515475498568373,1173.4167029625353,nan,nan
92.2501,1.8854988746420933,23.0324,2.73046,0.07541995498568373,1172.5614281326161,nan,nan
92.4601,1.8923588746420934,23.03,2.73774,0.07569435498568373,1172.4392460140564,nan,nan
92.6701,1.8981288746420935,23.0118,2.74294,0.07592515498568374,1171.512698281644,nan,nan
92.8701,1.9039988746420933,23.0021,2.74888,0.07615995498568373,1171.018878885798,nan,nan
93.0901,1.9108588746420934,23.0041,2.75591,0.07643435498568374,1171.1206973179312,nan,nan
93.3101,1.9171688746420934,22.9737,2.76212,0.07668675498568374,1169.5730571495062,nan,nan
93.5101,1.9233488746420933,22.9697,2.76852,0.07693395498568373,1169.3694202852398,nan,nan
93.7201,1.9301588746420935,22.9657,2.77496,0.07720635498568373,1169.165783420973,nan,nan
93.9201,1.9362788746420934,22.9505,2.78076,0.07745115498568374,1168.3919633367607,nan,nan
94.1301,1.9423288746420935,22.9329,2.78661,0.07769315498568374,1167.4959611339884,nan,nan
94.3301,1.9485488746420934,22.9183,2.79258,0.07794195498568374,1166.752686579416,nan,nan
94.5301,1.9545988746420933,22.917,2.79879,0.07818395498568373,1166.6865045985292,nan,nan
94.7301,1.9609288746420934,22.9074,2.80467,0.07843715498568374,1166.1977761242897,nan,nan
94.9301,1.9669588746420934,22.8966,2.81059,0.07867835498568373,1165.6479565907703,nan,nan
95.1501,1.9738588746420933,22.884,2.81754,0.07895435498568373,1165.006500468331,nan,nan
95.3701,1.9805088746420934,22.8661,2.8241,0.07922035498568374,1164.0952255007387,nan,nan
95.5701,1.9867688746420933,22.8525,2.83011,0.07947075498568373,1163.4028601622329,nan,nan
95.7801,1.9935288746420934,22.8382,2.83678,0.07974115498568374,1162.6748583724802,nan,nan
95.9801,2.0000488746420935,22.821,2.8428,0.08000195498568374,1161.7992198561346,nan,nan
96.1801,2.0060488746420932,22.8066,2.8488,0.08024195498568373,1161.0661271447752,nan,nan
96.3801,2.0123888746420935,22.7995,2.8549,0.08049555498568374,1160.7046717107025,nan,nan
96.6001,2.0189288746420933,22.7743,2.86116,0.08075715498568373,1159.4217594658237,nan,nan
96.8101,2.0251288746420935,22.7658,2.86692,0.08100515498568374,1158.9890311292577,nan,nan
97.0101,2.0311788746420936,22.7558,2.87305,0.08124715498568374,1158.4799389685916,nan,nan
97.2101,2.0372488746420934,22.7305,2.87888,0.08148995498568373,1157.1919358021062,nan,nan
97.4101,2.0434988746420935,22.7253,2.88506,0.08173995498568373,1156.9272078785598,nan,nan
97.6201,2.0504788746420934,22.7069,2.89103,0.08201915498568374,1155.9904783029342,nan,nan
97.8201,2.0566588746420935,22.6965,2.89753,0.08226635498568374,1155.4610224558414,nan,nan
98.0201,2.0626088746420934,22.6782,2.90342,0.08250435498568373,1154.5293838018226,nan,nan
98.2401,2.0694088746420936,22.6559,2.90997,0.08277635498568374,1153.394108283537,nan,nan
98.4401,2.0756188746420934,22.6511,2.91591,0.08302475498568374,1153.1497440464173,nan,nan
98.6501,2.081828874642093,22.6351,2.92157,0.08327315498568373,1152.3351965893517,nan,nan
98.8501,2.0880388746420935,22.6249,2.92783,0.08352155498568374,1151.8159225854722,nan,nan
99.0501,2.0944688746420934,22.6071,2.93369,0.08377875498568374,1150.9097385394864,nan,nan
99.2701,2.1014488746420934,22.5889,2.94028,0.08405795498568373,1149.983190807074,nan,nan
99.4701,2.1077788746420936,22.5637,2.94645,0.08431115498568374,1148.7002785621955,nan,nan
99.6901,2.114368874642093,22.5452,2.9529,0.08457475498568373,1147.7584580649632,nan,nan
99.8901,2.1204888746420933,22.5395,2.95849,0.08481955498568373,1147.4682755333836,nan,nan
100.1,2.127168874642093,22.5215,2.96468,0.08508675498568373,1146.5519096441844,nan,nan
100.3,2.133408874642093,22.5036,2.97074,0.08533635498568373,1145.640634676592,nan,nan
100.5,2.1396988746420935,22.4886,2.97709,0.08558795498568374,1144.8769964355931,nan,nan
100.71,2.1461488746420936,22.4671,2.98312,0.08584595498568375,1143.7824482901608,nan,nan
100.91,2.1521088746420936,22.4548,2.98923,0.08608435498568374,1143.1562649325415,nan,nan
101.11,2.1583388746420935,22.4404,2.9954,0.08633355498568374,1142.4231722211823,nan,nan
101.31,2.1644988746420935,22.4179,3.00087,0.08657995498568374,1141.2777148596836,nan,nan
101.52,2.1714488746420932,22.4062,3.00718,0.08685795498568373,1140.682077031704,nan,nan
101.72,2.1776288746420933,22.3952,3.01305,0.08710515498568373,1140.1220756549715,nan,nan
101.92,2.1839588746420935,22.3822,3.01901,0.08735835498568374,1139.4602558461056,nan,nan
102.14,2.1907088746420933,22.347,3.02528,0.08762835498568373,1137.6682514405609,nan,nan
102.34,2.1969588746420934,22.3379,3.03223,0.08787835498568373,1137.2049775743549,nan,nan
102.56,2.2037888746420933,22.3237,3.03887,0.08815155498568374,1136.4820667062086,nan,nan
102.78,2.2107388746420935,22.2971,3.04514,0.08842955498568374,1135.1278815588369,nan,nan
102.98,2.2171088746420935,22.2939,3.05078,0.08868435498568374,1134.9649720674238,nan,nan
103.19,2.223368874642093,22.2704,3.05731,0.08893475498568373,1133.7686054898584,nan,nan
103.39,2.2302988746420933,22.2503,3.06321,0.08921195498568374,1132.7453302469196,nan,nan
103.59,2.2365588746420935,22.2302,3.06911,0.08946235498568374,1131.7220550039808,nan,nan
103.8,2.2428388746420933,22.2115,3.07501,0.08971355498568373,1130.7700526635351,nan,nan
104,2.2489988746420932,22.1922,3.08133,0.08995995498568372,1129.7875047934494,nan,nan
104.2,2.2553888746420934,22.1869,3.08764,0.09021555498568373,1129.5176859482965,nan,nan
104.4,2.2614488746420935,22.153,3.09333,0.09045795498568374,1127.7918635236383,nan,nan
104.61,2.2677888746420933,22.1435,3.09917,0.09071155498568373,1127.3082259710054,nan,nan
104.81,2.2744888746420933,22.1242,3.10538,0.09097955498568373,1126.3256781009197,nan,nan
105.01,2.2805688746420936,22.1055,3.11142,0.09122275498568375,1125.3736757604743,nan,nan
105.22,2.2866888746420932,22.0888,3.11684,0.09146755498568374,1124.523491852162,nan,nan
105.42,2.2931988746420933,22.0811,3.12295,0.09172795498568373,1124.1314908884488,nan,nan
105.63,2.300098874642093,22.0568,3.12949,0.09200395498568373,1122.8943969380302,nan,nan
105.83,2.305858874642093,22.0361,3.13491,0.09223435498568372,1121.8405761654515,nan,nan
106.03,2.3130388746420936,22.0182,3.14145,0.09252155498568375,1120.929301197859,nan,nan
106.23,2.319628874642093,22.0069,3.14751,0.09278515498568372,1120.3540270563064,nan,nan
106.43,2.3259088746420935,21.979,3.15321,0.09303635498568374,1118.933659928048,nan,nan
106.63,2.3317288746420934,21.9703,3.15876,0.09326915498568374,1118.4907497482686,nan,nan
106.84,2.3389188746420935,21.9481,3.16537,0.09355675498568373,1117.3605651515895,nan,nan
107.04,2.345248874642093,21.9252,3.17151,0.09380995498568373,1116.1947441036643,nan,nan
107.24,2.3517888746420934,21.9149,3.17748,0.09407155498568373,1115.670379178178,nan,nan
107.46,2.3590688746420936,21.8882,3.1842,0.09436275498568375,1114.3111031091996,nan,nan
107.67,2.3656388746420935,21.8688,3.18991,0.09462555498568374,1113.3234643175074,nan,nan
107.88,2.3726488746420933,21.8412,3.19673,0.09490595498568373,1111.918369954069,nan,nan
108.08,2.3789088746420934,21.8187,3.20219,0.09515635498568374,1110.7729125925703,nan,nan
108.3,2.3859588746420934,21.8115,3.20893,0.09543835498568373,1110.4063662368906,nan,nan
108.52,2.3930188746420935,21.7936,3.21568,0.09572075498568373,1109.4950912692984,nan,nan
108.72,2.399678874642093,21.7733,3.2216,0.09598715498568372,1108.4616341831459,nan,nan
108.93,2.406598874642093,21.7583,3.22832,0.09626395498568373,1107.6979959421467,nan,nan
109.13,2.412898874642093,21.7283,3.23402,0.09651595498568373,1106.1707194601486,nan,nan
109.33,2.4187588746420934,21.7187,3.23917,0.09675035498568374,1105.681990985909,nan,nan
109.55,2.4259688746420935,21.7001,3.24559,0.09703875498568375,1104.73507956707,nan,nan
109.75,2.4333488746420935,21.6753,3.25222,0.09733395498568374,1103.472531008618,nan,nan
109.96,2.4393688746420934,21.647,3.25817,0.09757475498568374,1102.031800193933,nan,nan
110.16,2.4458088746420934,21.6336,3.26414,0.09783235498568374,1101.3496166986406,nan,nan
110.36,2.4523288746420935,21.6181,3.27011,0.09809315498568374,1100.5605238496078,nan,nan
110.57,2.459268874642093,21.5938,3.27657,0.09837075498568373,1099.3234298991895,nan,nan
110.77,2.4658188746420935,21.5763,3.28268,0.09863275498568375,1098.4325186180236,nan,nan
110.98,2.472418874642093,21.5633,3.28876,0.09889675498568373,1097.7706988091577,nan,nan
111.18,2.4790688746420932,21.547,3.29489,0.09916275498568373,1096.940878587272,nan,nan
111.38,2.4854888746420936,21.5107,3.30117,0.09941955498568374,1095.092874044054,nan,nan
111.58,2.4918188746420933,21.4916,3.3074,0.09967275498568373,1094.1205080171815,nan,nan
111.78,2.4983488746420934,21.4757,3.31327,0.09993395498568373,1093.3110514817226,nan,nan
111.99,2.5053488746420935,21.4482,3.31948,0.10021395498568374,1091.9110480398908,nan,nan
112.19,2.5119488746420933,21.4338,3.32551,0.10047795498568374,1091.1779553285317,nan,nan
112.39,2.5181388746420934,21.4195,3.33139,0.10072555498568374,1090.449953538779,nan,nan
112.59,2.5247088746420934,21.401,3.33768,0.10098835498568373,1089.5081330415467,nan,nan
112.81,2.531798874642093,21.372,3.34385,0.10127195498568373,1088.031765775615,nan,nan
113.01,2.5380888746420935,21.3488,3.34991,0.10152355498568374,1086.8506719628695,nan,nan
113.23,2.5452088746420936,21.3451,3.3567,0.10180835498568375,1086.662307863423,nan,nan
113.45,2.552198874642093,21.3154,3.36314,0.10208795498568372,1085.1503041462447,nan,nan
113.65,2.5585188746420933,21.2921,3.36903,0.10234075498568374,1083.9641194118929,nan,nan
113.87,2.565888874642093,21.2781,3.37555,0.10263555498568372,1083.25139038696,nan,nan
114.09,2.5728988746420933,21.2507,3.38175,0.10291595498568373,1081.8564778667348,nan,nan
114.29,2.5793388746420933,21.2376,3.38802,0.10317355498568373,1081.1895671362624,nan,nan
114.51,2.586638874642093,21.214,3.39508,0.10346555498568373,1079.9881096370902,nan,nan
114.71,2.5931988746420935,21.1908,3.40102,0.10372795498568374,1078.807015824345,nan,nan
114.92,2.5996788746420934,21.1658,3.40716,0.10398715498568373,1077.5342854226797,nan,nan
115.12,2.6062488746420933,21.1482,3.41311,0.10424995498568373,1076.6382832199074,nan,nan
115.32,2.6127188746420935,21.1206,3.41879,0.10450875498568374,1075.2331888564688,nan,nan
115.54,2.6198988746420935,21.1017,3.42548,0.10479595498568374,1074.27100467281,nan,nan
115.74,2.6263088746420933,21.0782,3.43156,0.10505235498568373,1073.0746380952446,nan,nan
115.95,2.633338874642093,21.0497,3.43778,0.10533355498568372,1071.6237254373461,nan,nan
116.15,2.639788874642093,21.0458,3.44465,0.10559155498568373,1071.4251794946863,nan,nan
116.35,2.6461988746420935,21.0144,3.4504,0.10584795498568374,1069.8266301101946,nan,nan
116.57,2.653138874642093,20.989,3.45652,0.10612555498568373,1068.533536022103,nan,nan
116.78,2.6595588746420935,20.9745,3.46294,0.10638235498568374,1067.795352389137,nan,nan
116.98,2.666018874642093,20.9619,3.4688,0.10664075498568373,1067.1538962666978,nan,nan
117.18,2.672458874642093,20.9352,3.47472,0.10689835498568373,1065.794620197719,nan,nan
117.38,2.6790388746420932,20.9197,3.48089,0.10716155498568374,1065.0055273486864,nan,nan
117.6,2.6862488746420934,20.8899,3.48814,0.10744995498568373,1063.4884327099016,nan,nan
117.8,2.6926488746420936,20.8643,3.49348,0.10770595498568375,1062.1851567785964,nan,nan
118.02,2.6998988746420935,20.843,3.49991,0.10799595498568375,1061.1007904763776,nan,nan
118.23,2.7066588746420934,20.8193,3.50605,0.10826635498568374,1059.8942420555989,nan,nan
118.43,2.712928874642093,20.7988,3.51207,0.10851715498568373,1058.8506031262334,nan,nan
118.63,2.7195188746420933,20.7837,3.51797,0.10878075498568374,1058.0818739636277,nan,nan
118.83,2.7260188746420932,20.7609,3.52386,0.10904075498568373,1056.9211438373086,nan,nan
119.04,2.7325688746420935,20.7405,3.52944,0.10930275498568374,1055.88259582955,nan,nan
119.24,2.7393088746420933,20.7168,3.53627,0.10957235498568373,1054.6760474087712,nan,nan
119.44,2.7458088746420932,20.697,3.54198,0.10983235498568372,1053.6680449306523,nan,nan
119.64,2.7522988746420936,20.6709,3.54797,0.11009195498568375,1052.3393143913138,nan,nan
119.86,2.7594088746420935,20.6531,3.55506,0.11037635498568374,1051.433130345328,nan,nan
120.07,2.7665388746420936,20.6246,3.56109,0.11066155498568374,1049.9822176874297,nan,nan
120.27,2.7727988746420933,20.6038,3.56691,0.11091195498568374,1048.9233059932442,nan,nan
120.47,2.7795188746420934,20.589,3.57327,0.11118075498568374,1048.1698495954583,nan,nan
120.68,2.7861288746420936,20.5663,3.57887,0.11144515498568375,1047.0142103907463,nan,nan
120.88,2.792708874642093,20.5397,3.58475,0.11170835498568372,1045.6600252433745,nan,nan
121.09,2.7997188746420933,20.5135,3.59136,0.11198875498568374,1044.3262037824293,nan,nan
121.29,2.805928874642093,20.492,3.59748,0.11223715498568372,1043.231655636997,nan,nan
121.49,2.8123288746420934,20.4774,3.60345,0.11249315498568374,1042.4883810824244,nan,nan
121.69,2.8187788746420934,20.4566,3.60945,0.11275115498568374,1041.429469388239,nan,nan
121.89,2.8252288746420935,20.4293,3.61572,0.11300915498568374,1040.0396477896206,nan,nan
122.1,2.8319088746420933,20.4182,3.62135,0.11327635498568372,1039.474555491281,nan,nan
122.3,2.8384088746420932,20.3756,3.6273,0.11353635498568374,1037.3058228868435,nan,nan
122.5,2.8449588746420935,20.3571,3.63342,0.11379835498568375,1036.3640023896112,nan,nan
122.7,2.851548874642093,20.3437,3.63942,0.11406195498568372,1035.6818188943184,nan,nan
122.9,2.8581788746420935,20.3098,3.6449,0.11432715498568374,1033.9559964696605,nan,nan
123.11,2.8652888746420935,20.2864,3.65211,0.11461155498568373,1032.7647208137018,nan,nan
123.31,2.871888874642093,20.271,3.65813,0.11487555498568373,1031.980718886276,nan,nan
123.51,2.8784488746420935,20.245,3.66384,0.11513795498568374,1030.657079268544,nan,nan
123.73,2.8854088746420934,20.2192,3.6711,0.11541635498568374,1029.3436214940255,nan,nan
123.93,2.8917888746420934,20.1988,3.67719,0.11567155498568374,1028.3050734862666,nan,nan
124.14,2.8981288746420932,20.1695,3.68278,0.11592515498568373,1026.813433455515,nan,nan
124.34,2.9047488746420935,20.1535,3.68918,0.11618995498568374,1025.9988859984492,nan,nan
124.54,2.911208874642093,20.1294,3.69541,0.11644835498568373,1024.771973891244,nan,nan
124.75,2.9183588746420934,20.1128,3.70154,0.11673435498568374,1023.926880904538,nan,nan
124.95,2.9249388746420935,20.0824,3.70718,0.11699755498568373,1022.3792407361132,nan,nan
125.15,2.9312588746420936,20.0494,3.71339,0.11725035498568374,1020.6992366059148,nan,nan
125.35,2.9380188746420934,20.0351,3.72003,0.11752075498568373,1019.9712348161623,nan,nan
125.57,2.9449888746420934,20.0131,3.72605,0.11779955498568373,1018.851232062697,nan,nan
125.78,2.9515888746420935,19.992,3.73218,0.11806355498568374,1017.7770476036915,nan,nan
125.98,2.9579888746420933,19.9605,3.73776,0.11831955498568374,1016.1734072975931,nan,nan
126.19,2.9651388746420935,19.9416,3.74406,0.11860555498568374,1015.2112231139344,nan,nan
126.39,2.9716788746420932,19.9184,3.75038,0.11886715498568373,1014.0301293011887,nan,nan
126.59,2.9783988746420933,19.8928,3.75637,0.11913595498568373,1012.7268533698838,nan,nan
126.79,2.9849688746420933,19.8572,3.76353,0.11939875498568372,1010.9144852779121,nan,nan
126.99,2.9915888746420936,19.8406,3.76922,0.11966355498568375,1010.0693922912064,nan,nan
127.2,2.998178874642093,19.8195,3.77562,0.11992715498568372,1008.995207832201,nan,nan
127.4,3.0044688746420936,19.7886,3.78098,0.12017875498568374,1007.4221130557427,nan,nan
127.6,3.0110188746420934,19.7707,3.78708,0.12044075498568374,1006.5108380881504,nan,nan
127.81,3.0182088746420934,19.7404,3.79366,0.12072835498568374,1004.9682888413321,nan,nan
128.01,3.0244988746420933,19.7149,3.79948,0.12097995498568373,1003.6701038316336,nan,nan
128.21,3.031188874642093,19.691,3.80515,0.12124755498568372,1002.4533735676415,nan,nan
128.41,3.0377488746420935,19.6748,3.812,0.12150995498568375,1001.6286442673625,nan,nan
128.61,3.0440488746420935,19.6407,3.81741,0.12176195498568373,999.8926399994909,nan,nan
128.82,3.050638874642093,19.6252,3.82388,0.12202555498568372,999.1035471504584,nan,nan
129.02,3.0571288746420935,19.5908,3.82967,0.12228515498568374,997.3522701177671,nan,nan
129.23,3.0644788746420932,19.5745,3.83638,0.12257915498568372,996.5224498958812,nan,nan
129.43,3.0708588746420933,19.5446,3.84216,0.12283435498568374,995.0002643354895,nan,nan
129.63,3.0774388746420933,19.5205,3.84801,0.12309755498568373,993.7733522282842,nan,nan
129.83,3.083858874642093,19.4935,3.85441,0.12335435498568373,992.3988033944858,nan,nan
130.03,3.0904788746420935,19.4704,3.86026,0.12361915498568374,991.2228005033471,nan,nan
130.24,3.0972488746420934,19.4483,3.86651,0.12388995498568374,990.0977068282749,nan,nan
130.44,3.1038388746420935,19.418,3.87271,0.12415355498568374,988.5551575814566,nan,nan
130.64,3.110368874642093,19.4006,3.87836,0.12441475498568373,987.6693372218976,nan,nan
130.85,3.1174388746420933,19.3621,3.88431,0.12469755498568373,985.7093324033332,nan,nan
131.05,3.1241388746420933,19.3424,3.89055,0.12496555498568374,984.7064208468208,nan,nan
131.26,3.130768874642093,19.3108,3.89651,0.12523075498568373,983.0976896191158,nan,nan
131.46,3.1372488746420935,19.2849,3.90294,0.12548995498568374,981.7791409229907,nan,nan
131.66,3.143848874642093,19.2697,3.90885,0.12575395498568373,981.0053208387782,nan,nan
131.86,3.150218874642093,19.2316,3.91426,0.12600875498568373,979.0656797066403,nan,nan
132.06,3.1566188746420933,19.2128,3.92067,0.12626475498568374,978.1085864445881,nan,nan
132.27,3.1637688746420936,19.1863,3.92742,0.12655075498568374,976.7594922188227,nan,nan
132.47,3.170418874642093,19.159,3.93304,0.12681675498568373,975.3696706202043,nan,nan
132.67,3.176658874642093,19.1289,3.93863,0.12706635498568372,973.8373032165994,nan,nan
132.87,3.1833988746420934,19.1133,3.94509,0.12733595498568373,973.0431194459601,nan,nan
133.09,3.1906988746420932,19.079,3.95145,0.12762795498568372,971.2969333348753,nan,nan
133.29,3.197398874642093,19.0545,3.95767,0.12789595498568374,970.0496575412434,nan,nan
133.51,3.204388874642093,19.0081,3.96378,0.12817555498568373,967.6874699157526,nan,nan
133.72,3.210828874642093,19.0018,3.97024,0.12843315498568372,967.366741854533,nan,nan
133.92,3.2174088746420932,18.9696,3.97541,0.12869635498568374,965.7274650971881,nan,nan
134.13,3.224378874642093,18.9438,3.98241,0.12897515498568374,964.4140073226695,nan,nan
134.33,3.2312688746420934,18.9157,3.9885,0.12925075498568372,962.9834583511978,nan,nan
134.53,3.2381188746420935,18.8882,3.99454,0.12952475498568375,961.583454909366,nan,nan
134.73,3.2447988746420933,18.8639,4.00098,0.12979195498568374,960.3463609589475,nan,nan
134.94,3.2515288746420934,18.8304,4.00732,0.13006115498568374,958.6409022207159,nan,nan
135.14,3.2581788746420934,18.8026,4.0136,0.13032715498568373,957.2256260140641,nan,nan
135.34,3.2646688746420933,18.7698,4.019,0.13058675498568373,955.5558037270791,nan,nan
135.54,3.2710088746420936,18.7392,4.02489,0.13084035498568375,953.9979817154409,nan,nan
135.74,3.2774688746420932,18.7158,4.03085,0.13109875498568374,952.8067060594824,nan,nan
135.96,3.2847388746420934,18.6902,4.03763,0.13138955498568372,951.503430128177,nan,nan
136.18,3.2917188746420933,18.6498,4.04411,0.13166875498568373,949.4466977990859,nan,nan
136.39,3.2989988746420935,18.6373,4.05104,0.13195995498568375,948.8103325982532,nan,nan
136.59,3.3056288746420934,18.5983,4.0569,0.13222515498568374,946.8248731716553,nan,nan
136.79,3.312228874642093,18.5768,4.06269,0.13248915498568373,945.7303250262232,nan,nan
136.99,3.3187888746420935,18.5488,4.06895,0.13275155498568375,944.3048669763581,nan,nan
137.19,3.325518874642093,18.5211,4.07487,0.13302075498568372,942.8946816913132,nan,nan
137.4,3.3316988746420932,18.4825,4.08081,0.13326795498568372,940.9295859511418,nan,nan
137.6,3.3384488746420935,18.4636,4.08697,0.13353795498568374,939.9674017674828,nan,nan
137.8,3.3455788746420936,18.4341,4.09316,0.13382315498568376,938.4655798935179,nan,nan
138.02,3.3527188746420933,18.4035,4.09977,0.13410875498568373,936.9077578818795,nan,nan
138.22,3.3594988746420933,18.3763,4.10574,0.13437995498568372,935.5230272048676,nan,nan
138.44,3.366868874642093,18.3377,4.11221,0.13467475498568374,933.5579314646966,nan,nan
138.66,3.3740688746420933,18.3008,4.11887,0.13496275498568372,931.6793813918385,nan,nan
138.86,3.3805088746420933,18.2741,4.12487,0.13522035498568374,930.3201053228602,nan,nan
139.08,3.3877588746420932,18.2457,4.13174,0.13551035498568373,928.8742835865684,nan,nan
139.29,3.395138874642093,18.214,4.1386,0.13580555498568372,927.2604614372567,nan,nan
139.49,3.401718874642093,18.1844,4.1442,0.13606875498568372,925.753548641685,nan,nan
139.69,3.408358874642093,18.1592,4.15047,0.13633435498568372,924.4706363968063,nan,nan
139.89,3.4151188746420935,18.1282,4.15652,0.13660475498568375,922.8924506987415,nan,nan
140.11,3.4222088746420933,18.0888,4.16261,0.13688835498568375,920.886627585717,nan,nan
140.31,3.4287488746420935,18.0642,4.16877,0.13714995498568375,919.6342608704783,nan,nan
140.53,3.4357588746420933,18.0232,4.17532,0.13743035498568373,917.5469830117473,nan,nan
140.75,3.4429388746420932,18.0053,4.18241,0.13771755498568372,916.6357080441549,nan,nan
140.96,3.449438874642093,17.9636,4.18771,0.13797755498568373,914.5127937341772,nan,nan
141.16,3.4561388746420936,17.9364,4.19382,0.13824555498568375,913.1280630571653,nan,nan
141.37,3.463668874642093,17.9097,4.20065,0.13854675498568372,911.7687869881869,nan,nan
141.57,3.4703288746420933,17.8754,4.20612,0.13881315498568372,910.022600877102,nan,nan
141.77,3.4771388746420935,17.8446,4.21237,0.13908555498568373,908.4545970222505,nan,nan
141.97,3.4839088746420934,17.811,4.21803,0.13935635498568374,906.7440473624124,nan,nan
142.17,3.4907488746420934,17.7847,4.22471,0.13962995498568373,905.4051349798606,nan,nan
142.37,3.4973088746420933,17.7428,4.23074,0.13989235498568373,903.2720388266695,nan,nan
142.59,3.5046688746420935,17.7136,4.23711,0.14018675498568375,901.7854897175243,nan,nan
142.8,3.5112688746420933,17.678,4.24307,0.14045075498568374,899.9731216255531,nan,nan
143,3.5177288746420934,17.6473,4.24899,0.14070915498568373,898.4102086923083,nan,nan
143.2,3.525218874642093,17.6179,4.25586,0.14100875498568372,896.9134777399496,nan,nan
143.4,3.5311988746420933,17.5851,4.26127,0.14124795498568374,895.2436554529651,nan,nan
143.62,3.5385688746420936,17.5606,4.26797,0.14154275498568375,893.996379659333,nan,nan
143.82,3.545828874642093,17.5167,4.27438,0.14183315498568372,891.7614650740087,nan,nan
144.03,3.5522788746420932,17.4866,4.28026,0.14209115498568373,890.2290976704036,nan,nan
144.23,3.5591988746420933,17.4535,4.28619,0.14236795498568372,888.5440026185988,nan,nan
144.44,3.5661988746420934,17.4248,4.29362,0.14264795498568372,887.0829081174872,nan,nan
144.64,3.5723588746420933,17.3854,4.29827,0.14289435498568373,885.0770850044627,nan,nan
144.84,3.5797688746420935,17.3505,4.30521,0.14319075498568373,883.3003533637379,nan,nan
145.04,3.5864488746420933,17.3179,4.31133,0.14345795498568373,881.6407129199665,nan,nan
145.24,3.5932288746420933,17.2881,4.31722,0.14372915498568373,880.1236182811813,nan,nan
145.45,3.5999388746420933,17.2507,4.32283,0.14399755498568373,878.21961360029,nan,nan
145.65,3.6067488746420935,17.2158,4.32858,0.14426995498568373,876.4428819595655,nan,nan
145.85,3.6137988746420935,17.1866,4.33499,0.14455195498568374,874.9563328504203,nan,nan
146.07,3.6212188746420932,17.1298,4.34164,0.14484875498568373,872.0646893778368,nan,nan
146.27,3.6279588746420934,17.1012,4.34775,0.14511835498568373,870.6086857983316,nan,nan
146.48,3.6360288746420935,17.0421,4.35395,0.14544115498568375,867.5999511287952,nan,nan
