Repository: materialdigital/demodata_tensiletest_42CrMoS4

# pmd_referenceproject

This repository contains data from a joint project between Fraunhofer IWM, Freiburg and IWT, Bremen. The provided python scripts generate a structured dataset using the [PMDco v2.0.7](https://github.com/materialdigital/core-ontology) and [TTO v2.0.1](https://github.com/materialdigital/application-ontologies). The resulting ABox is published to [github-pages](https://matttjung.github.io/pmd_referenceproject/) as .ttl and .rdf alongside all references file resources.

**The repo is currently WIP**

File: resources/46NTAL.csv (part 2 of 2)
Time,Displacement,Force,Machine Displacement,Engineering Strain,Engineering Stress,True Strain,True Stress
s,mm,kN,mm,,MPa,,MPa
67.3001,1.2054686687398994,23.1988,1.97761,0.048218746749595975,1179.1457114474772,0.047092291932730936,1236.0026398886353
67.5101,1.2115286687398994,23.2157,1.98492,0.04846114674959598,1180.004702538545,0.047323514640433155,1237.1890835934787
67.7201,1.2166386687398993,23.2049,1.99068,0.04866554674959597,1179.455761486265,0.04751844802360067,1236.854620985955
67.9301,1.2228186687398994,23.2162,1.99724,0.048912746749595976,1180.0301164761506,0.047754148404283055,1237.7486307202448
68.1401,1.2280886687398993,23.2131,2.00318,0.04912354674959597,1179.8725500629962,0.04795509821755615,1237.8320744345808
68.3301,1.2333486687398993,23.2139,2.00911,0.04933394674959597,1179.913212363165,0.04815562646400067,1238.122987951034
68.5401,1.2388586687398995,23.2099,2.01506,0.04955434674959598,1179.7099008623206,0.04836564240576646,1238.1696543535836
68.7401,1.2440186687398993,23.2079,2.02147,0.04976074674959597,1179.6082451118982,0.04856227796686363,1238.3064322606467
68.9401,1.2492686687398995,23.2129,2.02696,0.04997074674959598,1179.862384487954,0.048762303542848356,1238.820988902576
69.1501,1.2556186687398994,23.2276,2.03365,0.050224746749595976,1180.6095542535572,0.04900418578859604,1239.9053701260955
69.3501,1.2605886687398995,23.214,2.03937,0.05042354674959598,1179.9182951506862,0.049193460691214115,1239.4139604669203
69.5601,1.2661086687398995,23.2208,2.04585,0.050644346749595975,1180.2639247021216,0.04940363952598297,1240.037620160775
69.7601,1.2717186687398994,23.2289,2.05127,0.050868746749595975,1180.6756304913315,0.04961719993780914,1240.7351201322147
69.9601,1.2771686687398993,23.226,2.05786,0.05108674674959597,1180.5282296532196,0.04982462583379568,1240.8375763522624
70.1601,1.2824886687398993,23.2257,2.06439,0.05129954674959597,1180.5129812906562,0.05002706246628787,1241.0727621628812
70.3701,1.2883386687398994,23.2248,2.06993,0.051533546749595975,1180.4672362029662,0.05024961936030776,1241.300899706198
70.5601,1.2933486687398994,23.2305,2.07562,0.05173394674959598,1180.7569550916694,0.050440180001049884,1241.842172530597
70.7701,1.2992586687398995,23.2313,2.08276,0.051970346749595976,1180.7976173918382,0.05066492641785903,1242.1640790087888
70.9801,1.3049786687398994,23.2355,2.08851,0.05219914674959598,1181.0110944677251,0.05088239939387978,1242.6588659007468
71.1701,1.3101186687398994,23.2293,2.0942,0.05240474674959597,1180.695961641416,0.05107778057823399,1242.5700344995053
71.3801,1.3157186687398994,23.2304,2.10012,0.05262874674959597,1180.7518723041483,0.05129060379604715,1242.8933635657547
71.5901,1.3218586687398994,23.238,2.10699,0.05287434674959598,1181.1381641557527,0.051523897208792226,1243.5900730065052
71.8001,1.3272386687398994,23.2371,2.11287,0.05308954674959598,1181.092419068063,0.05172826918441185,1243.7960802657703
72.0001,1.3328186687398993,23.2397,2.1189,0.05331274674959597,1181.2245715436118,0.05194019451465307,1244.1988979807163
72.2101,1.3390886687398993,23.2362,2.12559,0.05356354674959597,1181.0466739803728,0.05217827209135616,1244.3077227155754
72.4001,1.3439586687398994,23.2398,2.13102,0.05375834674959598,1181.2296543311327,0.052363151298615025,1244.730607679571
72.6101,1.3499586687398994,23.2421,2.13779,0.05399834674959598,1181.3465584441185,0.05259088156916993,1245.1373195384258
72.8201,1.3552286687398993,23.2355,2.14336,0.054209146749595975,1181.0110944677251,0.05279086188548378,1245.032698200627
73.0201,1.3608686687398994,23.2348,2.1493,0.054434746749595975,1180.9755149550772,0.05300483827244635,1245.2616180291307
73.2201,1.3663186687398994,23.2381,2.15507,0.05465274674959598,1181.1432469432739,0.053211562745895974,1245.6959696934603
73.4301,1.3723986687398995,23.2394,2.16145,0.05489594674959598,1181.2093231810484,0.053442133390533636,1246.0529272865215
73.6501,1.3782586687398994,23.2349,2.1683,0.05513034674959598,1180.9805977425983,0.05366431071759962,1246.0884676006929
73.8601,1.3837586687398995,23.2364,2.174,0.05535034674959598,1181.056839555415,0.05387279402803634,1246.428745155789
74.0601,1.3891286687398994,23.2344,2.17941,0.05556514674959598,1180.9551838049929,0.054076307623348745,1246.5751318978132
74.2701,1.3953886687398993,23.2385,2.18695,0.05581554674959597,1181.1635780933584,0.05431349838856224,1247.0908690053484
74.4701,1.4005086687398993,23.2369,2.19224,0.056020346749595974,1181.0822534930205,0.05450745285374805,1247.2468908734936
74.6701,1.4064986687398995,23.2362,2.19889,0.05625994674959598,1181.0466739803728,0.05473431668594403,1247.492296967296
74.8701,1.4124986687398995,23.2459,2.20534,0.05649994674959598,1181.5397043699204,nan,nan
75.0801,1.4181186687398994,23.2415,2.21093,0.056724746749595975,1181.3160617189917,nan,nan
75.2801,1.4238686687398994,23.2346,2.21712,0.056954746749595976,1180.965349380035,nan,nan
75.4801,1.4296886687398993,23.2389,2.22316,0.057187546749595974,1181.183909243443,nan,nan
75.6801,1.4351986687398994,23.2423,2.22938,0.05740794674959598,1181.3567240191605,nan,nan
75.8801,1.4407486687398994,23.2367,2.23505,0.05762994674959598,1181.0720879179785,nan,nan
76.0901,1.4467086687398993,23.2207,2.24123,0.05786834674959598,1180.2588419146007,nan,nan
76.2901,1.4524886687398995,23.2247,2.24692,0.05809954674959598,1180.4621534154448,nan,nan
76.5001,1.4580486687398995,23.2294,2.25271,0.05832194674959598,1180.7010444289372,nan,nan
76.6901,1.4636286687398994,23.2346,2.25935,0.058545146749595975,1180.965349380035,nan,nan
76.9001,1.4691486687398994,23.2371,2.26492,0.058765946749595975,1181.092419068063,nan,nan
77.1001,1.4747586687398995,23.2309,2.27099,0.05899034674959598,1180.7772862417537,nan,nan
77.3101,1.4810486687398994,23.2392,2.27818,0.05924194674959597,1181.199157606006,nan,nan
77.5201,1.4872086687398993,23.2367,2.28427,0.05948834674959597,1181.0720879179785,nan,nan
77.7301,1.4930786687398994,23.2256,2.28984,0.05972314674959597,1180.507898503135,nan,nan
77.9301,1.4984786687398994,23.2231,2.29626,0.059939146749595974,1180.3808288151072,nan,nan
78.1301,1.5044586687398993,23.2282,2.30184,0.06017834674959597,1180.640050978684,nan,nan
78.3301,1.5100086687398995,23.2183,2.30804,0.060400346749595976,1180.136855014094,nan,nan
78.5501,1.5165886687398993,23.2291,2.31513,0.060663546749595974,1180.6857960663738,nan,nan
78.7601,1.5224586687398993,23.224,2.32115,0.060898346749595975,1180.4265739027974,nan,nan
78.9701,1.5288186687398995,23.2258,2.32767,0.061152746749595976,1180.5180640781773,nan,nan
79.1901,1.5350386687398994,23.2176,2.33455,0.06140154674959598,1180.1012755014463,nan,nan
79.4001,1.5409786687398994,23.2245,2.3409,0.061639146749595974,1180.4519878404028,nan,nan
79.6101,1.5471886687398995,23.2076,2.34692,0.06188754674959598,1179.592996749335,nan,nan
79.8201,1.5533086687398994,23.1993,2.35361,0.062132346749595974,1179.1711253850829,nan,nan
80.0201,1.5591686687398993,23.2037,2.3594,0.062366746749595976,1179.3947680360118,nan,nan
80.2301,1.5649286687398993,23.2081,2.36587,0.06259714674959597,1179.6184106869407,nan,nan
80.4201,1.5706786687398995,23.2028,2.37175,0.06282714674959598,1179.3490229483218,nan,nan
80.6401,1.5768686687398994,23.203,2.37769,0.06307474674959597,1179.359188523364,nan,nan
80.8401,1.5825786687398995,23.2017,2.3842,0.06330314674959597,1179.2931122855894,nan,nan
81.0501,1.5885586687398994,23.2006,2.39023,0.06354234674959597,1179.2372016228574,nan,nan
81.2501,1.5943586687398994,23.1974,2.39648,0.06377434674959598,1179.0745524221816,nan,nan
81.4501,1.6001686687398995,23.1955,2.40204,0.06400674674959599,1178.9779794592807,nan,nan
81.6701,1.6066086687398995,23.1937,2.40898,0.06426434674959598,1178.8864892839008,nan,nan
81.8801,1.6131186687398993,23.1839,2.41533,0.06452474674959598,1178.3883761068319,nan,nan
82.0901,1.6191286687398994,23.1783,2.42129,0.06476514674959598,1178.1037400056496,nan,nan
82.3101,1.6256786687398994,23.1729,2.42758,0.06502714674959598,1177.8292694795095,nan,nan
82.5101,1.6317486687398994,23.1729,2.4334,0.06526994674959598,1177.8292694795095,nan,nan
82.7201,1.6382286687398995,23.172,2.44037,0.06552914674959598,1177.7835243918196,nan,nan
82.9301,1.6440186687398994,23.1611,2.44711,0.06576074674959598,1177.2295005520186,nan,nan
83.1401,1.6508286687398994,23.168,2.45341,0.06603314674959598,1177.5802128909752,nan,nan
83.3501,1.6564086687398993,23.1516,2.45939,0.06625634674959598,1176.7466357375129,nan,nan
83.5501,1.6624886687398994,23.1518,2.46514,0.06649954674959598,1176.7568013125554,nan,nan
83.7501,1.6685686687398993,23.1489,2.4717,0.06674274674959597,1176.609400474443,nan,nan
83.9501,1.6744386687398993,23.1455,2.47755,0.06697754674959597,1176.4365856987251,nan,nan
84.1601,1.6811786687398993,23.1464,2.48389,0.06724714674959598,1176.4823307864153,nan,nan
84.3701,1.6870486687398993,23.1407,2.49002,0.06748194674959597,1176.192611897712,nan,nan
84.5801,1.6935686687398994,23.1191,2.49668,0.06774274674959598,1175.0947297931518,nan,nan
84.7901,1.6995486687398993,23.1152,2.50278,0.06798194674959597,1174.8965010798286,nan,nan
84.9801,1.7053586687398994,23.1171,2.50861,0.06821434674959598,1174.9930740427299,nan,nan
85.1901,1.7113886687398994,23.1137,2.5145,0.06845554674959597,1174.820259267012,nan,nan
85.3901,1.7173586687398994,23.1041,2.52011,0.06869434674959597,1174.3323116649851,nan,nan
85.5901,1.7232586687398994,23.0917,2.52603,0.06893034674959597,1173.7020460123676,nan,nan
85.8001,1.7300286687398994,23.0965,2.53302,0.06920114674959597,1173.9460198133809,nan,nan
85.9901,1.7354686687398995,23.0914,2.53811,0.06941874674959597,1173.6867976498042,nan,nan
86.2101,1.7424486687398995,23.0919,2.54471,0.06969794674959598,1173.7122115874097,nan,nan
86.4101,1.7487086687398994,23.074,2.55081,0.06994834674959598,1172.8023926211308,nan,nan
86.6201,1.7551886687398994,23.0692,2.55727,0.07020754674959598,1172.5584188201174,nan,nan
86.8201,1.7612286687398995,23.0594,2.56335,0.07044914674959597,1172.0603056430489,nan,nan
87.0301,1.7674786687398993,23.0485,2.56899,0.07069914674959597,1171.5062818032477,nan,nan
87.2301,1.7738286687398994,23.0497,2.57578,0.07095314674959598,1171.567275253501,nan,nan
87.4301,1.7798086687398993,23.0315,2.58214,0.07119234674959597,1170.6422079246588,nan,nan
87.6401,1.7863586687398993,23.0247,2.58849,0.07145434674959597,1170.2965783732232,nan,nan
87.8501,1.7924086687398995,23.0094,2.59435,0.07169634674959598,1169.518911882493,nan,nan
88.0601,1.7991686687398993,23.0065,2.6007,0.07196674674959597,1169.3715110443811,nan,nan
88.2601,1.8055286687398995,22.9889,2.60664,0.07222114674959598,1168.4769404406657,nan,nan
88.4601,1.8116386687398993,22.9776,2.61295,0.07246554674959597,1167.90258545078,nan,nan
88.6601,1.8176386687398993,22.9704,2.61863,0.07270554674959598,1167.53662474926,nan,nan
88.8701,1.8238986687398995,22.9694,2.62451,0.07295594674959598,1167.485796874049,nan,nan
89.0701,1.8301286687398994,22.9459,2.63045,0.07320514674959598,1166.291341806588,nan,nan
89.2701,1.8362586687398994,22.9353,2.63651,0.07345034674959598,1165.7525663293502,nan,nan
89.4801,1.8430186687398995,22.9372,2.64305,0.07372074674959599,1165.8491392922513,nan,nan
89.6901,1.8492486687398995,22.9258,2.64902,0.07396994674959598,1165.2697015148444,nan,nan
89.8901,1.8554286687398993,22.9096,2.65469,0.07421714674959597,1164.4462899364246,nan,nan
90.1101,1.8624186687398994,22.9033,2.66188,0.07449674674959597,1164.1260743225948,nan,nan
90.3001,1.8690586687398993,22.8984,2.6677,0.07476234674959598,1163.87701773406,nan,nan
90.5001,1.8753486687398995,22.8657,2.67371,0.07501394674959598,1162.214946214657,nan,nan
90.7101,1.8815986687398993,22.8488,2.67995,0.07526394674959597,1161.3559551235892,nan,nan
90.9201,1.8879186687398994,22.8508,2.6862,0.07551674674959598,1161.4576108740114,nan,nan
91.1201,1.8946686687398995,22.8331,2.6922,0.07578674674959598,1160.5579574827748,nan,nan
91.3301,1.9010786687398993,22.8263,2.69855,0.07604314674959597,1160.2123279313391,nan,nan
91.5501,1.9081186687398994,22.8101,2.70513,0.07632474674959598,1159.388916352919,nan,nan
91.7401,1.9141086687398994,22.7776,2.71107,0.07656434674959597,1157.737010408558,nan,nan
91.9501,1.9201186687398994,22.7706,2.71703,0.07680474674959598,1157.3812152820806,nan,nan
92.1501,1.9262486687398994,22.7542,2.72346,0.07704994674959598,1156.5476381286182,nan,nan
92.3601,1.9330286687398994,22.7465,2.73038,0.07732114674959598,1156.1562634894926,nan,nan
92.5601,1.9393086687398995,22.7341,2.73616,0.07757234674959598,1155.5259978368751,nan,nan
92.7701,1.9452586687398994,22.7125,2.74168,0.07781034674959597,1154.428115732315,nan,nan
92.9701,1.9514686687398994,22.7128,2.74809,0.07805874674959598,1154.4433640948785,nan,nan
93.1701,1.9576286687398994,22.6912,2.75384,0.07830514674959597,1153.3454819903181,nan,nan
93.3801,1.9646386687398993,22.6833,2.76075,0.07858554674959597,1152.9439417761505,nan,nan
93.5901,1.9712586687398994,22.6773,2.76714,0.07885034674959597,1152.638974524884,nan,nan
93.8001,1.9782186687398995,22.6569,2.77317,0.07912874674959598,1151.6020858705774,nan,nan
94.0001,1.9848986687398993,22.6423,2.77962,0.07939594674959598,1150.859998892495,nan,nan
94.2001,1.9912186687398994,22.6183,2.78518,0.07964874674959598,1149.6401298874287,nan,nan
94.4001,1.9975086687398993,22.5881,2.79113,0.07990034674959597,1148.1051280560532,nan,nan
94.6101,2.0038586687398996,22.5867,2.79755,0.08015434674959598,1148.0339690307576,nan,nan
94.8201,2.0105186687398997,22.5707,2.80377,0.08042074674959598,1147.2207230273796,nan,nan
95.0301,2.0170486687398994,22.5612,2.8107,0.08068194674959597,1146.7378582128742,nan,nan
95.2401,2.0232186687398994,22.5313,2.8158,0.08092874674959598,1145.2181047440622,nan,nan
95.4401,2.0303286687399,22.5196,2.82324,0.081213146749596,1144.6234186040922,nan,nan
95.6501,2.0365986687398996,22.5036,2.82915,0.08146394674959598,1143.8101726007142,nan,nan
95.8601,2.0435186687398996,22.4775,2.83538,0.08174074674959599,1142.4835650577043,nan,nan
96.0601,2.0495886687398994,22.4693,2.84155,0.08198354674959597,1142.0667764809732,nan,nan
96.2601,2.0557886687398996,22.4475,2.84747,0.08223154674959599,1140.958728801371,nan,nan
96.4701,2.0620386687398997,22.4386,2.85355,0.08248154674959599,1140.5063607119923,nan,nan
96.6601,2.0682586687398996,22.4125,2.85973,0.08273034674959598,1139.1797531689822,nan,nan
96.8701,2.0743886687399,22.4165,2.86626,0.082975546749596,1139.3830646698266,nan,nan
97.0801,2.0816386687398998,22.3931,2.87302,0.08326554674959599,1138.1936923898868,nan,nan
97.3001,2.0886986687398994,22.3707,2.87874,0.08354794674959598,1137.0551479851579,nan,nan
97.5101,2.0952486687398997,22.3607,2.88482,0.08380994674959599,1136.546869233047,nan,nan
97.7101,2.1018386687398998,22.337,2.89152,0.084073546749596,1135.3422485905435,nan,nan
97.9201,2.1086386687398995,22.3127,2.89803,0.08434554674959598,1134.1071312229135,nan,nan
98.1201,2.1149386687398994,22.2908,2.90378,0.08459754674959598,1132.9940007557902,nan,nan
98.3201,2.1212986687399,22.2878,2.90972,0.084851946749596,1132.841517130157,nan,nan
98.5301,2.1276986687398995,22.271,2.91515,0.08510794674959599,1131.9876088266103,nan,nan
98.7401,2.1342786687398996,22.2429,2.92159,0.08537114674959598,1130.559345533178,nan,nan
98.9401,2.1406386687398995,22.2279,2.92771,0.08562554674959598,1129.7969274050115,nan,nan
99.1501,2.1471886687398998,22.2246,2.93403,0.08588754674959599,1129.6291954168148,nan,nan
99.3501,2.1536386687398994,22.2036,2.94011,0.08614554674959597,1128.5618100373817,nan,nan
99.5601,2.1605986687398997,22.1797,2.94722,0.08642394674959598,1127.347023819836,nan,nan
99.7701,2.1669186687399,22.1577,2.95271,0.086676746749596,1126.2288105651915,nan,nan
99.9801,2.1736486687398995,22.1392,2.95921,0.08694594674959598,1125.288494873786,nan,nan
100.17,2.1792486687398998,22.1194,2.96474,0.087169946749596,1124.282102944606,nan,nan
100.38,2.1863686687398998,22.1149,2.97133,0.087454746749596,1124.053377506156,nan,nan
100.58,2.1925886687398997,22.0963,2.97736,0.08770354674959599,1123.1079790272295,nan,nan
100.79,2.1990986687398997,22.0821,2.98374,0.08796394674959598,1122.3862231992318,nan,nan
101,2.2054986687398994,22.0613,2.98938,0.08821994674959598,1121.3290033948408,nan,nan
101.2,2.2124786687398994,22.0338,2.99565,0.08849914674959597,1119.9312368265353,nan,nan
101.41,2.2187786687399,22.0009,3.0013,0.088751146749596,1118.25899973209,nan,nan
101.61,2.2250886687398994,22.0012,3.0074,0.08900354674959597,1118.274248094653,nan,nan
101.82,2.2321986687399,21.9803,3.0145,0.08928794674959599,1117.211945502741,nan,nan
102.02,2.2385986687398995,21.9607,3.02023,0.08954394674959598,1116.2157191486033,nan,nan
102.22,2.2448286687398995,21.9473,3.02613,0.08979314674959599,1115.5346256207742,nan,nan
102.42,2.2511786687399,21.9274,3.03223,0.09004714674959599,1114.5231509040732,nan,nan
102.63,2.2574886687398994,21.9092,3.03842,0.09029954674959598,1113.598083575231,nan,nan
102.83,2.2639486687398995,21.8986,3.04465,0.09055794674959598,1113.0593080979932,nan,nan
103.04,2.2711986687398995,21.8754,3.05093,0.09084794674959598,1111.8801013930954,nan,nan
103.25,2.2775286687398997,21.8577,3.0571,0.09110114674959599,1110.980448001859,nan,nan
103.45,2.2836486687399,21.8315,3.06268,0.091345946749596,1109.648757671328,nan,nan
103.66,2.2904386687398994,21.7956,3.06963,0.09161754674959598,1107.824036951249,nan,nan
103.86,2.2966186687398995,21.79,3.07584,0.09186474674959598,1107.5394008500668,nan,nan
104.06,2.3030386687399,21.7805,3.08187,0.092121546749596,1107.0565360355613,nan,nan
104.27,2.3090786687398994,21.7616,3.08765,0.09236314674959598,1106.0958891940716,nan,nan
104.46,2.3156286687398997,21.7403,3.09387,0.09262514674959599,1105.0132554520749,nan,nan
104.67,2.3221586687398994,21.7273,3.0999,0.09288634674959598,1104.3524930743304,nan,nan
104.88,2.3288686687398994,21.7004,3.10658,0.09315474674959598,1102.9852232311514,nan,nan
105.09,2.3356586687398995,21.6916,3.11237,0.09342634674959598,1102.5379379292938,nan,nan
105.3,2.3426486687398995,21.6508,3.11878,0.09370594674959598,1100.4641606206803,nan,nan
105.5,2.3491286687399,21.6354,3.1246,0.093965146749596,1099.6814113424296,nan,nan
105.7,2.3555486687398997,21.6294,3.13141,0.09422194674959598,1099.3764440911627,nan,nan
105.9,2.3619786687398996,21.6166,3.13747,0.09447914674959598,1098.7258472884605,nan,nan
106.11,2.3683486687398996,21.5866,3.14353,0.09473394674959598,1097.2010110321273,nan,nan
106.31,2.3745386687398997,21.5673,3.1486,0.09498154674959598,1096.2200330405528,nan,nan
106.51,2.3810686687398994,21.5469,3.15475,0.09524274674959597,1095.1831443862463,nan,nan
106.72,2.3880086687398996,21.5344,3.16084,0.09552034674959599,1094.5477959461075,nan,nan
106.91,2.3937986687398998,21.5137,3.16704,0.09575194674959599,1093.4956589292374,nan,nan
107.13,2.4009186687399,21.5069,3.17381,0.09603674674959599,1093.150029377802,nan,nan
107.33,2.4072286687399,21.4701,3.17992,0.09628914674959599,1091.279563570033,nan,nan
107.54,2.4141486687398994,21.4615,3.18713,0.09656594674959598,1090.8424438432176,nan,nan
107.75,2.4205086687399,21.4412,3.19296,0.096820346749596,1089.810637976432,nan,nan
107.96,2.4275586687399,21.4112,3.1991,0.09710234674959599,1088.2858017200988,nan,nan
108.17,2.4338786687398994,21.3878,3.20502,0.09735514674959597,1087.0964294401588,nan,nan
108.37,2.4403086687399,21.3875,3.21146,0.097612346749596,1087.0811810775954,nan,nan
108.57,2.4465286687398997,21.3571,3.21762,0.09786114674959599,1085.5360136711777,nan,nan
108.78,2.4535986687398994,21.3342,3.22446,0.09814394674959598,1084.3720553288433,nan,nan
108.99,2.4600186687398997,21.3213,3.23048,0.098400746749596,1083.71637573862,nan,nan
109.2,2.4672386687398995,21.2958,3.23707,0.09868954674959599,1082.4202649207366,nan,nan
109.39,2.4728586687398995,21.2792,3.24237,0.09891434674959598,1081.5765221922325,nan,nan
109.6,2.4802086687398996,21.259,3.24911,0.09920834674959599,1080.549799112968,nan,nan
109.8,2.4864986687398996,21.2347,3.25449,0.09945994674959598,1079.314681745338,nan,nan
110.01,2.4925986687398995,21.2121,3.26105,0.09970394674959598,1078.1659717655668,nan,nan
110.21,2.4988586687398997,21.1944,3.26649,0.09995434674959598,1077.2663183743305,nan,nan
110.41,2.5052386687398998,21.1851,3.27308,0.10020954674959599,1076.793619134867,nan,nan
110.62,2.5124186687398997,21.1643,3.27938,0.100496746749596,1075.736399330476,nan,nan
110.81,2.5180286687398996,21.1348,3.28464,0.10072114674959598,1074.2369770117482,nan,nan
111.02,2.5252886687398997,21.1156,3.29148,0.10101154674959599,1073.261081807695,nan,nan
111.23,2.5314986687398995,21.0859,3.29665,0.10125994674959599,1071.7514939139248,nan,nan
111.44,2.5385786687398997,21.0701,3.30408,0.10154314674959598,1070.9484134855893,nan,nan
111.65,2.5446486687398995,21.0482,3.30978,0.10178594674959598,1069.8352830184663,nan,nan
111.86,2.5517286687398997,21.0287,3.31666,0.10206914674959598,1068.8441394518495,nan,nan
112.07,2.5583986687398994,21.0197,3.32296,0.10233594674959598,1068.3866885749496,nan,nan
112.27,2.5650486687398995,20.9921,3.32877,0.10260194674959598,1066.983839219123,nan,nan
112.48,2.5717786687398996,20.9704,3.3354,0.10287114674959598,1065.880874327042,nan,nan
112.69,2.5781986687398994,20.9458,3.34117,0.10312794674959598,1064.6305085968486,nan,nan
112.89,2.5845186687398995,20.9326,3.34719,0.10338074674959598,1063.959580644062,nan,nan
113.1,2.5917486687398994,20.9004,3.35331,0.10366994674959598,1062.3229230622642,nan,nan
113.3,2.5983286687398994,20.8868,3.35912,0.10393314674959597,1061.631663959393,nan,nan
113.5,2.6048786687398997,20.8612,3.36555,0.10419514674959598,1060.3304703539889,nan,nan
113.71,2.6110786687398995,20.8395,3.37144,0.10444314674959598,1059.2275054619076,nan,nan
113.92,2.6181086687399,20.8225,3.37815,0.10472434674959599,1058.3634315833187,nan,nan
114.12,2.6244186687399,20.7987,3.38422,0.10497674674959599,1057.1537281532944,nan,nan
114.33,2.6309486687398995,20.7828,3.39,0.10523794674959598,1056.345564937438,nan,nan
114.54,2.6379286687398995,20.7568,3.39685,0.10551714674959597,1055.024040181949,nan,nan
114.74,2.6443886687398996,20.7284,3.4028,0.10577554674959598,1053.5805285259535,nan,nan
114.95,2.6508086687398995,20.7152,3.40934,0.10603234674959598,1052.909600573167,nan,nan
115.16,2.6578186687398997,20.6925,3.41647,0.10631274674959598,1051.7558078058746,nan,nan
115.37,2.6642886687398994,20.678,3.42203,0.10657154674959597,1051.0188036153136,nan,nan
115.57,2.6706886687398996,20.6555,3.42804,0.10682754674959599,1049.8751764230635,nan,nan
115.78,2.6778186687398997,20.6398,3.43468,0.10711274674959599,1049.0771787822491,nan,nan
115.99,2.6840886687398995,20.6236,3.44118,0.10736354674959597,1048.253767203829,nan,nan
116.19,2.6907386687398995,20.5913,3.44669,0.10762954674959598,1046.6120268345103,nan,nan
116.4,2.6975686687398994,20.5599,3.45337,0.10790274674959598,1045.0160315528815,nan,nan
116.6,2.7041286687398998,20.5388,3.45944,0.10816514674959599,1043.943563385927,nan,nan
116.81,2.7106286687398997,20.5257,3.46545,0.10842514674959598,1043.2777182206617,nan,nan
117.02,2.7174986687398994,20.4987,3.47195,0.10869994674959597,1041.9053655899618,nan,nan
117.22,2.7242786687398994,20.4794,3.47802,0.10897114674959597,1040.9243875983873,nan,nan
117.43,2.7308386687398998,20.4535,3.48419,0.109233546749596,1039.6079456304196,nan,nan
117.63,2.7369786687398996,20.4238,3.48988,0.10947914674959598,1038.0983577366496,nan,nan
117.83,2.7437986687398994,20.4028,3.49596,0.10975194674959597,1037.0309723572163,nan,nan
118.04,2.7507186687398995,20.3869,3.50285,0.11002874674959598,1036.2228091413597,nan,nan
118.25,2.7571786687398996,20.362,3.509,0.11028714674959599,1034.9571950486031,nan,nan
118.46,2.7641786687398997,20.3394,3.51512,0.11056714674959599,1033.8084850688322,nan,nan
118.66,2.7704586687398995,20.3146,3.52113,0.11081834674959598,1032.5479537635965,nan,nan
118.87,2.7770586687398997,20.3066,3.52735,0.111082346749596,1032.1413307619075,nan,nan
119.08,2.7841086687398997,20.2626,3.53361,0.11136434674959599,1029.9049042526187,nan,nan
119.28,2.7902486687398995,20.2465,3.54002,0.11160994674959598,1029.08657546172,nan,nan
119.49,2.7965286687399,20.2324,3.54641,0.11186114674959599,1028.3699024212433,nan,nan
119.69,2.8029386687398996,20.2096,3.55251,0.11211754674959598,1027.21102686643,nan,nan
119.9,2.8102086687398997,20.1862,3.55904,0.11240834674959599,1026.02165458649,nan,nan
120.1,2.8166486687398997,20.1678,3.56435,0.11266594674959599,1025.0864216826058,nan,nan
120.31,2.8231586687398997,20.1381,3.57039,0.112926346749596,1023.5768337888359,nan,nan
120.53,2.8301486687399,20.1115,3.57709,0.113205946749596,1022.2248123082203,nan,nan
120.73,2.8375186687398997,20.088,3.58368,0.11350074674959598,1021.0303572407591,nan,nan
120.94,2.8441886687398994,20.068,3.59003,0.11376754674959598,1020.0137997365371,nan,nan
121.14,2.8509986687398996,20.0509,3.59631,0.11403994674959599,1019.1446430704269,nan,nan
121.34,2.8570686687398994,20.0016,3.60191,0.11428274674959597,1016.6388288225193,nan,nan
121.56,2.8640986687398997,20.0019,3.6086,0.11456394674959598,1016.6540771850825,nan,nan
121.77,2.8714386687398994,19.97,3.61503,0.11485754674959597,1015.0326679658483,nan,nan
121.98,2.8780586687398997,19.9451,3.62093,0.11512234674959598,1013.7670538730916,nan,nan
122.18,2.8843786687399,19.9091,3.62688,0.115375146749596,1011.9372503654916,nan,nan
122.39,2.8917486687398997,19.899,3.63432,0.11566994674959599,1011.4238888258595,nan,nan
122.6,2.8982886687398994,19.8793,3.64022,0.11593154674959598,1010.4225796842007,nan,nan
122.8,2.9043386687398995,19.8413,3.64574,0.11617354674959599,1008.4911204261786,nan,nan
123,2.9106286687398994,19.8279,3.65121,0.11642514674959598,1007.8100268983497,nan,nan
123.2,2.9169086687398997,19.7973,3.65712,0.11667634674959598,1006.2546939168898,nan,nan
123.41,2.9240086687398996,19.7846,3.66409,0.11696034674959599,1005.6091799017088,nan,nan
123.61,2.9305786687398996,19.763,3.67028,0.11722314674959598,1004.5112977971487,nan,nan
123.81,2.9372786687398995,19.7325,3.67634,0.11749114674959599,1002.9610476032099,nan,nan
124.01,2.9436486687398995,19.6982,3.68277,0.11774594674959599,1001.2176514834689,nan,nan
124.21,2.9501786687398996,19.6804,3.68849,0.11800714674959599,1000.312915304711,nan,nan
124.42,2.9566086687398996,19.6571,3.69491,0.11826434674959599,999.1286258122922,nan,nan
124.62,2.9631486687399,19.6415,3.70083,0.11852594674959599,998.335710958999,nan,nan
124.83,2.9702586687398997,19.6085,3.70724,0.118810346749596,996.6583910770324,nan,nan
125.02,2.9763086687398994,19.5846,3.71265,0.11905234674959597,995.4436048594868,nan,nan
125.23,2.9833686687398995,19.561,3.71934,0.11933474674959597,994.2440670045047,nan,nan
125.44,2.9897486687398995,19.5347,3.72475,0.11958994674959599,992.9072938864525,nan,nan
125.64,2.9964886687398997,19.5164,3.73107,0.119859546749596,991.9771437700894,nan,nan
125.85,3.0033186687398996,19.4834,3.73797,0.12013274674959598,990.2998238881225,nan,nan
126.06,3.0100886687398996,19.462,3.74365,0.12040354674959598,989.212107358605,nan,nan
126.26,3.0165186687398995,19.4309,3.74947,0.12066074674959598,987.6313604395395,nan,nan
126.46,3.0228486687398997,19.4097,3.75589,0.12091394674959599,986.553809485064,nan,nan
126.66,3.0294086687398996,19.3786,3.76142,0.12117634674959599,984.9730625659984,nan,nan
126.87,3.0364586687398996,19.3588,3.76839,0.12145834674959598,983.9666706368184,nan,nan
127.07,3.0427286687398998,19.3353,3.77435,0.12170914674959599,982.7722155693574,nan,nan
127.29,3.0492786687398996,19.3168,3.78012,0.12197114674959599,981.8318998779519,nan,nan
127.5,3.0563486687398997,19.2857,3.78658,0.12225394674959598,980.2511529588862,nan,nan
127.69,3.0626986687398996,19.2572,3.79259,0.12250794674959599,978.8025585153698,nan,nan
127.9,3.0692986687398998,19.2371,3.79844,0.12277194674959599,977.7809182236266,nan,nan
128.1,3.0757986687398997,19.2088,3.80427,0.12303194674959599,976.3424893551521,nan,nan
128.31,3.0831886687398997,19.1839,3.81106,0.12332754674959599,975.0768752623956,nan,nan
128.51,3.0894986687398998,19.1459,3.81678,0.12357994674959599,973.1454160043734,nan,nan
128.71,3.0959986687398997,19.122,3.82295,0.12383994674959599,971.9306297868278,nan,nan
128.93,3.1026586687399,19.1019,3.82907,0.12410634674959599,970.9089894950846,nan,nan
129.13,3.1099986687398995,19.0771,3.83566,0.12439994674959598,969.6484581898492,nan,nan
129.34,3.1164386687398995,19.0449,3.84174,0.12465754674959598,968.0118006080512,nan,nan
129.54,3.1230986687398996,19.0209,3.84809,0.12492394674959599,966.7919316029847,nan,nan
129.75,3.1299086687399,18.9944,3.85394,0.12519634674959598,965.4449929098902,nan,nan
129.96,3.1364986687398995,18.9609,3.85959,0.12545994674959599,963.742259090318,nan,nan
130.17,3.1431986687398994,18.9477,3.86628,0.12572794674959598,963.0713311375315,nan,nan
130.37,3.1500886687398997,18.9176,3.87244,0.126003546749596,961.5414120936771,nan,nan
130.58,3.1565086687398995,18.8771,3.87833,0.126260346749596,959.4828831476271,nan,nan
130.79,3.1637786687398997,18.8572,3.88496,0.126551146749596,958.471408430926,nan,nan
131,3.1702286687398997,18.8277,3.89099,0.12680914674959598,956.9719861121985,nan,nan
131.2,3.1766586687398997,18.8121,3.89725,0.127066346749596,956.1790712589052,nan,nan
131.41,3.1836086687398994,18.777,3.90388,0.12734434674959597,954.3950128389952,nan,nan
131.61,3.1903486687398996,18.7448,3.90963,0.12761394674959597,952.7583552571976,nan,nan
131.81,3.1971986687398997,18.724,3.91591,0.127887946749596,951.7011354528064,nan,nan
132.02,3.2037786687398997,18.689,3.92218,0.128151146749596,949.9221598204176,nan,nan
132.23,3.2110186687398996,18.6582,3.9284,0.128440746749596,948.3566612639155,nan,nan
132.44,3.2175686687398994,18.637,3.93465,0.12870274674959598,947.27911030944,nan,nan
132.64,3.2239786687398997,18.6024,3.94022,0.128959146749596,945.5204658271355,nan,nan
132.84,3.2303886687398995,18.5876,3.94638,0.12921554674959598,944.768213274011,nan,nan
133.05,3.2378086687398997,18.5477,3.95339,0.129512346749596,942.7401810530879,nan,nan
133.26,3.2444686687399,18.522,3.9594,0.129778746749596,941.4339046601624,nan,nan
133.47,3.2515286687398994,18.4839,3.96568,0.13006114674959598,939.497362614619,nan,nan
133.67,3.2581986687398996,18.4713,3.97185,0.130327946749596,938.8569313869591,nan,nan
133.87,3.2647286687398998,18.437,3.97736,0.13058914674959599,937.1135352672181,nan,nan
134.07,3.2712686687398995,18.4052,3.98291,0.130850746749596,935.4972088355049,nan,nan
134.27,3.2778986687398994,18.3834,3.98936,0.13111594674959598,934.3891611559027,nan,nan
134.48,3.2842086687398995,18.345,3.99503,0.13136834674959597,932.4373707477961,nan,nan
134.69,3.2912986687398997,18.3167,4.0017,0.131651946749596,930.9989418793217,nan,nan
134.89,3.2977786687398996,18.2951,4.00792,0.13191114674959598,929.9010597747618,nan,nan
135.1,3.3044986687398996,18.2724,4.01427,0.132179946749596,928.7472670074696,nan,nan
135.31,3.3118686687398995,18.2331,4.02065,0.13247474674959597,926.7497315116728,nan,nan
135.52,3.3182386687398995,18.1928,4.02597,0.13272954674959597,924.7013681406652,nan,nan
135.74,3.3254086687399,18.18,4.03299,0.133016346749596,924.050771337963,nan,nan
135.95,3.3323886687399,18.1303,4.03923,0.13329554674959598,921.5246259399709,nan,nan
136.16,3.3393386687398996,18.1228,4.04556,0.13357354674959598,921.1434168758877,nan,nan
136.37,3.3466086687398997,18.0746,4.05248,0.133864346749596,918.6935132907121,nan,nan
136.58,3.3529986687399,18.04,4.05777,0.134119946749596,916.9348688084078,nan,nan
136.79,3.3605686687398997,18.0164,4.06441,0.13442274674959598,915.7353309534257,nan,nan
137,3.3671286687398996,17.9923,4.07034,0.13468514674959597,914.5103791608378,nan,nan
137.21,3.3744086687398998,17.9537,4.07738,0.134976346749596,912.5484231776891,nan,nan
137.42,3.3810086687398995,17.9231,4.08283,0.13524034674959598,910.9930901962292,nan,nan
137.62,3.3874886687398997,17.8859,4.08893,0.135499546749596,909.1022932383758,nan,nan
137.83,3.3946086687398997,17.8539,4.09539,0.135784346749596,907.4758012316203,nan,nan
138.04,3.4014586687398998,17.8418,4.10208,0.136058346749596,906.860783941566,nan,nan
138.24,3.4081586687398997,17.8014,4.10739,0.13632634674959598,904.8073377830373,nan,nan
138.45,3.4154386687398994,17.7572,4.114,0.13661754674959597,902.5607456987062,nan,nan
138.64,3.4210686687398995,17.726,4.11976,0.13684274674959598,900.9749159921196,nan,nan
138.86,3.4286586687398994,17.7016,4.12664,0.13714634674959597,899.7347158369685,nan,nan
139.06,3.4356086687398997,17.6497,4.1322,0.137424346749596,897.0967491135119,nan,nan
139.28,3.4432486687398995,17.6034,4.13933,0.137729946749596,894.7434184912377,nan,nan
139.49,3.4530586687398994,17.4442,4.14587,0.13812234674959598,886.6516207576288,nan,nan
