Repository: materialdigital/demodata_tensiletest_42CrMoS4

# pmd_referenceproject

This repository contains data from a joint project between Fraunhofer IWM, Freiburg and IWT, Bremen. The provided python scripts generate a structured dataset using the [PMDco v2.0.7](https://github.com/materialdigital/core-ontology) and [TTO v2.0.1](https://github.com/materialdigital/application-ontologies). The resulting ABox is published to [github-pages](https://matttjung.github.io/pmd_referenceproject/) as .ttl and .rdf alongside all references file resources.

**The repo is currently WIP**

File: resources/46NTAX.csv (part 2 of 2)
Time,Displacement,Force,Machine Displacement,Engineering Strain,Engineering Stress,True Strain,True Stress
s,mm,kN,mm,,MPa,,MPa
67.5101,1.2318731807840615,23.5974,1.98746,0.04927492723136246,1199.8851291841643,0.048099380139132036,1259.0093816107078
67.7201,1.2372231807840615,23.59,1.99301,0.04948892723136246,1199.5088525623344,0.04830330970489691,1258.871258880167
67.9201,1.2429231807840615,23.5799,1.9995,0.04971692723136246,1198.995285821729,0.048520534709687875,1258.6056471976747
68.1201,1.2482231807840616,23.6,2.00628,0.04992892723136246,1200.0173344837258,0.0487224735273889,1259.9329126535374
68.3201,1.2530331807840616,23.5844,2.01111,0.050121327231362464,1199.224102686355,0.04890570723822933,1259.330806360835
68.5401,1.2595631807840615,23.5997,2.01875,0.05038252723136246,1200.002080026084,0.049154409472973004,1260.4612175006898
68.7601,1.2654131807840616,23.5868,2.02481,0.050616527231362465,1199.3461383474892,0.049377160645059995,1260.0528748189843
68.9601,1.2705531807840615,23.5949,2.02984,0.05082212723136246,1199.7580087038161,0.04957283611740301,1260.7322628690076
69.1701,1.2760531807840616,23.5975,2.03658,0.051042127231362464,1199.890214003378,0.04978217408995399,1261.135162970205
69.3701,1.2817931807840615,23.6183,2.0439,0.05127172723136246,1200.9478563998723,0.050000600087980525,1262.522527312296
69.5701,1.2870231807840615,23.5955,2.04935,0.05148092723136246,1199.7885176190998,0.050199577366878495,1261.554742987673
69.7901,1.2929231807840615,23.6032,2.05531,0.05171692723136246,1200.1800486985712,0.05042399752829092,1262.2496729416482
69.9901,1.2985431807840615,23.6223,2.06145,0.05194172723136246,1201.1512491684286,nan,nan
70.2101,1.3042331807840615,23.5987,2.06767,0.05216932723136246,1199.951231833945,nan,nan
70.4201,1.3103731807840615,23.6043,2.07483,0.05241492723136246,1200.235981709924,nan,nan
70.6201,1.3158331807840615,23.6158,2.08006,0.052633327231362464,1200.8207359195242,nan,nan
70.8201,1.3212331807840616,23.6039,2.0863,0.052849327231362465,1200.2156424330685,nan,nan
71.0201,1.3268431807840615,23.6067,2.09243,0.05307372723136246,1200.3580173710582,nan,nan
71.2401,1.3327031807840615,23.6092,2.09889,0.05330812723136246,1200.485137851406,nan,nan
71.4501,1.3382231807840617,23.6078,2.10493,0.05352892723136247,1200.413950382411,nan,nan
71.6501,1.3434731807840616,23.6054,2.11007,0.05373892723136246,1200.2919147212772,nan,nan
71.8501,1.3490331807840616,23.6132,2.1171,0.05396132723136247,1200.6885306199626,nan,nan
72.0501,1.3544731807840615,23.6106,2.12276,0.05417892723136246,1200.556325320401,nan,nan
72.2601,1.3603031807840615,23.5984,2.12858,0.05441212723136246,1199.9359773763033,nan,nan
72.4601,1.3658431807840616,23.6091,2.1348,0.054633727231362464,1200.4800530321922,nan,nan
72.6601,1.3715931807840616,23.6156,2.14108,0.054863727231362465,1200.8105662810965,nan,nan
72.8601,1.3773031807840617,23.619,2.14664,0.05509212723136247,1200.9834501343696,nan,nan
73.0801,1.3836031807840616,23.6167,2.15371,0.055344127231362464,1200.8664992924496,nan,nan
73.3001,1.3894231807840616,23.6034,2.15999,0.05557692723136246,1200.1902183369991,nan,nan
73.5101,1.3952831807840615,23.6203,2.16587,0.055811327231362465,1201.0495527841504,nan,nan
73.7101,1.4011031807840615,23.6124,2.17175,0.056044127231362456,1200.6478520662513,nan,nan
73.9101,1.4067831807840616,23.6147,2.17779,0.05627132723136247,1200.7648029081713,nan,nan
74.1101,1.4124731807840616,23.6113,2.18378,0.05649892723136246,1200.5919190548982,nan,nan
74.3301,1.4186831807840616,23.6208,2.19041,0.056747327231362464,1201.07497688022,nan,nan
74.5301,1.4249831807840616,23.6093,2.19635,0.056999327231362466,1200.49022267062,nan,nan
74.7501,1.4311931807840617,23.6097,2.203,0.05724772723136247,1200.5105619474755,nan,nan
74.9501,1.4367331807840615,23.6127,2.20906,0.057469327231362465,1200.663106523893,nan,nan
75.1701,1.4428531807840617,23.602,2.21482,0.05771412723136247,1200.119030868004,nan,nan
75.3801,1.4493331807840615,23.6089,2.22162,0.05797332723136246,1200.4698833937641,nan,nan
75.5801,1.4548731807840616,23.6017,2.22752,0.058194927231362464,1200.1037764103623,nan,nan
75.7801,1.4603931807840616,23.5976,2.23325,0.058415727231362465,1199.895298822592,nan,nan
75.9801,1.4661731807840617,23.5974,2.23914,0.058646927231362465,1199.8851291841643,nan,nan
76.2001,1.4724531807840615,23.6053,2.24577,0.05889812723136246,1200.2868299020633,nan,nan
76.4101,1.4785731807840616,23.6152,2.25237,0.05914292723136247,1200.790227004241,nan,nan
76.6101,1.4840531807840616,23.6007,2.25786,0.059362127231362465,1200.0529282182233,nan,nan
76.8201,1.4902631807840616,23.6,2.2645,0.05961052723136247,1200.0173344837258,nan,nan
77.0201,1.4958031807840615,23.596,2.27025,0.05983212723136246,1199.8139417151692,nan,nan
77.2201,1.5016031807840615,23.5997,2.27663,0.06006412723136246,1200.002080026084,nan,nan
77.4201,1.5073231807840615,23.596,2.28253,0.06029292723136246,1199.8139417151692,nan,nan
77.6201,1.5134931807840615,23.6131,2.28807,0.06053972723136246,1200.6834458007486,nan,nan
77.8401,1.5200231807840616,23.6103,2.29506,0.06080092723136246,1200.541070862759,nan,nan
78.0401,1.5261731807840615,23.6084,2.30156,0.06104692723136246,1200.4444592976945,nan,nan
78.2501,1.5320631807840615,23.6069,2.30721,0.06128252723136246,1200.3681870094858,nan,nan
78.4501,1.5383031807840615,23.6117,2.31382,0.061532127231362456,1200.6122583317538,nan,nan
78.6501,1.5438831807840616,23.5886,2.31952,0.06175532723136246,1199.4376650933395,nan,nan
78.8501,1.5494931807840615,23.5803,2.32587,0.06197972723136246,1199.015625098585,nan,nan
79.0701,1.5559131807840616,23.585,2.33125,0.062236527231362464,1199.2546116016388,nan,nan
79.2901,1.5620831807840616,23.5786,2.338,0.06248332723136246,1198.9291831719484,nan,nan
79.4901,1.5679331807840615,23.583,2.34436,0.06271732723136246,1199.1529152173605,nan,nan
79.7101,1.5748031807840615,23.581,2.35101,0.06299212723136245,1199.0512188330822,nan,nan
79.9201,1.5809031807840617,23.5744,2.35763,0.06323612723136246,1198.715620764964,nan,nan
80.1201,1.5866931807840616,23.576,2.36353,0.06346772723136246,1198.7969778723866,nan,nan
80.3201,1.5927731807840615,23.5781,2.36967,0.06371092723136246,1198.9037590758787,nan,nan
80.5301,1.5988231807840616,23.5778,2.376,0.06395292723136246,1198.888504618237,nan,nan
80.7301,1.6045031807840615,23.5716,2.382,0.06418012723136246,1198.5732458269742,nan,nan
80.9301,1.6102131807840616,23.5674,2.38698,0.06440852723136246,1198.3596834199898,nan,nan
81.1301,1.6161531807840614,23.567,2.39374,0.06464612723136245,1198.3393441431342,nan,nan
81.3401,1.6227131807840616,23.5669,2.40043,0.06490852723136246,1198.3342593239204,nan,nan
81.5401,1.6287231807840616,23.5619,2.40664,0.06514892723136247,1198.0800183632248,nan,nan
81.7401,1.6348331807840615,23.5612,2.41259,0.06539332723136246,1198.0444246287273,nan,nan
81.9401,1.6410531807840616,23.5636,2.41896,0.06564212723136247,1198.1664602898613,nan,nan
82.1601,1.6473231807840616,23.5549,2.42499,0.06589292723136246,1197.7240810182507,nan,nan
82.3601,1.6534631807840616,23.5529,2.43085,0.06613852723136246,1197.6223846339724,nan,nan
82.5701,1.6593831807840616,23.5309,2.43725,0.06637532723136247,1196.503724406911,nan,nan
82.7701,1.6654431807840615,23.5455,2.44314,0.06661772723136246,1197.2461080121427,nan,nan
82.9801,1.6719431807840615,23.5327,2.44923,0.06687772723136245,1196.5952511527616,nan,nan
83.1801,1.6777031807840617,23.5296,2.45533,0.06710812723136246,1196.4376217571303,nan,nan
83.3801,1.6837331807840616,23.5346,2.46116,0.06734932723136247,1196.691862717826,nan,nan
83.5901,1.6896331807840617,23.5347,2.46802,0.06758532723136247,1196.69694753704,nan,nan
83.7901,1.6957231807840616,23.5285,2.4734,0.06782892723136247,1196.3816887457774,nan,nan
83.9901,1.7017431807840615,23.5192,2.47926,0.06806972723136245,1195.9088005588833,nan,nan
84.1901,1.7081131807840615,23.5134,2.4858,0.06832452723136245,1195.6138810444763,nan,nan
84.3901,1.7136331807840615,23.5039,2.4914,0.06854532723136246,1195.1308232191545,nan,nan
84.6001,1.7204931807840615,23.5073,2.49809,0.06881972723136247,1195.3037070724274,nan,nan
84.8001,1.7264931807840616,23.501,2.50351,0.06905972723136246,1194.9833634619508,nan,nan
85.0001,1.7323631807840616,23.4965,2.50935,0.06929452723136247,1194.7545465973249,nan,nan
85.2001,1.7385331807840616,23.4959,2.51627,0.06954132723136247,1194.7240376820412,nan,nan
85.4101,1.7441731807840615,23.4788,2.52133,0.06976692723136246,1193.854533596462,nan,nan
85.6201,1.7512531807840617,23.4959,2.52839,0.07005012723136246,1194.7240376820412,nan,nan
85.8201,1.7572831807840616,23.4752,2.53383,0.07029132723136247,1193.671480104761,nan,nan
86.0201,1.7636131807840616,23.4748,2.54035,0.07054452723136247,1193.6511408279055,nan,nan
86.2201,1.7699131807840616,23.4651,2.54679,0.07079652723136247,1193.1579133641558,nan,nan
86.4201,1.7760531807840616,23.462,2.55282,0.07104212723136247,1193.0002839685244,nan,nan
86.6301,1.7823531807840616,23.4636,2.55846,0.07129412723136247,1193.081641075947,nan,nan
86.8301,1.7886231807840616,23.455,2.56474,0.07154492723136247,1192.6443466235505,nan,nan
87.0301,1.7946231807840616,23.4372,2.57048,0.07178492723136247,1191.7392488034739,nan,nan
87.2301,1.8004931807840616,23.4296,2.57649,0.07201972723136246,1191.3528025432163,nan,nan
87.4401,1.8072231807840615,23.4379,2.58279,0.07228892723136246,1191.774842537971,nan,nan
87.6401,1.8132831807840615,23.4219,2.58871,0.07253132723136246,1190.9612714637449,nan,nan
87.8401,1.8193331807840616,23.4142,2.59476,0.07277332723136247,1190.5697403842735,nan,nan
88.0401,1.8252531807840615,23.4101,2.60062,0.07301012723136246,1190.3612627965028,nan,nan
88.2601,1.8320131807840616,23.4051,2.60722,0.07328052723136247,1190.1070218358075,nan,nan
88.4701,1.8383431807840616,23.3924,2.61307,0.07353372723136246,1189.46124979564,nan,nan
88.6701,1.8443231807840617,23.3823,2.61922,0.07377292723136247,1188.9476830550348,nan,nan
88.8701,1.8502631807840615,23.3724,2.62508,0.07401052723136246,1188.4442859528574,nan,nan
89.0701,1.8567831807840616,23.382,2.63088,0.07427132723136247,1188.9324285973933,nan,nan
89.2901,1.8634631807840616,23.3664,2.63791,0.07453852723136246,1188.1391968000225,nan,nan
89.4901,1.8697831807840615,23.3616,2.64397,0.07479132723136246,1187.8951254777546,nan,nan
89.7001,1.8769631807840617,23.3531,2.6506,0.07507852723136246,1187.462915844572,nan,nan
89.9001,1.8836031807840616,23.3322,2.65672,0.07534412723136247,1186.400188628864,nan,nan
90.1001,1.8899331807840616,23.3219,2.66216,0.07559732723136246,1185.8764522498307,nan,nan
90.3201,1.8964631807840615,23.2995,2.66842,0.07585852723136247,1184.737452745914,nan,nan
90.5301,1.9028331807840615,23.3061,2.67484,0.07611332723136247,1185.0730508140325,nan,nan
90.7301,1.9087831807840616,23.2872,2.68076,0.07635132723136247,1184.1120199826025,nan,nan
90.9301,1.9150531807840616,23.2826,2.68704,0.07660212723136246,1183.8781182987625,nan,nan
91.1301,1.9213231807840616,23.2714,2.69257,0.07685292723136246,1183.3086185468042,nan,nan
91.3301,1.9272831807840616,23.2563,2.69838,0.07709132723136246,1182.540810845503,nan,nan
91.5501,1.9343531807840615,23.2478,2.70517,0.07737412723136246,1182.1086012123205,nan,nan
91.7601,1.9411631807840615,23.2359,2.71185,0.07764652723136246,1181.5035077258647,nan,nan
91.9601,1.9472331807840615,23.2315,2.71751,0.07788932723136247,1181.2797756804525,nan,nan
92.1601,1.9535431807840615,23.216,2.72384,0.07814172723136247,1180.4916287022957,nan,nan
92.3601,1.9602431807840615,23.2176,2.73063,0.07840972723136246,1180.5729858097186,nan,nan
92.5801,1.9668831807840617,23.1892,2.73679,0.07867532723136246,1179.1288971529668,nan,nan
92.8001,1.9736231807840616,23.1788,2.74318,0.07894492723136247,1178.6000759547196,nan,nan
93.0001,1.9801631807840616,23.1691,2.74945,0.07920652723136247,1178.10684849097,nan,nan
93.2201,1.9867831807840615,23.1547,2.75574,0.07947132723136247,1177.3746345241664,nan,nan
93.4401,1.9940731807840615,23.1425,2.7625,0.07976292723136245,1176.754286580069,nan,nan
93.6501,2.0003231807840613,23.1307,2.76893,0.08001292723136245,1176.1542779128272,nan,nan
93.8501,2.0068131807840617,23.1091,2.77466,0.08027252723136247,1175.0559569626216,nan,nan
94.0501,2.0128131807840615,23.0911,2.78046,0.08051252723136246,1174.140689504117,nan,nan
94.2501,2.0193031807840613,23.0836,2.78681,0.08077212723136246,1173.7593280630736,nan,nan
94.4501,2.0256231807840615,23.0661,2.79294,0.08102492723136245,1172.8694847006384,nan,nan
94.6601,2.0325931807840614,23.0615,2.79966,0.08130372723136245,1172.6355830167986,nan,nan
94.8601,2.0389531807840617,23.0468,2.80531,0.08155812723136247,1171.888114592353,nan,nan
95.0701,2.0451731807840616,23.0292,2.81109,0.08180692723136246,1170.9931864107043,nan,nan
95.2701,2.0514631807840615,23.0121,2.8174,0.08205852723136246,1170.123682325125,nan,nan
95.4701,2.0577831807840616,23.008,2.82362,0.08231132723136246,1169.9152047373545,nan,nan
95.6801,2.0649531807840615,22.9873,2.83013,0.08259812723136246,1168.8626471600744,nan,nan
95.8801,2.0712131807840617,22.9772,2.83609,0.08284852723136246,1168.349080419469,nan,nan
96.0801,2.0774031807840614,22.9598,2.84209,0.08309612723136245,1167.464321876248,nan,nan
96.2801,2.0836531807840615,22.9574,2.84792,0.08334612723136246,1167.342286215114,nan,nan
96.4801,2.0901031807840615,22.9199,2.85413,0.08360412723136246,1165.435479009896,nan,nan
96.6901,2.0965831807840614,22.9267,2.86018,0.08386332723136246,1165.7812467164424,nan,nan
96.8901,2.1030331807840614,22.9028,2.86579,0.08412132723136245,1164.5659749243168,nan,nan
97.0901,2.1092131807840615,22.8837,2.87169,0.08436852723136246,1163.5947744544592,nan,nan
97.2901,2.1156431807840614,22.8811,2.87785,0.08462572723136245,1163.4625691548974,nan,nan
97.5101,2.1226331807840615,22.8534,2.88429,0.08490532723136246,1162.0540742326434,nan,nan
97.7301,2.1300231807840615,22.8315,2.89123,0.08520092723136247,1160.9404988247961,nan,nan
97.9301,2.1354431807840615,22.8202,2.89605,0.08541772723136246,1160.3659142536237,nan,nan
98.1501,2.1427931807840617,22.7892,2.90313,0.08571172723136247,1158.7896202973104,nan,nan
98.3701,2.1503031807840616,22.7991,2.91112,0.08601212723136246,1159.2930173994878,nan,nan
98.5701,2.1566531807840614,22.7771,2.91689,0.08626612723136245,1158.1743571724269,nan,nan
98.7801,2.1635831807840615,22.7454,2.92336,0.08654332723136246,1156.562469481616,nan,nan
98.9801,2.1696531807840618,22.7342,2.92894,0.08678612723136248,1155.9929697296577,nan,nan
99.1801,2.1757731807840615,22.7124,2.93477,0.08703092723136246,1154.8844791410243,nan,nan
99.3801,2.1821331807840614,22.7062,2.94047,0.08728532723136245,1154.5692203497617,nan,nan
99.5901,2.1884831807840617,22.6956,2.94669,0.08753932723136247,1154.0302295130869,nan,nan
99.7901,2.1947331807840618,22.6744,2.95258,0.08778932723136247,1152.9522478397369,nan,nan
99.9901,2.2011431807840616,22.6637,2.95903,0.08804572723136246,1152.4081721838481,nan,nan
100.21,2.2085131807840614,22.6389,2.96563,0.08834052723136246,1151.1471370187974,nan,nan
100.41,2.2151431807840614,22.6209,2.97169,0.08860572723136245,1150.2318695602928,nan,nan
100.63,2.2216231807840616,22.5832,2.97729,0.08886492723136247,1148.3148927166474,nan,nan
100.84,2.2286931807840618,22.5932,2.98443,0.08914772723136247,1148.8233746380388,nan,nan
101.04,2.2352231807840615,22.5713,2.9901,0.08940892723136246,1147.7097992301915,nan,nan
101.24,2.2416131807840616,22.5451,2.99588,0.08966452723136246,1146.3775765961461,nan,nan
101.44,2.2483131807840615,22.5384,3.00262,0.08993252723136246,1146.0368937088137,nan,nan
101.66,2.2549031807840616,22.5023,3.00898,0.09019612723136246,1144.201273972591,nan,nan
101.87,2.2615031807840618,22.5086,3.01513,0.09046012723136247,1144.5216175830676,nan,nan
102.07,2.2677131807840616,22.472,3.02106,0.09070852723136247,1142.6605737507748,nan,nan
102.27,2.2743931807840614,22.4679,3.02742,0.09097572723136245,1142.4520961630044,nan,nan
102.47,2.2807531807840618,22.4461,3.03366,0.09123012723136247,1141.3436055743712,nan,nan
102.69,2.2877631807840615,22.4158,3.03996,0.09151052723136247,1139.8029053525552,nan,nan
102.89,2.2935931807840615,22.4052,3.04598,0.09174372723136245,1139.2639145158803,nan,nan
103.11,2.3008131807840617,22.3952,3.05332,0.09203252723136247,1138.7554325944889,nan,nan
103.33,2.3080031807840617,22.364,3.05925,0.09232012723136247,1137.1689689997477,nan,nan
103.53,2.3141031807840617,22.3501,3.06503,0.09256412723136247,1136.4621791290137,nan,nan
103.75,2.3210731807840617,22.3418,3.07144,0.09284292723136246,1136.0401391342587,nan,nan
103.96,2.3281331807840617,22.3082,3.07803,0.09312532723136246,1134.3316398783836,nan,nan
104.16,2.3343331807840615,22.2933,3.08379,0.09337332723136246,1133.5740018155104,nan,nan
104.36,2.340953180784062,22.3011,3.09016,0.09363812723136247,1133.970617714196,nan,nan
104.56,2.3476731807840614,22.2619,3.09679,0.09390692723136246,1131.9773685823416,nan,nan
104.78,2.3547431807840615,22.2335,3.10295,0.09418972723136246,1130.5332799255898,nan,nan
105,2.3615031807840614,22.2166,3.10951,0.09446012723136246,1129.6739454784383,nan,nan
105.2,2.3683531807840614,22.2036,3.11609,0.09473412723136246,1129.0129189806296,nan,nan
105.41,2.3752731807840615,22.1763,3.12235,0.09501092723136245,1127.6247633352311,nan,nan
105.61,2.3812031807840617,22.1696,3.12827,0.09524812723136247,1127.2840804478985,nan,nan
105.82,2.3881031807840616,22.1585,3.13453,0.09552412723136246,1126.7196655151542,nan,nan
106.02,2.3942831807840617,22.1177,3.14075,0.09577132723136246,1124.6450592758774,nan,nan
106.22,2.4006231807840615,22.1071,3.14619,0.09602492723136245,1124.1060684392023,nan,nan
106.42,2.4073431807840615,22.0869,3.15281,0.09629372723136247,1123.0789349579918,nan,nan
106.62,2.4137431807840617,22.0634,3.1592,0.09654972723136247,1121.884002442722,nan,nan
106.83,2.4205331807840618,22.0435,3.16505,0.09682132723136247,1120.872123419153,nan,nan
107.03,2.4265031807840614,22.0298,3.17007,0.09706012723136245,1120.175503186847,nan,nan
107.23,2.4333931807840616,22.0175,3.17711,0.09733572723136247,1119.5500704235353,nan,nan
107.43,2.4396731807840615,21.9929,3.18337,0.09758692723136246,1118.2992048969124,nan,nan
107.65,2.4466431807840614,21.9709,3.18944,0.09786572723136246,1117.1805446698515,nan,nan
107.87,2.4534931807840614,21.9485,3.19662,0.09813972723136245,1116.0415451659346,nan,nan
108.07,2.4594131807840616,21.9432,3.20181,0.09837652723136246,1115.7720497475973,nan,nan
108.29,2.4665831807840615,21.908,3.20809,0.09866332723136245,1113.9821933842995,nan,nan
108.5,2.4737731807840615,21.8901,3.21504,0.09895092723136246,1113.0720107450088,nan,nan
108.7,2.4802931807840616,21.8682,3.22099,0.09921172723136246,1111.9584353371617,nan,nan
108.9,2.4866931807840618,21.8365,3.2266,0.09946772723136248,1110.346547646351,nan,nan
109.1,2.4929231807840617,21.817,3.23227,0.09971692723136247,1109.3550078996377,nan,nan
109.32,2.5004631807840614,21.8303,3.24007,0.10001852723136245,1110.0312888550884,nan,nan
109.52,2.5072731807840616,21.7938,3.24599,0.10029092723136246,1108.1753298420094,nan,nan
109.74,2.5140331807840615,21.7522,3.25214,0.10056132723136246,1106.060045049021,nan,nan
109.96,2.5208431807840617,21.7501,3.25884,0.10083372723136247,1105.953263845529,nan,nan
110.17,2.5280131807840616,21.739,3.26608,0.10112052723136246,1105.3888489127846,nan,nan
110.37,2.5344231807840614,21.7027,3.27151,0.10137692723136245,1103.5430595381338,nan,nan
110.57,2.5405231807840614,21.6799,3.27787,0.10162092723136246,1102.3837207573615,nan,nan
110.77,2.5462731807840617,21.6626,3.28356,0.10185092723136246,1101.5040470333543,nan,nan
110.98,2.5532231807840615,21.6525,3.28965,0.10212892723136247,1100.990480292749,nan,nan
111.18,2.5597431807840616,21.6256,3.29616,0.10238972723136247,1099.6226639242059,nan,nan
111.38,2.5660231807840614,21.5993,3.30138,0.10264092723136246,1098.2853564709467,nan,nan
111.58,2.5729131807840617,21.579,3.30758,0.10291652723136246,1097.253138170522,nan,nan
111.8,2.5801531807840616,21.55,3.31441,0.10320612723136247,1095.7785405984869,nan,nan
112.01,2.5868931807840614,21.5212,3.32067,0.10347572723136246,1094.3141126648798,nan,nan
112.21,2.5933031807840616,21.5173,3.32632,0.10373212723136246,1094.115804715537,nan,nan
112.41,2.6001731807840613,21.5146,3.33273,0.10400692723136246,1093.9785145967614,nan,nan
112.61,2.6068131807840618,21.4754,3.33842,0.10427252723136247,1091.9852654649071,nan,nan
112.83,2.6137731807840616,21.442,3.34492,0.10455092723136246,1090.2869358474597,nan,nan
113.03,2.6197831807840615,21.423,3.3507,0.10479132723136246,1089.3208201968162,nan,nan
113.25,2.6270831807840618,21.4028,3.35719,0.10508332723136247,1088.2936867156054,nan,nan
113.47,2.6341431807840614,21.3872,3.36439,0.10536572723136245,1087.500454918235,nan,nan
113.67,2.6405931807840615,21.361,3.37073,0.10562372723136246,1086.1682322841893,nan,nan
113.89,2.6476031807840616,21.3349,3.3774,0.10590412723136247,1084.8410944693578,nan,nan
114.1,2.6538231807840615,21.3067,3.38268,0.10615292723136246,1083.407175451034,nan,nan
114.3,2.6603131807840614,21.2887,3.38866,0.10641252723136246,1082.4919079925294,nan,nan
114.5,2.6665831807840616,21.2678,3.39495,0.10666332723136246,1081.4291807768216,nan,nan
114.71,2.6737131807840617,21.2563,3.40148,0.10694852723136247,1080.8444265672213,nan,nan
114.91,2.6804631807840615,21.2314,3.40766,0.10721852723136246,1079.5783065829567,nan,nan
115.11,2.6870031807840618,21.2057,3.41423,0.10748012723136247,1078.2715080449807,nan,nan
115.32,2.6936331807840617,21.187,3.42051,0.10774532723136247,1077.3206468519788,nan,nan
115.52,2.6997931807840616,21.1511,3.42612,0.10799172723136247,1075.4951967541836,nan,nan
115.72,2.7059431807840615,21.1251,3.43177,0.10823772723136246,1074.1731437585659,nan,nan
115.92,2.7126131807840617,21.1211,3.43784,0.10850452723136246,1073.9697509900093,nan,nan
116.12,2.7194431807840616,21.0915,3.44361,0.10877772723136246,1072.4646445026908,nan,nan
116.34,2.7264831807840615,21.0644,3.45016,0.10905932723136245,1071.08665849572,nan,nan
116.54,2.7332031807840615,21.0536,3.4568,0.10932812723136247,1070.5374980206172,nan,nan
116.76,2.740153180784062,21.0073,3.46306,0.10960612723136247,1068.1832267245752,nan,nan
116.97,2.7474231807840614,20.9813,3.46996,0.10989692723136246,1066.8611737289575,nan,nan
117.17,2.7536931807840617,20.9662,3.47536,0.11014772723136247,1066.0933660276564,nan,nan
117.37,2.7601531807840614,20.9535,3.48176,0.11040612723136245,1065.4475939874894,nan,nan
117.57,2.7669931807840618,20.9251,3.48793,0.11067972723136248,1064.0035053307379,nan,nan
117.79,2.7735331807840615,20.8909,3.494,0.11094132723136246,1062.2644971595792,nan,nan
118.01,2.7809131807840615,20.8733,3.50047,0.11123652723136246,1061.3695689779304,nan,nan
118.21,2.7872731807840614,20.8459,3.50739,0.11149092723136246,1059.9763285133179,nan,nan
118.43,2.7944631807840614,20.8265,3.51407,0.11177852723136246,1058.9898735858185,nan,nan
118.65,2.8015231807840615,20.7934,3.52046,0.11206092723136246,1057.3067984260128,nan,nan
118.85,2.8081031807840615,20.7706,3.52661,0.11232412723136247,1056.1474596452406,nan,nan
119.06,2.8141631807840617,20.7441,3.53252,0.11256652723136247,1054.7999825535533,nan,nan
119.26,2.8205731807840615,20.7292,3.5387,0.11282292723136246,1054.0423444906799,nan,nan
119.46,2.8275131807840617,20.7156,3.54512,0.11310052723136246,1053.3508090775877,nan,nan
119.66,2.8340831807840616,20.6726,3.5508,0.11336332723136247,1051.1643368156047,nan,nan
119.88,2.8415531807840617,20.6312,3.55747,0.11366212723136247,1049.0592216610444,nan,nan
120.1,2.8486031807840617,20.6208,3.56438,0.11394412723136246,1048.5304004627972,nan,nan
120.3,2.8549431807840615,20.5849,3.56995,0.11419772723136246,1046.704950365002,nan,nan
120.52,2.8625031807840617,20.5721,3.57729,0.11450012723136246,1046.054093505621,nan,nan
120.73,2.8698031807840616,20.5279,3.5833,0.11479212723136246,1043.806603413071,nan,nan
120.93,2.8760531807840617,20.488,3.58898,0.11504212723136246,1041.7777605467193,nan,nan
121.14,2.8828531807840614,20.4796,3.59589,0.11531412723136246,1041.3506357327506,nan,nan
121.34,2.8894831807840617,20.4511,3.60145,0.11557932723136247,1039.901462256785,nan,nan
121.54,2.8957831807840617,20.4133,3.60727,0.11583132723136247,1037.9794005939254,nan,nan
121.74,2.9022531807840615,20.3887,3.61297,0.11609012723136246,1036.7285350673026,nan,nan
121.94,2.9086531807840617,20.3492,3.61912,0.11634612723136246,1034.7200314778065,nan,nan
122.16,2.9162731807840614,20.321,3.62592,0.11665092723136246,1033.2861124594829,nan,nan
122.36,2.9226631807840615,20.2849,3.63172,0.11690652723136247,1031.45049272326,nan,nan
122.58,2.9301031807840614,20.2516,3.63788,0.11720412723136246,1029.7572479250264,nan,nan
122.78,2.9367831807840616,20.2124,3.64497,0.11747132723136247,1027.763998793172,nan,nan
123,2.9444431807840616,20.1592,3.65086,0.11777772723136247,1025.0588749713697,nan,nan
123.22,2.9552631807840615,19.9615,3.65834,0.11821052723136245,1015.0061873854617,nan,nan
