Repository: materialdigital/demodata_tensiletest_42CrMoS4

# pmd_referenceproject

This repository contains data from a joint project between Fraunhofer IWM, Freiburg and IWT, Bremen. The provided python scripts generate a structured dataset using the [PMDco v2.0.7](https://github.com/materialdigital/core-ontology) and [TTO v2.0.1](https://github.com/materialdigital/application-ontologies). The resulting ABox is published to [github-pages](https://matttjung.github.io/pmd_referenceproject/) as .ttl and .rdf alongside all references file resources.

**The repo is currently WIP**

File: resources/46NTB9.csv (part 2 of 2)
Time,Displacement,Force,Machine Displacement,Engineering Strain,Engineering Stress,True Strain,True Stress
s,mm,kN,mm,,MPa,,MPa
67.2101,1.2319009210450906,23.6645,1.98986,0.04927603684180362,1199.4587772420914,0.04810043764067506,1258.5633521396976
67.4201,1.2371109210450908,23.662,1.99586,0.04948443684180363,1199.332062249461,0.048299031051688895,1258.6803339361945
67.6201,1.2423809210450907,23.6646,2.00229,0.04969523684180363,1199.4638458417967,0.048499871411712504,1259.0714857440853
67.8201,1.2478709210450907,23.6603,2.00788,0.049914836841803624,1199.2458960544723,0.04870905311030817,1259.1060592892338
68.0201,1.2533309210450907,23.6625,2.01403,0.050133236841803624,1199.3574052479871,0.048917048349583186,1259.4850741032556
68.2201,1.2595809210450908,23.6726,2.02087,0.05038323684180363,1199.8693338182143,0.049155085046093255,1260.3226346431945
68.4401,1.2650209210450907,23.665,2.02686,0.05060083684180363,1199.4841202406176,0.04936222607443678,1260.1790205032473
68.6501,1.2709709210450908,23.6645,2.03344,0.05083883684180363,1199.4587772420914,0.049588737455180214,1260.4378663167713
68.8501,1.2762309210450906,23.6652,2.03942,0.051049236841803625,1199.494257440028,0.04978893841101329,1260.7275238784673
69.0501,1.2816909210450906,23.6626,2.04516,0.051267636841803625,1199.3624738476924,0.049996709183839805,1260.8509535986032
69.2501,1.2871909210450907,23.6749,2.05122,0.05148763684180363,1199.9859116114346,0.050205958451746496,1261.7703504437648
69.4701,1.2931109210450906,23.6632,2.0577,0.051724436841803625,1199.3928854459236,0.050431137837091126,1261.43080699768
69.6701,1.2985009210450906,23.6743,2.06348,0.05194003684180362,1199.9555000132032,0.050636113491195636,1262.281232892414
69.8801,1.3043209210450908,23.6805,2.06952,0.052172836841803634,1200.2697531949268,0.050857394396665694,1262.8912311945178
70.0801,1.3097909210450907,23.6628,2.07549,0.052391636841803625,1199.3726110471027,0.051065323403853766,1262.2097053230882
70.2801,1.3151109210450906,23.6713,2.08133,0.052604436841803624,1199.8034420220465,0.05126750905482523,1262.918426410474
70.5001,1.3217009210450907,23.6779,2.08861,0.05286803684180363,1200.1379696025913,0.05151790416060012,1263.5869079947884
70.7001,1.3266309210450906,23.6744,2.09349,0.05306523684180362,1199.9605686129082,0.051705184548863865,1263.6367603871777
70.9101,1.3325809210450907,23.6773,2.09986,0.05330323684180363,1200.1075580043598,0.051931165903965126,1264.0771754043049
71.1101,1.3381909210450906,23.6811,2.10589,0.05352763684180362,1200.3001647931583,0.052144187275211924,1264.5493961153634
71.3101,1.3440009210450907,23.6964,2.11259,0.05376003684180363,1201.0756605480572,nan,nan
71.5301,1.3502609210450907,23.6654,2.11975,0.05401043684180363,1199.5043946394385,nan,nan
71.7301,1.3555709210450908,23.6638,2.12486,0.05422283684180363,1199.4232970441549,nan,nan
71.9401,1.3617809210450906,23.682,2.13181,0.054471236841803626,1200.3457821905051,nan,nan
72.1401,1.3669009210450906,23.6756,2.13698,0.054676036841803624,1200.021391809371,nan,nan
72.3401,1.3729109210450907,23.6691,2.14309,0.054916436841803626,1199.6919328285317,nan,nan
72.5501,1.3782609210450907,23.6648,2.14893,0.055130436841803625,1199.473983041207,nan,nan
72.7501,1.3836609210450908,23.6728,2.15485,0.05534643684180363,1199.8794710176248,nan,nan
72.9501,1.3892709210450906,23.6755,2.1607,0.055570836841803625,1200.0163232096659,nan,nan
73.1501,1.3950309210450906,23.6739,2.16691,0.055801236841803624,1199.9352256143825,nan,nan
73.3601,1.4015009210450906,23.6789,2.17406,0.05606003684180363,1200.1886555996432,nan,nan
73.5601,1.4063009210450907,23.6684,2.17889,0.05625203684180363,1199.656452630595,nan,nan
73.7601,1.4121109210450906,23.6792,2.18509,0.056484436841803626,1200.203861398759,nan,nan
73.9601,1.4181009210450908,23.6684,2.19177,0.05672403684180363,1199.656452630595,nan,nan
74.1801,1.4238109210450907,23.6767,2.19763,0.05695243684180363,1200.0771464061286,nan,nan
74.4001,1.4298609210450908,23.6727,2.2039,0.05719443684180363,1199.8744024179198,nan,nan
74.6001,1.4356509210450907,23.6798,2.20999,0.05742603684180363,1200.2342729969903,nan,nan
74.8101,1.4418109210450907,23.6738,2.21615,0.05767243684180363,1199.930157014677,nan,nan
75.0101,1.4474209210450908,23.6712,2.22231,0.057896836841803634,1199.7983734223412,nan,nan
75.2101,1.4530709210450907,23.6744,2.22818,0.05812283684180363,1199.9605686129082,nan,nan
75.4301,1.4594309210450906,23.6771,2.23559,0.058377236841803626,1200.0974208049493,nan,nan
75.6301,1.4650909210450906,23.6703,2.2411,0.05860363684180363,1199.7527560249944,nan,nan
75.8401,1.4710209210450906,23.6718,2.24734,0.05884083684180363,1199.8287850205727,nan,nan
76.0401,1.4765509210450907,23.6769,2.25373,0.059062036841803625,1200.087283605539,nan,nan
76.2401,1.4824309210450908,23.6572,2.26018,0.05929723684180363,1199.0887694636103,nan,nan
76.4501,1.4880509210450907,23.675,2.26596,0.05952203684180363,1199.9909802111397,nan,nan
76.6501,1.4935409210450907,23.6619,2.27185,0.05974163684180363,1199.3269936497557,nan,nan
76.8601,1.4994809210450908,23.6802,2.27784,0.05997923684180363,1200.2545473958112,nan,nan
77.0601,1.5059809210450907,23.6711,2.28414,0.06023923684180363,1199.793304822636,nan,nan
77.2601,1.5109809210450906,23.6574,2.28935,0.06043923684180363,1199.0989066630207,nan,nan
77.4601,1.5171209210450907,23.655,2.2959,0.060684836841803626,1198.9772602700955,nan,nan
77.6601,1.5227509210450907,23.6661,2.30219,0.06091003684180363,1199.539874837375,nan,nan
77.8701,1.5286609210450908,23.6647,2.30811,0.06114643684180363,1199.468914441502,nan,nan
78.0701,1.5344609210450908,23.654,2.31416,0.061378436841803635,1198.9265742730433,nan,nan
78.2701,1.5401909210450906,23.6496,2.31987,0.06160763684180362,1198.7035558860134,nan,nan
78.4701,1.5460609210450906,23.6549,2.32614,0.06184243684180363,1198.9721916703904,nan,nan
78.6901,1.5522809210450907,23.6522,2.33239,0.06209123684180363,1198.8353394783494,nan,nan
78.8901,1.5583209210450908,23.6653,2.33853,0.06233283684180363,1199.4993260397332,nan,nan
79.1101,1.5645909210450908,23.6455,2.34543,0.06258363684180362,1198.4957432980996,nan,nan
79.3301,1.5710009210450906,23.6415,2.35143,0.06284003684180363,1198.2929993098905,nan,nan
79.5301,1.5763409210450907,23.642,2.35744,0.06305363684180362,1198.3183423084167,nan,nan
79.7501,1.5828609210450908,23.6401,2.3637,0.06331443684180363,1198.2220389140175,nan,nan
79.9601,1.5890109210450907,23.6364,2.37004,0.06356043684180362,1198.034500724924,nan,nan
80.1601,1.5951209210450907,23.6468,2.37689,0.06380483684180363,1198.5616350942673,nan,nan
80.3601,1.6011509210450907,23.6397,2.38261,0.06404603684180363,1198.2017645151966,nan,nan
80.5701,1.6070009210450906,23.6354,2.38879,0.06428003684180363,1197.9838147278722,nan,nan
80.7701,1.6131109210450907,23.6366,2.39527,0.06452443684180363,1198.044637924335,nan,nan
80.9701,1.6188109210450907,23.6255,2.40073,0.06475243684180362,1197.4820233570551,nan,nan
81.1701,1.6247209210450908,23.6315,2.40688,0.06498883684180363,1197.7861393393684,nan,nan
81.3701,1.6304509210450906,23.6182,2.41209,0.06521803684180362,1197.112015578574,nan,nan
81.5901,1.6368209210450908,23.622,2.41908,0.06547283684180363,1197.3046223673725,nan,nan
81.8101,1.6433109210450907,23.6119,2.42547,0.06573243684180363,1196.792693797145,nan,nan
82.0201,1.6497409210450906,23.612,2.43155,0.06598963684180363,1196.7977623968504,nan,nan
82.2201,1.6557109210450907,23.6157,2.43799,0.06622843684180363,1196.9853005859436,nan,nan
82.4201,1.6616309210450908,23.6107,2.44361,0.06646523684180364,1196.7318706006824,nan,nan
82.6301,1.6672609210450906,23.5965,2.44954,0.06669043684180362,1196.012129442541,nan,nan
82.8301,1.6734409210450907,23.6029,2.45529,0.06693763684180362,1196.3365198236752,nan,nan
83.0301,1.6795009210450906,23.5949,2.4617,0.06718003684180363,1195.9310318472574,nan,nan
83.2301,1.6854709210450907,23.5926,2.46757,0.06741883684180362,1195.8144540540375,nan,nan
83.4301,1.6913809210450907,23.5975,2.47393,0.06765523684180363,1196.0628154395934,nan,nan
83.6401,1.6979009210450906,23.5823,2.48038,0.06791603684180363,1195.2923882843995,nan,nan
83.8401,1.7036309210450906,23.5819,2.48626,0.06814523684180362,1195.2721138855788,nan,nan
84.0401,1.7099609210450908,23.5867,2.49273,0.06839843684180363,1195.5154066714294,nan,nan
84.2601,1.7165909210450907,23.5769,2.49952,0.06866363684180363,1195.0186839003175,nan,nan
84.4601,1.7223109210450906,23.5595,2.50534,0.06889243684180363,1194.1367475516092,nan,nan
84.6801,1.7288709210450908,23.5587,2.51171,0.06915483684180362,1194.0961987539674,nan,nan
84.8801,1.7349509210450906,23.5549,2.51796,0.06939803684180362,1193.903591965169,nan,nan
85.0901,1.7409609210450907,23.5618,2.52428,0.06963843684180362,1194.2533253448294,nan,nan
85.2901,1.7470109210450906,23.546,2.53033,0.06988043684180362,1193.4524865914043,nan,nan
85.5001,1.7535609210450906,23.539,2.53681,0.07014243684180363,1193.0976846120388,nan,nan
85.7001,1.7595109210450908,23.5341,2.54301,0.07038043684180363,1192.849323226483,nan,nan
85.9001,1.7656509210450908,23.5382,2.54871,0.07062603684180363,1193.057135814397,nan,nan
86.1001,1.7717709210450907,23.529,2.55445,0.07087083684180363,1192.5908246415167,nan,nan
86.3001,1.7777709210450907,23.5215,2.56059,0.07111083684180362,1192.2106796636251,nan,nan
86.5101,1.7837709210450907,23.5193,2.5665,0.07135083684180363,1192.0991704701103,nan,nan
86.7101,1.7901009210450907,23.5122,2.5728,0.07160403684180362,1191.7392998910395,nan,nan
86.9101,1.7961009210450907,23.4909,2.5787,0.07184403684180363,1190.6596881538273,nan,nan
87.1201,1.8025109210450907,23.4847,2.58553,0.07210043684180363,1190.3454349721037,nan,nan
87.3201,1.8084709210450907,23.4892,2.59183,0.07233883684180363,1190.5735219588387,nan,nan
87.5201,1.8147109210450907,23.4798,2.59787,0.07258843684180363,1190.0970735865478,nan,nan
87.7201,1.8208909210450908,23.4757,2.60369,0.07283563684180364,1189.8892609986337,nan,nan
87.9401,1.8277209210450907,23.4656,2.61018,0.07310883684180362,1189.3773324284064,nan,nan
88.1501,1.8336109210450906,23.4534,2.61607,0.07334443684180363,1188.7589632643692,nan,nan
88.3501,1.8397109210450906,23.4478,2.62257,0.07358843684180362,1188.475121680877,nan,nan
88.5501,1.8459509210450906,23.443,2.62889,0.07383803684180362,1188.2318288950264,nan,nan
88.7501,1.8520309210450907,23.4188,2.63427,0.07408123684180362,1187.0052277663629,nan,nan
88.9701,1.8588809210450907,23.4201,2.6414,0.07435523684180363,1187.0711195625308,nan,nan
89.1701,1.8654609210450908,23.4231,2.64771,0.07461843684180364,1187.2231775536875,nan,nan
89.3901,1.8719709210450908,23.3957,2.654,0.07487883684180363,1185.8343812344567,nan,nan
89.6001,1.8788609210450906,23.3841,2.66002,0.07515443684180362,1185.246423668651,nan,nan
89.8001,1.8848809210450908,23.3774,2.66661,0.07539523684180363,1184.9068274884012,nan,nan
90.0001,1.8907909210450906,23.3697,2.67202,0.07563163684180363,1184.5165453110992,nan,nan
90.2101,1.8969409210450907,23.3584,2.67796,0.07587763684180363,1183.9437935444091,nan,nan
90.4101,1.9033009210450906,23.3543,2.68367,0.07613203684180363,1183.735980956495,nan,nan
90.6101,1.9095109210450907,23.3397,2.68988,0.07638043684180362,1182.995965399533,nan,nan
90.8101,1.9155609210450908,23.3313,2.69539,0.07662243684180363,1182.5702030242942,nan,nan
91.0301,1.9225909210450907,23.3096,2.70233,0.07690363684180362,1181.470316888261,nan,nan
91.2301,1.9288409210450908,23.3055,2.70875,0.07715363684180362,1181.262504300347,nan,nan
91.4501,1.9355909210450908,23.2969,2.71517,0.07742363684180363,1180.8266047256982,nan,nan
91.6601,1.9425409210450908,23.2814,2.72153,0.07770163684180363,1180.0409717713887,nan,nan
91.8601,1.9484709210450908,23.2693,2.72727,0.07793883684180364,1179.427671207057,nan,nan
92.0701,1.9547909210450907,23.2624,2.73354,0.07819163684180362,1179.0779378273967,nan,nan
92.2701,1.9611909210450906,23.2494,2.73969,0.07844763684180363,1178.419019865718,nan,nan
92.4701,1.9676409210450907,23.2417,2.74572,0.07870563684180362,1178.028737688416,nan,nan
92.6701,1.9736609210450906,23.2216,2.75132,0.07894643684180362,1177.0099491476662,nan,nan
92.8701,1.9796609210450906,23.2021,2.75801,0.07918643684180363,1176.0215722051485,nan,nan
93.0801,1.9868109210450906,23.2041,2.76475,0.07947243684180362,1176.1229441992527,nan,nan
93.2801,1.9931209210450906,23.192,2.77081,0.07972483684180362,1175.5096436349208,nan,nan
93.4801,1.9994009210450907,23.1658,2.77624,0.07997603684180363,1174.181670512153,nan,nan
93.6801,2.005330921045091,23.1566,2.78172,0.08021323684180365,1173.7153593392727,nan,nan
93.9001,2.0126609210450908,23.154,2.78902,0.08050643684180363,1173.5835757469367,nan,nan
94.1001,2.018880921045091,23.1223,2.79457,0.08075523684180365,1171.9768296403815,nan,nan
94.3201,2.025660921045091,23.115,2.80083,0.08102643684180365,1171.6068218619005,nan,nan
94.5401,2.032440921045091,23.0912,2.80754,0.08129763684180365,1170.4004951320578,nan,nan
94.7401,2.038470921045091,23.0789,2.81311,0.08153883684180364,1169.7770573683158,nan,nan
94.9601,2.045570921045091,23.0781,2.82015,0.08182283684180364,1169.7365085706738,nan,nan
95.1701,2.051870921045091,23.0579,2.8261,0.08207483684180364,1168.7126514302192,nan,nan
95.3701,2.058390921045091,23.0328,2.83147,0.08233563684180364,1167.4404329042088,nan,nan
95.5701,2.064810921045091,23.0229,2.83786,0.08259243684180363,1166.9386415333918,nan,nan
95.7701,2.070670921045091,22.9974,2.84364,0.08282683684180364,1165.6461486085602,nan,nan
95.9901,2.077500921045091,22.9964,2.85055,0.08310003684180364,1165.595462611508,nan,nan
96.2001,2.084470921045091,22.9773,2.85706,0.08337883684180364,1164.6273600678107,nan,nan
96.4001,2.090770921045091,22.9735,2.86346,0.08363083684180364,1164.4347532790125,nan,nan
96.6001,2.0971909210450908,22.9535,2.86901,0.08388763684180363,1163.421033337968,nan,nan
96.8001,2.103750921045091,22.9399,2.8755,0.08415003684180364,1162.731703778058,nan,nan
97.0201,2.1106109210450907,22.911,2.88197,0.08442443684180363,1161.2668784632492,nan,nan
97.2301,2.117310921045091,22.9025,2.88863,0.08469243684180365,1160.8360474883052,nan,nan
97.4301,2.123250921045091,22.8797,2.89467,0.08493003684180364,1159.680406755515,nan,nan
97.6301,2.129540921045091,22.8824,2.90074,0.08518163684180363,1159.817258947556,nan,nan
97.8301,2.136020921045091,22.861,2.90652,0.08544083684180365,1158.7325786106385,nan,nan
98.0501,2.143030921045091,22.8261,2.9124,0.08572123684180363,1156.963637313516,nan,nan
98.2601,2.149890921045091,22.8199,2.91898,0.08599563684180364,1156.6493841317927,nan,nan
98.4601,2.156200921045091,22.8054,2.92532,0.08624803684180364,1155.9144371745354,nan,nan
98.6601,2.162620921045091,22.7925,2.93125,0.08650483684180363,1155.2605878125619,nan,nan
98.8601,2.169030921045091,22.769,2.93749,0.08676123684180365,1154.0694668818348,nan,nan
99.0801,2.175670921045091,22.7543,2.94348,0.08702683684180364,1153.3243827251672,nan,nan
99.2801,2.181700921045091,22.7353,2.94924,0.08726803684180365,1152.3613487811754,nan,nan
99.5001,2.188660921045091,22.7222,2.95589,0.08754643684180363,1151.6973622197913,nan,nan
99.7201,2.195790921045091,22.7154,2.96307,0.08783163684180365,1151.3526974398362,nan,nan
99.9201,2.202370921045091,22.6866,2.96913,0.08809483684180364,1149.8929407247324,nan,nan
100.14,2.209230921045091,22.663,2.97557,0.08836923684180364,1148.6967511943003,nan,nan
100.35,2.215660921045091,22.6558,2.98149,0.08862643684180364,1148.3318120155243,nan,nan
100.55,2.222070921045091,22.6365,2.98845,0.08888283684180363,1147.3535722724166,nan,nan
100.75,2.228480921045091,22.6228,2.99413,0.08913923684180364,1146.6591741128016,nan,nan
100.95,2.235050921045091,22.6089,3.00087,0.08940203684180364,1145.9546387537755,nan,nan
101.17,2.241720921045091,22.5677,3.00637,0.08966883684180363,1143.8663756752244,nan,nan
101.37,2.2480809210450907,22.5664,3.01237,0.08992323684180363,1143.8004838790566,nan,nan
101.58,2.2553409210450908,22.5479,3.01933,0.09021363684180363,1142.8627929335905,nan,nan
101.78,2.261820921045091,22.5243,3.02547,0.09047283684180364,1141.6666034031584,nan,nan
101.98,2.267930921045091,22.4979,3.03129,0.09071723684180365,1140.32849308098,nan,nan
102.19,2.2744509210450907,22.4916,3.0375,0.09097803684180363,1140.0091712995509,nan,nan
102.39,2.280400921045091,22.4651,3.04297,0.09121603684180364,1138.6659923776674,nan,nan
102.59,2.286840921045091,22.4609,3.0491,0.09147363684180364,1138.453111190048,nan,nan
102.79,2.293310921045091,22.4412,3.05519,0.09173243684180363,1137.4545970481192,nan,nan
103.01,2.300170921045091,22.4079,3.06126,0.09200683684180364,1135.766753346281,nan,nan
103.22,2.307200921045091,22.4092,3.06802,0.09228803684180363,1135.8326451424484,nan,nan
103.42,2.3137709210450907,22.3887,3.07425,0.09255083684180362,1134.7935822028783,nan,nan
103.62,2.320020921045091,22.3538,3.07986,0.09280083684180364,1133.024640905756,nan,nan
103.82,2.326390921045091,22.3495,3.08617,0.09305563684180364,1132.8066911184317,nan,nan
104.04,2.3334309210450908,22.3228,3.0924,0.09333723684180363,1131.4533749971374,nan,nan
104.24,2.339830921045091,22.3086,3.09855,0.09359323684180364,1130.733633838996,nan,nan
104.45,2.3464409210450907,22.299,3.10513,0.09385763684180363,1130.2470482672948,nan,nan
104.65,2.353070921045091,22.2706,3.11042,0.09412283684180364,1128.807565951012,nan,nan
104.85,2.359200921045091,22.2439,3.1165,0.09436803684180363,1127.454249829718,nan,nan
105.07,2.365670921045091,22.2223,3.12277,0.09462683684180365,1126.35943229339,nan,nan
105.28,2.372800921045091,22.2228,3.12947,0.09491203684180365,1126.3847752919162,nan,nan
105.48,2.379160921045091,22.192,3.13473,0.09516643684180365,1124.823646582708,nan,nan
105.68,2.385600921045091,22.1773,3.14091,0.09542403684180364,1124.0785624260404,nan,nan
105.88,2.392110921045091,22.1454,3.14679,0.09568443684180364,1122.461679120075,nan,nan
106.1,2.399090921045091,22.1381,3.15414,0.09596363684180365,1122.0916713415938,nan,nan
106.3,2.4052809210450907,22.1195,3.16011,0.09621123684180363,1121.1489117964227,nan,nan
106.52,2.4121309210450907,22.0923,3.16627,0.09648523684180363,1119.7702526766025,nan,nan
106.73,2.418760921045091,22.0856,3.1721,0.09675043684180365,1119.4306564963526,nan,nan
106.93,2.425370921045091,22.0604,3.17821,0.09701483684180363,1118.153369370637,nan,nan
107.13,2.431800921045091,22.0326,3.18409,0.09727203684180363,1116.7442986525853,nan,nan
107.34,2.4389709210450907,22.0101,3.19104,0.09755883684180362,1115.6038637189106,nan,nan
107.54,2.445170921045091,21.9845,3.19635,0.09780683684180363,1114.306302194374,nan,nan
107.74,2.451640921045091,21.9726,3.20243,0.09806563684180364,1113.7031388294524,nan,nan
107.94,2.457910921045091,21.9522,3.20792,0.09831643684180363,1112.6691444895876,nan,nan
108.14,2.464650921045091,21.9519,3.21532,0.09858603684180364,1112.6539386904717,nan,nan
108.35,2.470820921045091,21.9038,3.22022,0.09883283684180365,1110.2159422322602,nan,nan
108.55,2.476890921045091,21.9036,3.22612,0.09907563684180364,1110.2058050328499,nan,nan
108.75,2.4834409210450907,21.8837,3.23186,0.09933763684180363,1109.197153691511,nan,nan
108.97,2.490500921045091,21.8612,3.23898,0.09962003684180364,1108.056718757836,nan,nan
109.17,2.497030921045091,21.84,3.24481,0.09988123684180364,1106.9821756203291,nan,nan
109.39,2.504380921045091,21.8154,3.25142,0.10017523684180364,1105.7353000928447,nan,nan
109.61,2.512150921045091,21.7886,3.25874,0.10048603684180364,1104.3769153718454,nan,nan
109.82,2.5186909210450907,21.7699,3.2645,0.10074763684180363,1103.4290872269692,nan,nan
110.02,2.524700921045091,21.7456,3.26995,0.10098803684180364,1102.1974174986,nan,nan
110.22,2.530930921045091,21.7187,3.27607,0.10123723684180364,1100.8339641778955,nan,nan
110.42,2.537770921045091,21.7238,3.28228,0.10151083684180363,1101.092462762862,nan,nan
110.64,2.544770921045091,21.6801,3.28883,0.10179083684180364,1098.8774846916801,nan,nan
110.84,2.5510309210450908,21.668,3.2947,0.10204123684180363,1098.2641841273485,nan,nan
111.06,2.5578709210450907,21.6412,3.30128,0.10231483684180363,1096.9057994063492,nan,nan
111.27,2.564470921045091,21.6241,3.3073,0.10257883684180363,1096.0390688567563,nan,nan
111.47,2.5710909210450907,21.6066,3.31363,0.10284363684180363,1095.1520639083426,nan,nan
111.67,2.577490921045091,21.5792,3.31945,0.10309963684180364,1093.763267589112,nan,nan
111.87,2.5841109210450908,21.5606,3.32529,0.10336443684180363,1092.820508043941,nan,nan
112.09,2.590940921045091,21.5307,3.33172,0.10363763684180365,1091.3049967320796,nan,nan
112.29,2.598060921045091,21.5169,3.33835,0.10392243684180365,1090.6055299727593,nan,nan
112.51,2.605720921045091,21.4962,3.34511,0.10422883684180365,1089.5563298337784,nan,nan
112.73,2.612720921045091,21.4685,3.35212,0.10450883684180363,1088.152327715432,nan,nan
112.93,2.618510921045091,21.444,3.35726,0.10474043684180363,1086.9105207876528,nan,nan
113.15,2.626050921045091,21.4158,3.36442,0.10504203684180365,1085.4811756707804,nan,nan
113.36,2.632310921045091,21.4029,3.36993,0.10529243684180363,1084.8273263088067,nan,nan
113.56,2.6389409210450907,21.3764,3.37595,0.10555763684180362,1083.4841473869233,nan,nan
113.76,2.645280921045091,21.3518,3.38178,0.10581123684180364,1082.2372718594388,nan,nan
113.97,2.652150921045091,21.3284,3.38778,0.10608603684180365,1081.0512195284168,nan,nan
114.17,2.658780921045091,21.3197,3.39423,0.10635123684180364,1080.6102513540627,nan,nan
114.37,2.665350921045091,21.2951,3.4006,0.10661403684180364,1079.3633758265785,nan,nan
114.57,2.671380921045091,21.2682,3.40604,0.10685523684180363,1077.9999225058739,nan,nan
114.77,2.677760921045091,21.2381,3.41128,0.10711043684180364,1076.474273994602,nan,nan
114.99,2.685260921045091,21.2234,3.41831,0.10741043684180364,1075.7291898379347,nan,nan
115.21,2.6918209210450907,21.1996,3.42406,0.10767283684180363,1074.522863108092,nan,nan
115.42,2.698760921045091,21.173,3.43059,0.10795043684180364,1073.174615586503,nan,nan
115.62,2.705390921045091,21.1515,3.43695,0.10821563684180363,1072.0848666498805,nan,nan
115.82,2.712030921045091,21.1286,3.44325,0.10848123684180364,1070.9241573173847,nan,nan
116.02,2.718490921045091,21.1036,3.44896,0.10873963684180364,1069.6570073910796,nan,nan
116.24,2.726030921045091,21.0813,3.4556,0.10904123684180364,1068.5267096568152,nan,nan
116.44,2.732130921045091,21.0452,3.46065,0.10928523684180363,1066.6969451632303,nan,nan
116.65,2.738570921045091,21.0317,3.46691,0.10954283684180365,1066.0126842030254,nan,nan
116.85,2.745720921045091,21.0048,3.47361,0.10982883684180363,1064.6492308823208,nan,nan
117.05,2.752140921045091,20.979,3.48001,0.11008563684180364,1063.3415321583739,nan,nan
117.27,2.7585909210450907,20.9516,3.48538,0.11034363684180364,1061.952735839143,nan,nan
117.48,2.766080921045091,20.9341,3.49221,0.11064323684180363,1061.0657308907296,nan,nan
117.68,2.772390921045091,20.8965,3.49799,0.11089563684180365,1059.1599374015664,nan,nan
117.88,2.778910921045091,20.8833,3.50356,0.11115643684180364,1058.490882240477,nan,nan
118.08,2.785330921045091,20.8627,3.5098,0.11141323684180364,1057.4467507012016,nan,nan
118.28,2.792020921045091,20.825,3.51545,0.11168083684180363,1055.535888612333,nan,nan
118.49,2.799350921045091,20.7968,3.52214,0.11197403684180364,1054.1065434954605,nan,nan
118.69,2.805920921045091,20.7642,3.52795,0.11223683684180363,1052.4541799915585,nan,nan
118.9,2.812130921045091,20.7449,3.53363,0.11248523684180364,1051.4759402484508,nan,nan
119.1,2.818700921045091,20.7397,3.53998,0.11274803684180364,1051.2123730637793,nan,nan
119.3,2.825550921045091,20.6968,3.54556,0.11302203684180365,1049.0379437902393,nan,nan
119.5,2.832040921045091,20.6656,3.5514,0.11328163684180365,1047.4565406822105,nan,nan
119.71,2.839450921045091,20.6392,3.55846,0.11357803684180365,1046.1184303600317,nan,nan
119.91,2.8459709210450908,20.6034,3.56414,0.11383883684180363,1044.3038716655628,nan,nan
120.11,2.852460921045091,20.5876,3.57012,0.11409843684180364,1043.5030329121375,nan,nan
120.32,2.8590509210450907,20.5473,3.57612,0.11436203684180363,1041.4603872309335,nan,nan
120.52,2.865590921045091,20.5141,3.58187,0.11462363684180364,1039.7776121288,nan,nan
120.72,2.872890921045091,20.4659,3.588,0.11491563684180363,1037.3345470708834,nan,nan
120.92,2.880260921045091,20.3942,3.59439,0.11521043684180364,1033.7003610822399,nan,nan
121.12,2.8876609210450908,20.3318,3.60101,0.11550643684180363,1030.5375548661818,nan,nan
