Repository: materialdigital/demodata_tensiletest_42CrMoS4

# pmd_referenceproject

This repository contains data from a joint project between Fraunhofer IWM, Freiburg and IWT, Bremen. The provided python scripts generate a structured dataset using the [PMDco v2.0.7](https://github.com/materialdigital/core-ontology) and [TTO v2.0.1](https://github.com/materialdigital/application-ontologies). The resulting ABox is published to [github-pages](https://matttjung.github.io/pmd_referenceproject/) as .ttl and .rdf alongside all references file resources.

**The repo is currently WIP**

File: resources/46NTBD.csv (part 2 of 2)
Time,Displacement,Force,Machine Displacement,Engineering Strain,Engineering Stress,True Strain,True Stress
s,mm,kN,mm,,MPa,,MPa
67.4201,1.2087329176417176,23.4087,1.99206,0.04834931670566871,1191.718566138482,0.047216847828165466,1249.337344516737
67.6201,1.2141129176417178,23.4034,1.99801,0.04856451670566871,1191.448747293329,0.04742210185179446,1249.310879885204
67.8201,1.2195229176417177,23.4042,2.00386,0.04878091670566871,1191.4894746661823,0.047628457941087714,1249.6114234855545
68.0301,1.2247529176417178,23.4018,2.0099,0.04899011670566871,1191.3672925476226,0.04782790773552341,1249.7325152488472
68.2301,1.2298829176417176,23.3989,2.01566,0.04919531670566871,1191.2196558210292,0.04802350531940378,1249.8220840551623
68.4301,1.2349429176417177,23.4006,2.02141,0.049397716705668705,1191.3062014883426,0.048216396458757846,1250.15400773917
68.6301,1.2406929176417176,23.4192,2.02777,0.049627716705668706,1192.2531129071815,0.04843554578135244,1251.4219126359908
68.8401,1.2468429176417177,23.4202,2.03448,0.04987371670566871,1192.3040221232482,0.048669887132314064,1251.7686551496524
69.0401,1.2523829176417178,23.4146,2.04034,0.05009531670566871,1192.0189305132749,0.04888093786429817,1251.73349635649
69.2401,1.2576929176417178,23.4137,2.04602,0.05030771670566871,1191.973112218815,0.0490831847639124,1251.9385578690933
69.4401,1.2633529176417178,23.4087,2.05247,0.05053411670566871,1191.718566138482,0.0492987174111359,1251.9410112400362
69.6401,1.2686429176417178,23.4047,2.0583,0.050745716705668714,1191.5149292742153,0.04950011847857164,1251.9792083257394
69.8501,1.2740929176417177,23.4231,2.06413,0.05096371670566871,1192.4516588498414,0.04970756865918773,1253.2234273766694
70.0501,1.2796629176417178,23.4258,2.07046,0.05118651670566871,1192.589113733221,0.04991954209219272,1253.633596326325
70.2501,1.2850929176417178,23.4225,2.07615,0.05140371670566871,1192.4211133202011,0.050126144403305165,1253.7159904231708
70.4701,1.2914629176417178,23.4213,2.08337,0.05165851670566871,1192.3600222609211,0.05036845772832116,1253.9555723900585
70.6701,1.2966229176417177,23.4266,2.08862,0.05186491670566871,1192.6298411060745,0.050564699897420844,1254.4854884757358
70.8801,1.3029229176417176,23.4331,2.09551,0.0521169167056687,1192.9607510105072,0.05080424569311489,1255.1341871040538
71.0801,1.3088029176417177,23.4408,2.10183,0.05235211670566871,1193.3527519742202,nan,nan
71.2801,1.3140029176417178,23.4137,2.10738,0.052560116705668715,1191.973112218815,nan,nan
71.5001,1.3202529176417177,23.4204,2.11404,0.05281011670566871,1192.3142039664615,nan,nan
71.7001,1.3257929176417178,23.4278,2.12064,0.05303171670566871,1192.6909321653543,nan,nan
71.9101,1.3313429176417177,23.4288,2.12617,0.05325371670566871,1192.7418413814207,nan,nan
72.1101,1.3373429176417178,23.4263,2.13253,0.05349371670566871,1192.6145683412544,nan,nan
72.3101,1.3421429176417177,23.4208,2.13754,0.053685716705668705,1192.334567652888,nan,nan
72.5101,1.3482329176417178,23.4172,2.14452,0.053929316705668716,1192.1512944750482,nan,nan
72.7301,1.3535129176417178,23.4292,2.14992,0.05414051670566871,1192.7622050678476,nan,nan
72.9401,1.3597129176417178,23.4326,2.15717,0.05438851670566871,1192.935296402474,nan,nan
73.1501,1.3657129176417178,23.428,2.16345,0.05462851670566871,1192.7011140085676,nan,nan
73.3601,1.3714629176417177,23.4369,2.16911,0.05485851670566871,1193.1542060315605,nan,nan
73.5601,1.3769429176417178,23.4278,2.17515,0.05507771670566872,1192.6909321653543,nan,nan
73.7701,1.3825629176417178,23.4371,2.18135,0.055302516705668714,1193.1643878747739,nan,nan
73.9701,1.3882929176417178,23.431,2.18755,0.05553171670566871,1192.8538416567674,nan,nan
74.1701,1.3942929176417178,23.4209,2.19379,0.05577171670566871,1192.3396585744945,nan,nan
74.3701,1.3996629176417177,23.4317,2.19979,0.055986516705668704,1192.8894781080141,nan,nan
74.5701,1.4053629176417177,23.4181,2.20488,0.05621451670566871,1192.197112769508,nan,nan
74.7901,1.4112429176417178,23.418,2.21172,0.056449716705668715,1192.1920218479015,nan,nan
75.0001,1.4174229176417177,23.4307,2.2186,0.056696916705668704,1192.8385688919475,nan,nan
75.2001,1.4230929176417177,23.4275,2.22447,0.05692371670566871,1192.6756594005342,nan,nan
75.4001,1.4288029176417176,23.4302,2.23055,0.05715211670566871,1192.8131142839143,nan,nan
75.6001,1.4346529176417178,23.4199,2.23684,0.05738611670566871,1192.2887493584278,nan,nan
75.8201,1.4407629176417178,23.4105,2.24316,0.05763051670566871,1191.810202727402,nan,nan
76.0301,1.4464929176417178,23.4187,2.24938,0.057859716705668716,1192.227658299148,nan,nan
76.2301,1.4518729176417178,23.4195,2.25551,0.05807491670566871,1192.2683856720014,nan,nan
76.4401,1.4579829176417178,23.4342,2.26218,0.058319316705668714,1193.0167511481807,nan,nan
76.6401,1.4635329176417178,23.4086,2.2677,0.058541316705668714,1191.7134752168752,nan,nan
76.8401,1.4692229176417178,23.4113,2.27376,0.05876891670566871,1191.850930100255,nan,nan
77.0401,1.4747229176417178,23.418,2.27969,0.05898891670566871,1192.1920218479015,nan,nan
77.2401,1.4806229176417178,23.4198,2.28568,0.05922491670566871,1192.2836584368213,nan,nan
77.4401,1.4864829176417178,23.4129,2.29194,0.05945931670566871,1191.932384845962,nan,nan
77.6601,1.4926429176417177,23.4119,2.29832,0.05970571670566871,1191.881475629895,nan,nan
77.8701,1.4991829176417177,23.4083,2.30483,0.05996731670566871,1191.6982024520553,nan,nan
78.0701,1.5049429176417177,23.4189,2.31155,0.06019771670566871,1192.2378401423614,nan,nan
78.2801,1.5107729176417177,23.4036,2.31682,0.06043091670566871,1191.4589291365423,nan,nan
78.4801,1.5167629176417177,23.4105,2.32365,0.060670516705668705,1191.810202727402,nan,nan
78.6801,1.5226829176417178,23.4141,2.32957,0.060907316705668714,1191.993475905242,nan,nan
78.8801,1.5284629176417177,23.4034,2.33553,0.06113851670566871,1191.448747293329,nan,nan
79.0901,1.5345429176417178,23.4005,2.34184,0.061381716705668714,1191.3011105667358,nan,nan
79.2901,1.5402729176417178,23.3999,2.34812,0.06161091670566871,1191.2705650370956,nan,nan
79.4901,1.5459429176417177,23.4003,2.35377,0.061837716705668705,1191.2909287235227,nan,nan
79.6901,1.5518129176417177,23.402,2.36036,0.062072516705668705,1191.3774743908357,nan,nan
79.8901,1.5575529176417178,23.3861,2.36572,0.06230211670566871,1190.5680178553764,nan,nan
80.1001,1.5630329176417177,23.3903,2.37188,0.06252131670566871,1190.7818365628564,nan,nan
80.3001,1.5687729176417178,23.385,2.37754,0.06275091670566871,1190.5120177177032,nan,nan
80.5001,1.5743729176417178,23.389,2.38339,0.06297491670566871,1190.7156545819698,nan,nan
80.7001,1.5805229176417177,23.3856,2.38927,0.0632209167056687,1190.5425632473432,nan,nan
80.9101,1.5872529176417178,23.3842,2.396,0.06349011670566872,1190.47129034485,nan,nan
81.1201,1.5930129176417178,23.3867,2.4024,0.06372051670566871,1190.5985633850166,nan,nan
81.3201,1.5986429176417178,23.3773,2.40856,0.06394571670566872,1190.1200167539905,nan,nan
81.5201,1.6046129176417177,23.3718,2.41463,0.0641845167056687,1189.840016065624,nan,nan
81.7201,1.6103529176417177,23.3827,2.41988,0.06441411670566871,1190.3949265207502,nan,nan
81.9201,1.6167029176417178,23.3837,2.42627,0.06466811670566872,1190.4458357368167,nan,nan
82.1301,1.6229629176417177,23.3594,2.43263,0.06491851670566871,1189.2087417863981,nan,nan
82.3301,1.6290929176417177,23.3646,2.43851,0.06516371670566871,1189.4734697099443,nan,nan
82.5301,1.6347629176417178,23.3494,2.44414,0.06539051670566871,1188.6996496257318,nan,nan
82.7301,1.6407329176417178,23.3569,2.45044,0.06562931670566871,1189.0814687462314,nan,nan
82.9401,1.6466429176417177,23.3539,2.45653,0.06586571670566871,1188.9287410980317,nan,nan
83.1401,1.6527829176417177,23.3496,2.46317,0.06611131670566871,1188.7098314689451,nan,nan
83.3401,1.6584429176417177,23.3455,2.46924,0.06633771670566871,1188.5011036830722,nan,nan
83.5401,1.6643829176417178,23.3478,2.4753,0.06657531670566871,1188.6181948800254,nan,nan
83.7601,1.6710629176417178,23.3456,2.48169,0.06684251670566871,1188.506194604679,nan,nan
83.9701,1.6775329176417177,23.3352,2.48798,0.06710131670566871,1187.9767387575862,nan,nan
84.1701,1.6835929176417177,23.3331,2.49406,0.0673437167056687,1187.8698294038463,nan,nan
84.3701,1.6894829176417177,23.3283,2.49992,0.0675793167056687,1187.6254651667264,nan,nan
84.5701,1.6954029176417178,23.3202,2.50561,0.06781611670566871,1187.213100516587,nan,nan
84.7901,1.7019829176417178,23.3102,2.51265,0.06807931670566872,1186.7040083559207,nan,nan
84.9901,1.7078729176417178,23.311,2.51871,0.06831491670566871,1186.744735728774,nan,nan
85.2001,1.7139029176417178,23.3022,2.52478,0.0685561167056687,1186.2967346273879,nan,nan
85.4001,1.7196929176417177,23.3008,2.53016,0.0687877167056687,1186.2254617248946,nan,nan
85.6001,1.7261429176417178,23.3117,2.53713,0.06904571670566871,1186.7803721800205,nan,nan
85.8201,1.7324629176417177,23.277,2.54292,0.06929851670566871,1185.0138223825093,nan,nan
86.0201,1.7388429176417177,23.2843,2.54872,0.0695537167056687,1185.3854596597957,nan,nan
86.2301,1.7452529176417177,23.284,2.55541,0.06981011670566871,1185.3701868949756,nan,nan
86.4301,1.7515029176417178,23.2783,2.56136,0.07006011670566871,1185.080004363396,nan,nan
86.6301,1.7576129176417177,23.2741,2.5676,0.0703045167056687,1184.8661856559163,nan,nan
86.9201,1.7662529176417177,23.2593,2.57674,0.0706501167056687,1184.1127292581302,nan,nan
87.1201,1.7724529176417176,23.2512,2.58267,0.0708981167056687,1183.7003646079907,nan,nan
87.3201,1.7783129176417178,23.2473,2.58865,0.07113251670566871,1183.5018186653308,nan,nan
87.5201,1.7843429176417178,23.2289,2.59457,0.07137371670566871,1182.5650890897052,nan,nan
87.7201,1.7904529176417177,23.2343,2.60127,0.0716181167056687,1182.839998856465,nan,nan
87.9401,1.7970829176417178,23.2129,2.6069,0.0718833167056687,1181.7505416326396,nan,nan
88.1601,1.8036829176417177,23.2229,2.61404,0.07214731670566871,1182.2596337933055,nan,nan
88.3701,1.8103029176417178,23.2012,2.61968,0.07241211670566872,1181.1549038046603,nan,nan
88.5701,1.8162829176417177,23.1974,2.62569,0.07265131670566871,1180.961448783607,nan,nan
88.7701,1.8222729176417178,23.196,2.632,0.07289091670566872,1180.8901758811137,nan,nan
88.9701,1.8285929176417177,23.1875,2.63823,0.07314371670566872,1180.4574475445477,nan,nan
89.1801,1.8349729176417178,23.174,2.64431,0.07339891670566871,1179.7701731276484,nan,nan
89.3801,1.8413329176417177,23.1676,2.65039,0.07365331670566871,1179.444354144822,nan,nan
89.5801,1.8475729176417177,23.1518,2.65619,0.0739029167056687,1178.6399885309697,nan,nan
89.7801,1.8536729176417177,23.1398,2.66226,0.07414691670566871,1178.0290779381703,nan,nan
89.9901,1.8604629176417178,23.1371,2.66878,0.07441851670566871,1177.8916230547902,nan,nan
90.1901,1.8667829176417177,23.1319,2.6752,0.0746713167056687,1177.626895131244,nan,nan
90.3901,1.8731029176417178,23.1262,2.68142,0.07492411670566872,1177.3367125996645,nan,nan
90.6101,1.8798629176417176,23.1027,2.68795,0.0751945167056687,1176.1403460220988,nan,nan
90.8101,1.8861729176417177,23.1047,2.69467,0.0754469167056687,1176.2421644542321,nan,nan
91.0301,1.8927129176417177,23.0699,2.70036,0.07570851670566871,1174.4705237351143,nan,nan
91.2401,1.8988329176417178,23.0726,2.70692,0.07595331670566871,1174.6079786184941,nan,nan
91.4401,1.9051229176417177,23.066,2.71274,0.0762049167056687,1174.2719777924544,nan,nan
91.6401,1.9114129176417178,23.0395,2.71873,0.07645651670566872,1172.922883566689,nan,nan
91.8401,1.9174529176417177,23.0336,2.72474,0.0766981167056687,1172.6225191918961,nan,nan
92.0601,1.9244229176417178,23.0248,2.73141,0.07697691670566871,1172.17451809051,nan,nan
92.2701,1.9311029176417178,23.0092,2.73831,0.07724411670566872,1171.3803343198708,nan,nan
92.4701,1.9372529176417177,23.0046,2.74371,0.0774901167056687,1171.1461519259644,nan,nan
92.6701,1.9436529176417177,23.0009,2.75014,0.07774611670566871,1170.957787826518,nan,nan
92.8701,1.9498929176417177,22.9769,2.75604,0.07799571670566871,1169.7359666409193,nan,nan
93.0801,1.9558929176417177,22.9617,2.76163,0.0782357167056687,1168.9621465567068,nan,nan
93.2801,1.9624329176417177,22.9607,2.76783,0.0784973167056687,1168.9112373406401,nan,nan
93.4801,1.9686129176417178,22.9415,2.77361,0.0787445167056687,1167.9337803921612,nan,nan
93.6801,1.9748929176417178,22.9274,2.7798,0.07899571670566871,1167.215960445622,nan,nan
93.8901,1.9819629176417177,22.9163,2.78664,0.07927851670566871,1166.6508681472826,nan,nan
94.0901,1.9883929176417177,22.9044,2.79282,0.07953571670566871,1166.0450484760897,nan,nan
94.3001,1.9945429176417178,22.8826,2.79885,0.0797817167056687,1164.9352275658377,nan,nan
94.5001,2.0009429176417175,22.879,2.80492,0.0800377167056687,1164.751954387998,nan,nan
94.7001,2.0067729176417175,22.8523,2.81013,0.0802709167056687,1163.3926783190195,nan,nan
94.9001,2.0130829176417175,22.8561,2.81652,0.0805233167056687,1163.5861333400728,nan,nan
95.1101,2.0199729176417174,22.8358,2.82289,0.08079891670566869,1162.5526762539205,nan,nan
95.3101,2.0263429176417174,22.8185,2.82928,0.08105371670566869,1161.671946815968,nan,nan
95.5101,2.0325829176417174,22.8023,2.835,0.08130331670566869,1160.847217515689,nan,nan
95.7101,2.0389129176417176,22.8019,2.84162,0.0815565167056687,1160.8268538292623,nan,nan
95.9101,2.0453529176417176,22.7806,2.84747,0.0818141167056687,1159.7424875270433,nan,nan
96.1201,2.0515329176417176,22.7586,2.85365,0.0820613167056687,1158.6224847735782,nan,nan
96.3301,2.0584929176417175,22.7578,2.86012,0.0823397167056687,1158.5817574007247,nan,nan
96.5301,2.0643829176417174,22.7272,2.86517,0.0825753167056687,1157.0239353890865,nan,nan
96.7301,2.0703029176417176,22.7107,2.8707,0.08281211670566871,1156.1839333239875,nan,nan
96.9301,2.0769029176417173,22.7135,2.87721,0.0830761167056687,1156.326479128974,nan,nan
97.1301,2.0831629176417175,22.6975,2.88366,0.0833265167056687,1155.511931671908,nan,nan
97.3401,2.0897429176417175,22.6794,2.88972,0.0835897167056687,1154.5904748611024,nan,nan
97.5401,2.0967029176417173,22.6697,2.89601,0.0838681167056687,1154.0966554652562,nan,nan
97.7401,2.1028629176417177,22.6334,2.90147,0.0841145167056687,1152.2486509220385,nan,nan
97.9401,2.1090329176417173,22.624,2.90734,0.0843613167056687,1151.770104291012,nan,nan
98.1501,2.1159929176417176,22.6126,2.91437,0.08463971670566871,1151.189739227853,nan,nan
98.3501,2.1223329176417174,22.5976,2.92082,0.0848933167056687,1150.4261009868535,nan,nan
98.5501,2.1284029176417176,22.5719,2.92585,0.0851361167056687,1149.1177341339417,nan,nan
98.7501,2.1345329176417174,22.5639,2.93202,0.08538131670566869,1148.7104604054089,nan,nan
98.9701,2.1415129176417174,22.5522,2.93855,0.0856605167056687,1148.1148225774295,nan,nan
99.1801,2.1478029176417177,22.5197,2.94494,0.08591211670566871,1146.4602730552647,nan,nan
99.3801,2.1540629176417174,22.5183,2.95114,0.0861625167056687,1146.3890001527714,nan,nan
99.5801,2.1601229176417176,22.4997,2.9565,0.0864049167056687,1145.4420887339325,nan,nan
99.7801,2.1666829176417175,22.4969,2.96324,0.0866673167056687,1145.299542928946,nan,nan
100,2.1735929176417175,22.4579,2.96945,0.0869437167056687,1143.314083502348,nan,nan
100.2,2.1799729176417175,22.4552,2.97581,0.0871989167056687,1143.1766286189682,nan,nan
100.41,2.1869629176417176,22.429,2.98209,0.0874785167056687,1141.8428071580229,nan,nan
100.61,2.1932629176417175,22.4144,2.98826,0.0877305167056687,1141.0995326034506,nan,nan
100.81,2.1995229176417177,22.409,2.99487,0.08798091670566871,1140.8246228366907,nan,nan
101.03,2.2068629176417174,22.3849,3.00179,0.0882745167056687,1139.5977107294852,nan,nan
101.24,2.2133529176417177,22.3682,3.00724,0.08853411670566871,1138.747526821173,nan,nan
101.44,2.2197629176417175,22.3461,3.01351,0.0887905167056687,1137.6224331461008,nan,nan
101.64,2.2259329176417175,22.3233,3.01971,0.0890373167056687,1136.4617030197821,nan,nan
101.84,2.2321329176417177,22.3135,3.02519,0.08928531670566871,1135.9627927023294,nan,nan
102.05,2.2393429176417174,22.2977,3.03214,0.0895737167056687,1135.1584270884769,nan,nan
102.25,2.2458929176417177,22.2804,3.03764,0.08983571670566871,1134.2776976505247,nan,nan
102.45,2.2521729176417176,22.2698,3.04436,0.09008691670566871,1133.7380599602184,nan,nan
102.65,2.2581629176417177,22.2418,3.04976,0.09032651670566871,1132.3126019103536,nan,nan
102.87,2.2649729176417175,22.2127,3.05687,0.0905989167056687,1130.831143722815,nan,nan
103.09,2.2719929176417177,22.2121,3.06338,0.0908797167056687,1130.800598193175,nan,nan
103.29,2.2783829176417174,22.1894,3.06941,0.0911353167056687,1129.6449589884628,nan,nan
103.51,2.2853229176417176,22.1737,3.07619,0.0914129167056687,1128.845684296217,nan,nan
103.72,2.2912329176417177,22.1541,3.0824,0.09164931670566871,1127.8478636613115,nan,nan
103.92,2.2976829176417177,22.1306,3.08791,0.0919073167056687,1126.6514970837463,nan,nan
104.12,2.3039429176417174,22.1197,3.09416,0.09215771670566869,1126.0965866286201,nan,nan
104.33,2.3112529176417174,22.1063,3.10087,0.09245011670566869,1125.4144031333276,nan,nan
104.53,2.3175529176417173,22.0797,3.10738,0.09270211670566869,1124.0602179859557,nan,nan
104.73,2.3241129176417177,22.0661,3.11314,0.0929645167056687,1123.3678526474496,nan,nan
104.93,2.3304029176417176,22.0531,3.11936,0.0932161167056687,1122.706032838584,nan,nan
105.13,2.3371929176417177,22.032,3.12507,0.0934877167056687,1121.6318483795783,nan,nan
105.34,2.3436629176417174,22.0064,3.13121,0.09374651670566869,1120.328572448273,nan,nan
105.54,2.3498329176417174,21.9829,3.13713,0.0939933167056687,1119.1322058707078,nan,nan
105.74,2.3562429176417177,21.9778,3.14323,0.0942497167056687,1118.872568868768,nan,nan
105.96,2.3633129176417174,21.9503,3.14987,0.0945325167056687,1117.4725654269362,nan,nan
106.16,2.3693329176417177,21.9319,3.15517,0.09477331670566871,1116.5358358513104,nan,nan
106.37,2.3761529176417175,21.9121,3.16196,0.0950461167056687,1115.5278333731915,nan,nan
106.57,2.3823929176417176,21.9001,3.16803,0.0952957167056687,1114.9169227803923,nan,nan
106.78,2.3889029176417176,21.8852,3.17392,0.0955561167056687,1114.1583754609999,nan,nan
106.98,2.3953129176417174,21.8645,3.18019,0.09581251670566869,1113.1045546884209,nan,nan
107.18,2.4018529176417176,21.8457,3.18658,0.0960741167056687,1112.1474614263686,nan,nan
107.38,2.4081929176417174,21.8232,3.19168,0.0963277167056687,1111.0020040648699,nan,nan
107.58,2.4145329176417176,21.8105,3.19898,0.0965813167056687,1110.355457020824,nan,nan
107.8,2.4213529176417175,21.7764,3.20477,0.0968541167056687,1108.6194527529524,nan,nan
108.02,2.4284129176417175,21.7622,3.21149,0.0971365167056687,1107.8965418848068,nan,nan
108.23,2.4357429176417176,21.7416,3.2179,0.0974297167056687,1106.8478120338343,nan,nan
108.44,2.4421129176417176,21.7128,3.22343,0.0976845167056687,1105.3816266111162,nan,nan
108.64,2.4485529176417176,21.6992,3.23003,0.0979421167056687,1104.68926127261,nan,nan
108.86,2.4555729176417174,21.6868,3.23634,0.0982229167056687,1104.0579869933842,nan,nan
109.08,2.4621529176417174,21.6532,3.24255,0.0984861167056687,1102.347437333546,nan,nan
109.28,2.4687329176417174,21.6451,3.24901,0.0987493167056687,1101.9350726834064,nan,nan
109.49,2.4760429176417174,21.6177,3.25546,0.09904171670566869,1100.5401601631813,nan,nan
109.69,2.4823329176417177,21.5912,3.26155,0.09929331670566871,1099.1910659374162,nan,nan
109.89,2.4888329176417177,21.5809,3.26798,0.0995533167056687,1098.6667010119302,nan,nan
110.1,2.4949829176417175,21.5577,3.27345,0.0997993167056687,1097.4856071991846,nan,nan
110.3,2.5012229176417176,21.5346,3.27936,0.1000489167056687,1096.3096043080461,nan,nan
110.5,2.5079929176417175,21.5183,3.28576,0.1003197167056687,1095.4797840861602,nan,nan
110.7,2.5137629176417176,21.5083,3.29125,0.1005505167056687,1094.970691925494,nan,nan
110.92,2.5208329176417177,21.4853,3.29798,0.10083331670566871,1093.7997799559619,nan,nan
111.13,2.5280429176417174,21.467,3.30549,0.10112171670566869,1092.868141301943,nan,nan
111.33,2.5346329176417175,21.4465,3.31164,0.1013853167056687,1091.8245023725774,nan,nan
111.54,2.5416229176417175,21.4071,3.31757,0.1016649167056687,1089.818679259553,nan,nan
111.74,2.5473329176417177,21.3972,3.32268,0.1018933167056687,1089.3146780204936,nan,nan
111.94,2.5545729176417176,21.3811,3.32935,0.1021829167056687,1088.495039641821,nan,nan
112.14,2.5609529176417176,21.3526,3.33578,0.1024381167056687,1087.0441269839225,nan,nan
112.34,2.5664729176417174,21.3276,3.34099,0.10265891670566869,1085.7713965822572,nan,nan
112.55,2.5734329176417177,21.3152,3.34788,0.1029373167056687,1085.1401223030314,nan,nan
112.75,2.5799129176417175,21.2959,3.35339,0.1031965167056687,1084.1575744329457,nan,nan
112.95,2.5865829176417177,21.2747,3.35981,0.1034633167056687,1083.0782990523337,nan,nan
113.15,2.5931429176417176,21.2596,3.36624,0.1037257167056687,1082.3095698897278,nan,nan
113.37,2.6004529176417175,21.2246,3.37246,0.1040181167056687,1080.5277473273964,nan,nan
113.57,2.6066429176417176,21.2024,3.37871,0.1042657167056687,1079.3975627307177,nan,nan
113.79,2.6140029176417174,21.1847,3.38519,0.1045601167056687,1078.4964696063387,nan,nan
114.01,2.6208429176417174,21.1532,3.39157,0.1048337167056687,1076.8928293002402,nan,nan
114.21,2.6269629176417175,21.1379,3.39802,0.1050785167056687,1076.1139182944212,nan,nan
114.43,2.6340529176417173,21.112,3.40421,0.1053621167056687,1074.795369598296,nan,nan
114.64,2.6410829176417177,21.0997,3.41105,0.1056433167056687,1074.1691862406765,nan,nan
114.84,2.6475229176417177,21.0667,3.41705,0.1059009167056687,1072.4891821104786,nan,nan
115.04,2.6538829176417176,21.0508,3.42345,0.1061553167056687,1071.6797255750193,nan,nan
115.24,2.6596029176417173,21.0278,3.42946,0.10638411670566869,1070.5088136054874,nan,nan
115.46,2.6665729176417177,21.0024,3.43594,0.1066629167056687,1069.2157195173954,nan,nan
115.66,2.6737529176417176,20.9757,3.44226,0.1069501167056687,1067.856443448417,nan,nan
115.88,2.6808729176417176,20.9494,3.44885,0.1072349167056687,1066.5175310658651,nan,nan
116.1,2.6874029176417173,20.9316,3.45482,0.10749611670566869,1065.6113470198793,nan,nan
116.3,2.6940729176417175,20.9065,3.46097,0.1077629167056687,1064.3335256966075,nan,nan
116.51,2.7011829176417175,20.8884,3.46736,0.1080473167056687,1063.4120688858018,nan,nan
116.71,2.7078529176417176,20.8664,3.47365,0.1083141167056687,1062.2920661323362,nan,nan
116.91,2.7144029176417175,20.8382,3.48012,0.1085761167056687,1060.8564262392579,nan,nan
117.13,2.7215629176417173,20.8014,3.48634,0.1088625167056687,1058.9829670880067,nan,nan
117.34,2.7277929176417177,20.7725,3.49234,0.10911171670566872,1057.5116907436816,nan,nan
117.54,2.7348029176417175,20.7538,3.49882,0.1093921167056687,1056.559688403236,nan,nan
117.74,2.7414229176417173,20.7382,3.50489,0.1096569167056687,1055.7655046325967,nan,nan
117.94,2.7471129176417177,20.723,3.50989,0.1098845167056687,1054.9916845483842,nan,nan
118.16,2.7544829176417176,20.7014,3.5171,0.1101793167056687,1053.8920454813453,nan,nan
118.36,2.7615429176417177,20.66,3.52337,0.1104617167056687,1051.7844039361878,nan,nan
118.58,2.7677829176417177,20.6372,3.52932,0.11071131670566871,1050.623673809869,nan,nan
118.79,2.7745829176417174,20.611,3.53604,0.11098331670566869,1049.289852348924,nan,nan
118.99,2.7809829176417176,20.5875,3.54141,0.11123931670566871,1048.0934857713585,nan,nan
119.19,2.7874629176417174,20.5632,3.54758,0.1114985167056687,1046.8563918209397,nan,nan
119.39,2.7943829176417174,20.5358,3.55414,0.1117753167056687,1045.4614793007145,nan,nan
119.6,2.8018229176417173,20.4987,3.56062,0.1120729167056687,1043.5727473846434,nan,nan
119.8,2.8079929176417173,20.4793,3.56683,0.11231971670566869,1042.585108592951,nan,nan
120,2.8145129176417174,20.4609,3.57301,0.1125805167056687,1041.6483790173254,nan,nan
120.2,2.8211829176417176,20.4279,3.57858,0.11284731670566871,1039.9683748871273,nan,nan
120.42,2.8284729176417174,20.4032,3.58514,0.1131389167056687,1038.710917250282,nan,nan
120.63,2.8353729176417177,20.3792,3.59138,0.11341491670566871,1037.4890960646833,nan,nan
120.83,2.8419129176417175,20.3294,3.59681,0.1136765167056687,1034.953817104566,nan,nan
121.03,2.8484329176417176,20.3111,3.60313,0.1139373167056687,1034.022178450547,nan,nan
121.23,2.8548429176417174,20.2713,3.60861,0.11419371670566869,1031.995991651096,nan,nan
121.45,2.8623329176417176,20.2513,3.61601,0.1144933167056687,1030.9778073297637,nan,nan
121.66,2.8695829176417176,20.1981,3.62225,0.1147833167056687,1028.26943703502,nan,nan
121.86,2.8766029176417174,20.1509,3.6284,0.1150641167056687,1025.866522036676,nan,nan
122.06,2.8843729176417177,20.0688,3.63387,0.11537491670566871,1021.6868753976072,nan,nan
