Repository: materialdigital/demodata_tensiletest_42CrMoS4

# pmd_referenceproject

This repository contains data from a joint project between Fraunhofer IWM, Freiburg and IWT, Bremen. The provided python scripts generate a structured dataset using the [PMDco v2.0.7](https://github.com/materialdigital/core-ontology) and [TTO v2.0.1](https://github.com/materialdigital/application-ontologies). The resulting ABox is published to [github-pages](https://matttjung.github.io/pmd_referenceproject/) as .ttl and .rdf alongside all references file resources.

**The repo is currently WIP**

File: resources/46NTBL.csv (part 2 of 2)
Time,Displacement,Force,Machine Displacement,Engineering Strain,Engineering Stress,True Strain,True Stress
s,mm,kN,mm,,MPa,,MPa
67.0701,1.2043352531321494,23.4265,1.97662,0.048173410125285976,1189.293065390036,0.04704903988738394,1246.5853679882287
67.2701,1.2093552531321494,23.422,1.98205,0.04837421012528598,1189.0646139015826,0.047240592894503323,1246.5846753869998
67.4901,1.2154852531321494,23.4338,1.98913,0.04861941012528598,1189.663664471305,0.047474451499269266,1247.504410085386
67.7101,1.2214452531321494,23.4412,1.99568,0.04885781012528598,1190.0393402523173,0.047701772205043694,1248.1820563799854
67.9101,1.2267952531321493,23.4291,2.00148,0.04907181012528597,1189.4250595833646,0.04790578286267179,1247.7923002654966
68.1301,1.2325652531321494,23.4269,2.00819,0.04930261012528597,1189.3133721890097,0.048125762670568166,1247.9496256948337
68.3401,1.2377952531321494,23.4276,2.01418,0.04951181012528598,1189.3489090872138,0.04832511331222028,1248.235726446656
68.5401,1.2431252531321495,23.4284,2.02045,0.04972501012528598,1189.389522685161,0.04852823475014122,1248.5319287435896
68.7401,1.2482352531321494,23.4337,2.02599,0.049929410125285976,1189.6585877715615,0.04872293345738982,1249.0575393094764
68.9401,1.2538352531321495,23.4362,2.03201,0.05015341012528598,1189.7855052651469,0.04893625837837817,1249.4573056718305
69.1601,1.2597552531321494,23.4439,2.03854,0.050390210125285974,1190.1764111453895,0.04916172382334219,1250.1496505891644
69.3601,1.2656352531321495,23.4494,2.04523,0.05062541012528598,1190.4556296312771,0.04938561554381815,1250.722934117316
69.5701,1.2715552531321495,23.4416,2.05151,0.05086221012528598,1190.0596470512912,0.049610979708441826,1250.5887108812378
69.7701,1.2768152531321495,23.4454,2.05725,0.05107261012528598,1190.2525616415405,0.04981117621184975,1251.041866672882
69.9701,1.2822252531321494,23.4397,2.06301,0.05128901012528598,1189.963189756166,0.050017039940220574,1250.9952238442877
70.1901,1.2884752531321495,23.4464,2.06963,0.05153901012528598,1190.3033286389748,0.05025481497343316,1251.6503839458605
70.3901,1.2937552531321495,23.4448,2.07555,0.05175021012528598,1190.2221014430802,0.05045564327481604,1251.8163452885192
70.6001,1.2992152531321495,23.4505,2.08166,0.05196861012528598,1190.5114733284545,0.05066327558639908,1252.3806999355409
70.8001,1.3049452531321495,23.4551,2.08833,0.05219781012528598,1190.7450015166517,0.05088112907811969,1252.8992830134512
71.0001,1.3102252531321494,23.4476,2.09387,0.052409010125285975,1190.3642490358957,0.0510818316499033,1252.7500610163963
71.2201,1.3162652531321495,23.4424,2.10075,0.052650610125285977,1190.1002606492382,0.05131137384313783,1252.7597654826825
71.4201,1.3215952531321495,23.448,2.10645,0.05286381012528598,1190.3845558348694,0.05151388967364297,1253.312818970597
71.6301,1.3276552531321495,23.455,2.11308,0.05310621012528598,1190.7399248169081,0.05174409238188616,1253.975609468802
71.8301,1.3329852531321493,23.4512,2.11837,0.053319410125285974,1190.5470102266584,0.0519465206078615,1254.0262745383668
72.0301,1.3385252531321494,23.4502,2.12486,0.053541010125285976,1190.496243229224,0.0521568810082821,1254.236614642075
72.2301,1.3440452531321494,23.4466,2.1311,0.053761810125285976,1190.3134820384614,0.0523664379819511,1254.306889449381
72.4501,1.3499652531321493,23.4439,2.13744,0.05399861012528597,1190.1764111453895,0.052591131451589626,1254.4442831511415
72.6701,1.3559452531321494,23.4538,2.14439,0.05423781012528597,1190.6790044199872,0.05281805097420937,1255.258826181883
72.8701,1.3612152531321495,23.444,2.15022,0.054448610125285984,1190.1814878451328,0.05301798587081387,1254.985215655145
73.0901,1.3675152531321495,23.4536,2.15712,0.05470061012528598,1190.6688510205004,0.053256944782568184,1255.799163628495
73.3101,1.3738752531321494,23.4496,2.16351,0.054955010125285975,1190.4657830307638,0.053498121587721714,1255.887842191026
73.5101,1.3794052531321495,23.4511,2.16914,0.05517621012528598,1190.541933526915,0.053707776796542234,1256.2315254141604
73.7201,1.3848452531321493,23.452,2.17529,0.05539381012528597,1190.5876238246058,0.05391397701608786,1256.5388085962613
73.9201,1.3905352531321495,23.4613,2.18127,0.05562141012528598,1191.059756900743,0.05412960786393628,1257.3081801230426
74.1301,1.3969852531321494,23.4723,2.18825,0.05587941012528597,1191.618193872518,nan,nan
74.3401,1.4024752531321494,23.4462,2.19418,0.056099010125285974,1190.293175239488,nan,nan
74.5401,1.4079252531321493,23.4562,2.19978,0.05631701012528598,1190.800845213829,nan,nan
74.7501,1.4139852531321495,23.4439,2.20625,0.05655941012528598,1190.1764111453895,nan,nan
74.9501,1.4195752531321495,23.4549,2.21208,0.05678301012528598,1190.7348481171646,nan,nan
75.1501,1.4250352531321495,23.4515,2.21835,0.05700141012528598,1190.5622403258888,nan,nan
75.3501,1.4306952531321495,23.4584,2.22472,0.05722781012528598,1190.912532608184,nan,nan
75.5601,1.4362552531321495,23.4523,2.23008,0.05745021012528598,1190.602853923836,nan,nan
75.7701,1.4427752531321494,23.4448,2.23707,0.057711010125285976,1190.2221014430802,nan,nan
75.9701,1.4481052531321494,23.4413,2.24265,0.05792421012528598,1190.0444169520608,nan,nan
76.1701,1.4536652531321494,23.4449,2.24895,0.05814661012528598,1190.2271781428237,nan,nan
76.3701,1.4591352531321495,23.4425,2.25481,0.05836541012528598,1190.1053373489817,nan,nan
76.5701,1.4648252531321495,23.4537,2.26086,0.05859301012528598,1190.6739277202437,nan,nan
76.7801,1.4705852531321495,23.448,2.26685,0.05882341012528598,1190.3845558348694,nan,nan
76.9801,1.4762452531321495,23.4499,2.27316,0.05904981012528598,1190.481013129994,nan,nan
77.1801,1.4818452531321493,23.4479,2.279,0.05927381012528597,1190.3794791351258,nan,nan
77.3801,1.4877452531321493,23.4512,2.28527,0.05950981012528597,1190.5470102266584,nan,nan
77.6001,1.4939952531321494,23.4553,2.29215,0.05975981012528598,1190.7551549161385,nan,nan
77.8001,1.4995952531321495,23.4379,2.29788,0.05998381012528598,1189.8718091607848,nan,nan
78.0201,1.5061352531321495,23.4488,2.30434,0.060245410125285975,1190.4251694328166,nan,nan
78.2401,1.5122552531321494,23.445,2.31112,0.06049021012528597,1190.232254842567,nan,nan
78.4401,1.5180052531321495,23.4517,2.3177,0.06072021012528598,1190.5723937253754,nan,nan
78.6501,1.5241652531321495,23.4491,2.32401,0.06096661012528598,1190.440399532047,nan,nan
78.8501,1.5295952531321495,23.4252,2.32939,0.06118381012528598,1189.2270682933718,nan,nan
79.0501,1.5355352531321493,23.4418,2.3354,0.06142141012528597,1190.0698004507778,nan,nan
79.2501,1.5408252531321494,23.4365,2.34129,0.06163301012528597,1189.800735364377,nan,nan
79.4701,1.5472852531321495,23.4409,2.34813,0.06189141012528598,1190.0241101530871,nan,nan
79.6901,1.5536052531321494,23.4276,2.35476,0.062144210125285974,1189.3489090872138,nan,nan
79.8901,1.5592252531321493,23.4333,2.36121,0.06236901012528597,1189.6382809725878,nan,nan
80.1001,1.5650452531321495,23.4182,2.36641,0.06260181012528598,1188.8716993113328,nan,nan
80.3001,1.5706052531321495,23.4245,2.37265,0.06282421012528598,1189.1915313951679,nan,nan
80.5001,1.5766952531321494,23.4309,2.37914,0.06306781012528598,1189.5164401787463,nan,nan
80.7101,1.5834352531321494,23.4313,2.38561,0.06333741012528597,1189.5367469777198,nan,nan
80.9101,1.5892352531321494,23.4154,2.39153,0.06356941012528598,1188.7295517185175,nan,nan
81.1101,1.5949352531321495,23.4086,2.39739,0.06379741012528597,1188.3843361359654,nan,nan
81.3101,1.6009452531321495,23.4268,2.40379,0.06403781012528598,1189.3082954892664,nan,nan
81.5301,1.6072752531321495,23.4072,2.41066,0.06429101012528599,1188.313262339558,nan,nan
81.7501,1.6134252531321494,23.4002,2.41701,0.06453701012528597,1187.9578933575192,nan,nan
81.9501,1.6194852531321495,23.4179,2.42342,0.06477941012528599,1188.8564692121026,nan,nan
82.2401,1.6278352531321494,23.3995,2.43192,0.06511341012528597,1187.9223564593153,nan,nan
82.4401,1.6335952531321494,23.3962,2.43777,0.06534381012528598,1187.7548253677828,nan,nan
82.6401,1.6395352531321494,23.3886,2.44349,0.06558141012528598,1187.3689961872835,nan,nan
82.8401,1.6450752531321495,23.3868,2.44927,0.06580301012528599,1187.277615591902,nan,nan
83.0601,1.6515652531321494,23.3952,2.45623,0.06606261012528597,1187.7040583703485,nan,nan
83.2701,1.6583852531321495,23.3903,2.46306,0.06633541012528597,1187.4553000829214,nan,nan
83.4701,1.6642952531321493,23.3804,2.46906,0.06657181012528597,1186.952706808324,nan,nan
83.6801,1.6703452531321494,23.37,2.47482,0.06681381012528598,1186.4247300350091,nan,nan
83.8801,1.6760552531321495,23.3687,2.48083,0.06704221012528598,1186.358732938345,nan,nan
84.0801,1.6820252531321493,23.3742,2.48686,0.06728101012528598,1186.6379514242324,nan,nan
84.2801,1.6877952531321494,23.3414,2.49221,0.06751181012528598,1184.972793908394,nan,nan
84.4801,1.6937552531321494,23.3537,2.4986,0.06775021012528598,1185.5972279768334,nan,nan
84.6901,1.7005252531321495,23.3564,2.50565,0.06802101012528598,1185.7342988699054,nan,nan
84.8901,1.7065552531321495,23.3452,2.51125,0.06826221012528598,1185.1657084986432,nan,nan
85.0901,1.7122552531321493,23.338,2.517,0.06849021012528597,1184.8001861171178,nan,nan
85.2901,1.7183252531321493,23.3429,2.52282,0.06873301012528597,1185.048944404545,nan,nan
85.4901,1.7241752531321495,23.3312,2.52879,0.06896701012528599,1184.454970534566,nan,nan
85.7101,1.7308852531321495,23.325,2.53557,0.06923541012528597,1184.1402151504744,nan,nan
85.9201,1.7371252531321495,23.3186,2.54174,0.06948501012528598,1183.8153063668963,nan,nan
86.1201,1.7432752531321494,23.3107,2.54793,0.06973101012528597,1183.4142470871668,nan,nan
86.3201,1.7494852531321494,23.3029,2.55404,0.06997941012528598,1183.018264507181,nan,nan
86.5201,1.7557152531321494,23.3045,2.55999,0.07022861012528597,1183.0994917030753,nan,nan
86.7301,1.7624952531321494,23.2916,2.56677,0.07049981012528597,1182.4445974361754,nan,nan
86.9301,1.7685352531321494,23.2851,2.57246,0.07074141012528598,1182.1146119528537,nan,nan
87.1301,1.7744252531321494,23.2686,2.57842,0.07097701012528597,1181.276956495191,nan,nan
87.3501,1.7808952531321494,23.2561,2.58467,0.07123581012528597,1180.6423690272647,nan,nan
87.5501,1.7870352531321494,23.2603,2.59087,0.07148141012528597,1180.855590416488,nan,nan
87.7601,1.7930152531321495,23.2419,2.59661,0.07172061012528598,1179.9214776637004,nan,nan
87.9601,1.7989452531321495,23.2387,2.60268,0.07195781012528597,1179.7590232719115,nan,nan
88.2501,1.8083452531321493,23.2372,2.61208,0.07233381012528597,1179.6828727757602,nan,nan
88.3801,1.8120452531321494,23.2264,2.61553,0.07248181012528597,1179.134589203472,nan,nan
88.5801,1.8183052531321495,23.223,2.62182,0.07273221012528598,1178.9619814121959,nan,nan
88.8001,1.8252652531321494,23.1998,2.62825,0.07301061012528598,1177.7841870717245,nan,nan
89.0101,1.8318152531321494,23.1843,2.63496,0.07327261012528598,1176.997298611496,nan,nan
89.2101,1.8381652531321495,23.1816,2.64084,0.07352661012528598,1176.8602277184239,nan,nan
89.4101,1.8442552531321494,23.1665,2.6474,0.07377021012528598,1176.093646057169,nan,nan
89.6201,1.8503752531321493,23.1584,2.65297,0.07401501012528597,1175.682433377953,nan,nan
89.8201,1.8565352531321495,23.1496,2.65936,0.07426141012528598,1175.2356838005326,nan,nan
90.0201,1.8630152531321493,23.1411,2.66502,0.07452061012528598,1174.804164322343,nan,nan
90.2201,1.8691052531321495,23.1262,2.67065,0.07476421012528597,1174.0477360605746,nan,nan
90.4201,1.8753552531321493,23.1146,2.67672,0.07501421012528597,1173.458838890339,nan,nan
90.6401,1.8825652531321495,23.1093,2.6843,0.07530261012528598,1173.1897738039384,nan,nan
90.8601,1.8895252531321494,23.0993,2.69091,0.07558101012528598,1172.6821038295973,nan,nan
91.0701,1.8957852531321495,23.0629,2.69658,0.07583141012528598,1170.8341851229957,nan,nan
91.2701,1.9018652531321494,23.0646,2.70286,0.07607461012528598,1170.9204890186338,nan,nan
91.4701,1.9079852531321495,23.0475,2.70902,0.07631941012528598,1170.0523733625107,nan,nan
91.6701,1.9143852531321495,23.0485,2.7152,0.07657541012528597,1170.1031403599447,nan,nan
91.8901,1.9214452531321495,23.0323,2.72163,0.07685781012528597,1169.2807150015121,nan,nan
92.0901,1.9275752531321495,23.0183,2.7277,0.07710301012528598,1168.5699770374347,nan,nan
92.3001,1.9338352531321494,23.0027,2.73372,0.07735341012528597,1167.7780118774629,nan,nan
92.5001,1.9402952531321493,22.996,2.73958,0.07761181012528598,1167.4378729946543,nan,nan
92.7001,1.9463852531321495,22.968,2.74545,0.07785541012528598,1166.0163970664994,nan,nan
92.9001,1.9526552531321495,22.9601,2.75133,0.07810621012528599,1165.6153377867702,nan,nan
93.1201,1.9597652531321494,22.9525,2.75891,0.07839061012528598,1165.2295086062709,nan,nan
93.3401,1.9669352531321493,22.9267,2.76508,0.07867741012528598,1163.919720072471,nan,nan
93.5401,1.9733452531321494,22.9204,2.77135,0.07893381012528597,1163.599887988636,nan,nan
93.7501,1.9803352531321494,22.9056,2.77853,0.07921341012528597,1162.8485364266112,nan,nan
93.9501,1.9863752531321495,22.8774,2.78412,0.07945501012528598,1161.4169070989697,nan,nan
94.1501,1.9925952531321494,22.8772,2.79043,0.07970381012528598,1161.4067536994826,nan,nan
94.3601,1.9988352531321494,22.8432,2.79574,0.07995341012528598,1159.6806757867232,nan,nan
94.5601,2.005205253132149,22.8433,2.80214,0.08020821012528596,1159.6857524864665,nan,nan
94.7601,2.011645253132149,22.8253,2.80828,0.08046581012528596,1158.7719465326527,nan,nan
94.9601,2.017545253132149,22.8009,2.81377,0.08070181012528596,1157.5332317952605,nan,nan
95.1801,2.024045253132149,22.7898,2.82058,0.08096181012528597,1156.969718123742,nan,nan
95.4001,2.0308652531321494,22.7834,2.82749,0.08123461012528597,1156.6448093401639,nan,nan
95.6001,2.0374252531321493,22.7696,2.83305,0.08149701012528597,1155.9442247755733,nan,nan
95.8101,2.0444952531321494,22.747,2.83981,0.08177981012528597,1154.7968906335625,nan,nan
96.0101,2.050815253132149,22.7301,2.84555,0.08203261012528597,1153.938928376926,nan,nan
96.2601,2.058425253132149,22.7092,2.85313,0.08233701012528596,1152.8778981305534,nan,nan
96.4101,2.063355253132149,22.6938,2.85726,0.08253421012528596,1152.096086370068,nan,nan
96.6201,2.0699652531321493,22.7022,2.86395,0.08279861012528597,1152.5225291485146,nan,nan
96.8301,2.0770152531321493,22.6641,2.8704,0.08308061012528598,1150.5883065462754,nan,nan
97.0201,2.082765253132149,22.6509,2.87576,0.08331061012528597,1149.918182180145,nan,nan
97.2601,2.0901152531321494,22.6243,2.88285,0.08360461012528597,1148.567780048398,nan,nan
97.4601,2.0966152531321494,22.6158,2.88887,0.08386461012528597,1148.136260570208,nan,nan
97.6601,2.102965253132149,22.5937,2.89515,0.08411861012528597,1147.0143099269142,nan,nan
97.8801,2.1097652531321494,22.5791,2.90146,0.08439061012528598,1146.2731117643764,nan,nan
98.0801,2.116165253132149,22.5621,2.90783,0.08464661012528596,1145.4100728079968,nan,nan
98.2901,2.1233052531321492,22.5488,2.9148,0.08493221012528597,1144.734871742123,nan,nan
98.4901,2.1297452531321492,22.5344,2.92058,0.08518981012528597,1144.003826979072,nan,nan
98.6901,2.1361452531321494,22.5109,2.92641,0.08544581012528597,1142.8108025393703,nan,nan
98.9101,2.1428452531321494,22.4757,2.9326,0.08571381012528598,1141.02380422969,nan,nan
99.1201,2.149115253132149,22.479,2.93895,0.08596461012528596,1141.1913353212226,nan,nan
99.3201,2.155345253132149,22.4582,2.94479,0.08621381012528596,1140.1353817745933,nan,nan
99.5201,2.1614052531321493,22.4427,2.95078,0.08645621012528597,1139.3484933143645,nan,nan
99.7201,2.167895253132149,22.4253,2.9567,0.08671581012528597,1138.4651475590113,nan,nan
99.9401,2.1744952531321493,22.4054,2.96323,0.08697981012528597,1137.4548843100727,nan,nan
100.14,2.181575253132149,22.3977,2.97016,0.08726301012528596,1137.06397842983,nan,nan
100.36,2.1882052531321494,22.381,2.97576,0.08752821012528597,1136.2161695726804,nan,nan
100.56,2.194735253132149,22.3494,2.98167,0.08778941012528596,1134.6119324537626,nan,nan
100.78,2.2019552531321493,22.3389,2.98872,0.08807821012528598,1134.0788789807045,nan,nan
101,2.2088652531321493,22.294,2.99534,0.08835461012528598,1131.7994407959134,nan,nan
101.21,2.215415253132149,22.2964,3.00185,0.08861661012528596,1131.9212815897552,nan,nan
101.41,2.2219452531321493,22.2805,3.0079,0.08887781012528598,1131.114086330553,nan,nan
101.61,2.228485253132149,22.2638,3.01415,0.08913941012528596,1130.2662774734033,nan,nan
101.81,2.2346852531321493,22.2381,3.02037,0.08938741012528598,1128.9615656393469,nan,nan
102.03,2.241435253132149,22.217,3.02595,0.08965741012528597,1127.8903819934874,nan,nan
102.23,2.2482552531321494,22.2182,3.03315,0.08993021012528597,1127.9513023904083,nan,nan
102.45,2.2553552531321492,22.1847,3.03966,0.09021421012528597,1126.250607976366,nan,nan
102.67,2.2623452531321493,22.1578,3.04558,0.09049381012528597,1124.8849757453886,nan,nan
102.88,2.2689352531321494,22.1386,3.05274,0.09075741012528597,1123.9102493946534,nan,nan
103.08,2.2744152531321493,22.1222,3.05785,0.09097661012528598,1123.0776706367344,nan,nan
103.28,2.281245253132149,22.1123,3.06469,0.09124981012528596,1122.5750773621369,nan,nan
103.48,2.287655253132149,22.0906,3.07081,0.09150621012528597,1121.4734335178166,nan,nan
103.68,2.2935352531321493,22.0703,3.07642,0.09174141012528597,1120.4428634699043,nan,nan
103.9,2.301145253132149,22.062,3.08311,0.09204581012528595,1120.0214973912011,nan,nan
104.11,2.307785253132149,22.031,3.08896,0.09231141012528596,1118.4477204707441,nan,nan
104.31,2.314035253132149,22.0122,3.09539,0.09256141012528596,1117.4933009189829,nan,nan
104.51,2.3203852531321494,21.9928,3.10151,0.09281541012528598,1116.5084211687613,nan,nan
104.71,2.326915253132149,21.9821,3.10758,0.09307661012528597,1115.9652142962163,nan,nan
104.93,2.333885253132149,21.9483,3.11396,0.09335541012528596,1114.2492897829436,nan,nan
105.15,2.340695253132149,21.9351,3.12028,0.09362781012528597,1113.5791654168133,nan,nan
105.35,2.3470152531321493,21.9126,3.12608,0.09388061012528598,1112.436907974546,nan,nan
105.57,2.354105253132149,21.9002,3.13271,0.09416421012528596,1111.8073972063632,nan,nan
105.78,2.360545253132149,21.8762,3.13951,0.09442181012528597,1110.5889892679447,nan,nan
105.98,2.366895253132149,21.8602,3.14538,0.09467581012528596,1109.7767173089992,nan,nan
106.19,2.3739952531321493,21.8342,3.15213,0.09495981012528597,1108.4567753757124,nan,nan
106.39,2.3800952531321493,21.8081,3.15737,0.09520381012528598,1107.1317567426822,nan,nan
106.59,2.386305253132149,21.8029,3.16419,0.09545221012528597,1106.867768356025,nan,nan
106.79,2.3927052531321493,21.7841,3.17009,0.09570821012528598,1105.9133488042637,nan,nan
106.99,2.399315253132149,21.7665,3.17601,0.09597261012528596,1105.0198496494236,nan,nan
107.2,2.406225253132149,21.741,3.18244,0.09624901012528596,1103.7252912148538,nan,nan
107.4,2.4124952531321493,21.7314,3.18929,0.09649981012528597,1103.2379280394866,nan,nan
107.6,2.4190152531321494,21.7014,3.19508,0.09676061012528597,1101.7149181164632,nan,nan
107.8,2.425415253132149,21.6814,3.20081,0.09701661012528597,1100.6995781677813,nan,nan
108.02,2.4324152531321492,21.6634,3.20737,0.09729661012528597,1099.7857722139672,nan,nan
108.23,2.4387352531321493,21.6445,3.21327,0.09754941012528598,1098.826275962463,nan,nan
108.43,2.445265253132149,21.6236,3.21966,0.09781061012528597,1097.76524571609,nan,nan
108.63,2.4517352531321492,21.6108,3.22561,0.09806941012528597,1097.1154281489337,nan,nan
108.83,2.4581052531321492,21.5836,3.23158,0.09832421012528597,1095.734565818726,nan,nan
109.05,2.465285253132149,21.5774,3.23836,0.09861141012528597,1095.4198104346344,nan,nan
109.26,2.471925253132149,21.531,3.24406,0.09887701012528596,1093.064221753692,nan,nan
109.46,2.4783952531321494,21.5234,3.25034,0.09913581012528598,1092.6783925731927,nan,nan
109.66,2.4848352531321494,21.5038,3.25647,0.09939341012528598,1091.6833594234843,nan,nan
109.86,2.490885253132149,21.4793,3.26189,0.09963541012528596,1090.4395679863487,nan,nan
110.08,2.498165253132149,21.473,3.2688,0.09992661012528598,1090.119735902514,nan,nan
110.28,2.504855253132149,21.442,3.27468,0.10019421012528597,1088.5459589820568,nan,nan
110.5,2.511565253132149,21.4179,3.28149,0.10046261012528596,1087.3224743438948,nan,nan
110.7,2.5176452531321494,21.3997,3.28743,0.10070581012528597,1086.3985149905943,nan,nan
110.92,2.524655253132149,21.3774,3.29417,0.10098621012528597,1085.2664109478137,nan,nan
111.14,2.5316552531321492,21.3535,3.3009,0.10126621012528597,1084.0530797091385,nan,nan
111.35,2.5380952531321492,21.3358,3.3069,0.10152381012528597,1083.1545038545548,nan,nan
111.55,2.5444952531321494,21.3107,3.31269,0.10177981012528597,1081.880252218959,nan,nan
111.75,2.5511352531321494,21.3003,3.31915,0.10204541012528598,1081.3522754456442,nan,nan
111.96,2.558125253132149,21.2712,3.32563,0.10232501012528596,1079.874955820312,nan,nan
112.16,2.564835253132149,21.2573,3.33242,0.10259341012528596,1079.1692945559778,nan,nan
112.36,2.571365253132149,21.2365,3.33788,0.10285461012528596,1078.1133410093485,nan,nan
112.56,2.577315253132149,21.201,3.34354,0.10309261012528596,1076.3111126004378,nan,nan
112.76,2.583685253132149,21.1892,3.34914,0.10334741012528596,1075.7120620307153,nan,nan
112.98,2.590955253132149,21.167,3.35605,0.10363821012528597,1074.5850346876782,nan,nan
113.19,2.5973452531321493,21.1484,3.36193,0.10389381012528597,1073.6407685354038,nan,nan
113.39,2.603815253132149,21.1265,3.36813,0.10415261012528595,1072.528971291597,nan,nan
113.59,2.6101152531321494,21.0986,3.37361,0.10440461012528597,1071.1125720631856,nan,nan
113.79,2.6167452531321493,21.0955,3.38058,0.10466981012528598,1070.9551943711397,nan,nan
114.01,2.623705253132149,21.0634,3.38724,0.10494821012528596,1069.325573753505,nan,nan
114.22,2.6309752531321493,21.0377,3.39363,0.10523901012528597,1068.0208619194486,nan,nan
114.42,2.637175253132149,21.0121,3.39904,0.10548701012528597,1066.7212267851355,nan,nan
114.62,2.643565253132149,20.9924,3.40536,0.10574261012528596,1065.7211169356838,nan,nan
114.82,2.649775253132149,20.9725,3.41172,0.10599101012528596,1064.710853686745,nan,nan
115.03,2.655965253132149,20.9489,3.4169,0.10623861012528596,1063.5127525473001,nan,nan
115.23,2.6624852531321492,20.9406,3.42306,0.10649941012528596,1063.091386468597,nan,nan
115.43,2.6689952531321492,20.9149,3.42909,0.10675981012528597,1061.7866746345405,nan,nan
115.63,2.675615253132149,20.9009,3.43505,0.10702461012528597,1061.0759366704633,nan,nan
115.85,2.682785253132149,20.8602,3.44129,0.10731141012528596,1059.0097198748952,nan,nan
116.07,2.6897652531321494,20.8445,3.44785,0.10759061012528598,1058.2126780151796,nan,nan
116.28,2.696915253132149,20.8218,3.45496,0.10787661012528597,1057.0602671734255,nan,nan
116.48,2.703425253132149,20.8024,3.46078,0.10813701012528597,1056.075387423204,nan,nan
116.68,2.709635253132149,20.7775,3.46662,0.10838541012528596,1054.8112891870946,nan,nan
116.89,2.7163352531321494,20.7534,3.47279,0.10865341012528598,1053.5878045489326,nan,nan
117.09,2.722455253132149,20.7301,3.47865,0.10889821012528596,1052.4049335087182,nan,nan
117.29,2.7293352531321493,20.718,3.48537,0.10917341012528597,1051.7906528397655,nan,nan
117.49,2.7357152531321494,20.6755,3.49077,0.10942861012528597,1049.633055448816,nan,nan
117.69,2.742105253132149,20.6627,3.49707,0.10968421012528597,1048.9832378816595,nan,nan
117.9,2.749045253132149,20.6374,3.5032,0.10996181012528597,1047.6988328465766,nan,nan
118.1,2.7555852531321494,20.6218,3.50975,0.11022341012528597,1046.9068676866048,nan,nan
118.31,2.761835253132149,20.5902,3.51542,0.11047341012528596,1045.3026305676872,nan,nan
118.51,2.7681252531321494,20.5766,3.52136,0.11072501012528597,1044.6121994025832,nan,nan
118.71,2.7746052531321492,20.5675,3.52748,0.11098421012528598,1044.1502197259329,nan,nan
118.91,2.781025253132149,20.518,3.53317,0.11124101012528596,1041.6372533529448,nan,nan
119.11,2.787525253132149,20.514,3.5389,0.11150101012528596,1041.4341853632084,nan,nan
119.32,2.794465253132149,20.4892,3.54565,0.11177861012528596,1040.1751638268427,nan,nan
119.52,2.8008452531321493,20.4663,3.55173,0.11203381012528597,1039.0125995856015,nan,nan
119.73,2.8077652531321493,20.4511,3.55824,0.11231061012528597,1038.2409412246031,nan,nan
119.93,2.8141252531321492,20.4155,3.56376,0.11256501012528597,1036.4336361159492,nan,nan
120.13,2.820665253132149,20.4027,3.5696,0.11282661012528596,1035.7838185487926,nan,nan
120.33,2.8270752531321492,20.3754,3.57571,0.11308301012528597,1034.3978795188414,nan,nan
120.53,2.833615253132149,20.3561,3.58145,0.11334461012528596,1033.4180764683633,nan,nan
120.75,2.840815253132149,20.3267,3.58833,0.11363261012528597,1031.9255267438004,nan,nan
120.96,2.847935253132149,20.2873,3.59443,0.11391741012528596,1029.925307044897,nan,nan
121.16,2.8544752531321493,20.2696,3.60068,0.11417901012528597,1029.0267311903135,nan,nan
121.36,2.861085253132149,20.2487,3.60728,0.11444341012528597,1027.9657009439406,nan,nan
121.56,2.867715253132149,20.2272,3.61308,0.11470861012528596,1026.8742104991074,nan,nan
121.78,2.8741952531321493,20.1906,3.61884,0.11496781012528597,1025.016138393019,nan,nan
121.98,2.8805152531321494,20.1875,3.62529,0.11522061012528598,1024.8587607009733,nan,nan
122.2,2.887325253132149,20.1488,3.63165,0.11549301012528597,1022.8940779002737,nan,nan
122.41,2.893755253132149,20.1401,3.63726,0.11575021012528597,1022.4524050225967,nan,nan
122.61,2.899865253132149,20.1098,3.64376,0.11599461012528596,1020.9141650003435,nan,nan
122.82,2.9075452531321493,20.0987,3.65093,0.11630181012528597,1020.3506513288249,nan,nan
123.02,2.9141352531321494,20.0595,3.65663,0.11656541012528597,1018.3605850294081,nan,nan
123.22,2.920605253132149,20.0334,3.66255,0.11682421012528596,1017.035566396378,nan,nan
123.43,2.9270852531321494,20.0044,3.66832,0.11708341012528597,1015.563323470789,nan,nan
123.65,2.9344752531321494,19.9814,3.6751,0.11737901012528598,1014.3956825298046,nan,nan
123.86,2.941685253132149,19.9512,3.68205,0.11766741012528596,1012.8625192072947,nan,nan
124.06,2.947925253132149,19.9181,3.68724,0.11791701012528596,1011.1821315922257,nan,nan
124.27,2.9543252531321493,19.8994,3.69331,0.11817301012528597,1010.2327887402081,nan,nan
124.47,2.9609652531321493,19.8825,3.69943,0.11843861012528598,1009.3748264835717,nan,nan
124.67,2.9675352531321493,19.8611,3.7057,0.11870141012528597,1008.288412738482,nan,nan
124.87,2.9741252531321494,19.8248,3.71134,0.11896501012528597,1006.4455707316239,nan,nan
125.07,2.980395253132149,19.8015,3.71677,0.11921581012528597,1005.2626996914092,nan,nan
125.29,2.9872152531321494,19.7802,3.72373,0.11948861012528597,1004.1813626460629,nan,nan
125.5,2.9945752531321492,19.7665,3.73094,0.11978301012528597,1003.4858547812156,nan,nan
125.7,3.0013152531321494,19.7304,3.73713,0.12005261012528598,1001.6531661738444,nan,nan
125.9,3.0077452531321494,19.702,3.74274,0.12030981012528598,1000.2113834467159,nan,nan
126.1,3.0138952531321492,19.6707,3.74841,0.12055581012528598,998.6223764270285,nan,nan
126.3,3.0203352531321492,19.6576,3.75442,0.12081341012528597,997.9573287606416,nan,nan
126.51,3.0267752531321492,19.6284,3.75968,0.12107101012528597,996.4749324355657,nan,nan
126.71,3.0332852531321493,19.6098,3.76602,0.12133141012528598,995.5306662832915,nan,nan
126.91,3.039915253132149,19.5891,3.772,0.12159661012528597,994.4797894364056,nan,nan
127.12,3.047215253132149,19.5499,3.77895,0.12188861012528596,992.4897231369888,nan,nan
127.32,3.0538452531321494,19.52,3.78469,0.12215381012528598,990.971789913709,nan,nan
127.52,3.060235253132149,19.5022,3.79039,0.12240941012528596,990.0681373593818,nan,nan
127.72,3.067155253132149,19.475,3.79698,0.12268621012528597,988.6872750291743,nan,nan
127.94,3.074205253132149,19.4443,3.80347,0.12296821012528597,987.1287282079473,nan,nan
128.16,3.0814352531321494,19.4104,3.81024,0.12325741012528597,985.4077269949311,nan,nan
128.36,3.0879252531321493,19.3839,3.81611,0.12351701012528597,984.0624015629276,nan,nan
128.57,3.0943652531321493,19.3547,3.82174,0.12377461012528597,982.5800052378517,nan,nan
128.77,3.1012052531321492,19.3533,3.82787,0.12404821012528597,982.5089314414438,nan,nan
128.97,3.107355253132149,19.3015,3.83354,0.12429421012528596,979.8792009743573,nan,nan
129.19,3.114615253132149,19.2814,3.84029,0.12458461012528596,978.8587843259319,nan,nan
129.39,3.121175253132149,19.2696,3.84706,0.12484701012528596,978.2597337562095,nan,nan
129.6,3.1283352531321493,19.2119,3.85273,0.12513341012528598,975.3304780042616,nan,nan
129.8,3.134795253132149,19.1993,3.85944,0.12539181012528597,974.6908138365918,nan,nan
130.01,3.1411352531321493,19.1681,3.86512,0.12564541012528596,973.1068835166477,nan,nan
130.21,3.1474552531321494,19.1501,3.87122,0.125898210125286,972.1930775628339,nan,nan
130.41,3.154455253132149,19.1343,3.87759,0.12617821012528596,971.3909590033751,nan,nan
130.61,3.1610152531321494,19.0935,3.88309,0.12644061012528598,969.3196655080636,nan,nan
130.81,3.167345253132149,19.0578,3.8892,0.12669381012528597,967.5072836996661,nan,nan
131.03,3.174395253132149,19.0265,3.89529,0.12697581012528597,965.9182766799787,nan,nan
131.23,3.181225253132149,19.0199,3.90177,0.12724901012528597,965.5832144969137,nan,nan
131.44,3.1885452531321494,18.9782,3.90865,0.12754181012528598,963.4662307039115,nan,nan
131.64,3.195065253132149,18.9375,3.91421,0.12780261012528596,961.4000139083435,nan,nan
131.85,3.2015552531321494,18.9168,3.9201,0.12806221012528599,960.3491370614574,nan,nan
132.05,3.208295253132149,18.8866,3.92673,0.12833181012528597,958.8159737389477,nan,nan
132.25,3.2147552531321493,18.8588,3.93204,0.12859021012528596,957.4046512102794,nan,nan
132.45,3.221305253132149,18.8316,3.93831,0.12885221012528597,956.023788880072,nan,nan
132.65,3.2279852531321493,18.7989,3.94406,0.12911941012528597,954.3637080639767,nan,nan
132.87,3.2354452531321494,18.7508,3.95103,0.12941781012528597,951.9218154873964,nan,nan
133.09,3.242865253132149,18.7269,3.95786,0.12971461012528596,950.7084842487212,nan,nan
133.29,3.249115253132149,18.7026,3.96385,0.12996461012528596,949.4748462110724,nan,nan
133.5,3.256485253132149,18.6779,3.97042,0.13025941012528597,948.2209013744501,nan,nan
133.7,3.2629752531321494,18.6387,3.97603,0.13051901012528597,946.2308350750333,nan,nan
133.9,3.2692652531321493,18.6136,3.98173,0.13077061012528599,944.9565834394373,nan,nan
134.1,3.2757152531321494,18.5695,3.98742,0.13102861012528597,942.7177588525932,nan,nan
134.31,3.2824952531321494,18.5578,3.99384,0.13129981012528597,942.1237849826141,nan,nan
134.51,3.2895452531321494,18.5244,3.99983,0.13158181012528597,940.4281672683152,nan,nan
134.72,3.2967852531321493,18.4589,4.00654,0.13187141012528597,937.1029289363814,nan,nan
134.92,3.3034952531321493,18.4197,4.01242,0.13213981012528597,935.1128626369643,nan,nan
