Repository: materialdigital/demodata_tensiletest_42CrMoS4

# pmd_referenceproject

This repository contains data from a joint project between Fraunhofer IWM, Freiburg and IWT, Bremen. The provided python scripts generate a structured dataset using the [PMDco v2.0.7](https://github.com/materialdigital/core-ontology) and [TTO v2.0.1](https://github.com/materialdigital/application-ontologies). The resulting ABox is published to [github-pages](https://matttjung.github.io/pmd_referenceproject/) as .ttl and .rdf alongside all references file resources.

**The repo is currently WIP**

File: resources/46NTBP.csv (part 2 of 2)
Time,Displacement,Force,Machine Displacement,Engineering Strain,Engineering Stress,True Strain,True Stress
s,mm,kN,mm,,MPa,,MPa
67.4501,1.180034262621336,23.3204,1.98478,0.04720137050485344,1187.6982191616753,0.046121244345368156,1243.7592028522802
67.6501,1.185214262621336,23.3228,1.99043,0.04740857050485344,1187.82045015797,0.0463190854771408,1244.133319716391
67.8701,1.191144262621336,23.328,1.99778,0.04764577050485344,1188.085283983275,0.04654552351874228,1244.692522764136
68.0701,1.1962542626213362,23.3271,2.00354,0.04785017050485345,1188.0394473596646,0.04674060860256246,1244.8873374823165
68.2801,1.201364262621336,23.3292,2.00949,0.04805457050485344,1188.1463994814223,0.04693565563561551,1245.24226440539
68.4801,1.2067242626213361,23.3376,2.01539,0.048268970504853445,1188.5742079684533,0.0471402042146428,1245.945461355712
68.6801,1.211924262621336,23.337,2.02099,0.04847697050485344,1188.5436502193797,0.0473386068886283,1246.1606456947952
68.9001,1.217764262621336,23.3388,2.02744,0.048710570504853445,1188.6353234666005,0.04756138143444092,1246.5344281948796
69.1001,1.2230942626213361,23.3476,2.03362,0.04892377050485344,1189.0835037863474,0.0477646580461612,1247.2579522366977
69.3201,1.229114262621336,23.3442,2.0406,0.04916457050485344,1188.9103432082634,0.04799420033601658,1247.3626096008754
69.5201,1.234434262621336,23.3403,2.0462,0.04937737050485344,1188.7117178392846,0.048197007815410704,1247.4071767544958
69.7401,1.2402142626213362,23.3407,2.05297,0.04960857050485345,1188.7320896720003,0.048417304670590015,1247.7033893538755
69.9501,1.2455642626213361,23.3376,2.05909,0.04982257050485345,1188.5742079684533,0.04862116941905534,1247.792030245212
70.1501,1.251244262621336,23.3497,2.06527,0.050049770504853444,1189.190455908105,0.048837563526877556,1248.7091653128678
70.3501,1.256434262621336,23.3429,2.07117,0.05025737050485344,1188.8441347519372,0.04903524890024275,1248.5923149046873
70.5501,1.2617042626213362,23.3461,2.07681,0.050468170504853443,1189.007109413663,0.04923594146725585,1249.0141229430349
70.7601,1.2671942626213362,23.3492,2.08381,0.050687770504853444,1189.1649911172105,0.04944496926620534,1249.4411132793657
70.9601,1.272564262621336,23.3574,2.08976,0.050902570504853445,1189.5826136878834,0.04964938588970841,1250.1354265524785
71.1601,1.278024262621336,23.345,2.09575,0.051120970504853445,1188.951086873695,0.049857185656480806,1249.7314203174785
71.3801,1.283994262621336,23.3568,2.10238,0.05135977050485344,1189.5520559388099,0.05008434588332043,1250.6471765354038
71.5801,1.289344262621336,23.3542,2.10838,0.05157377050485344,1189.4196390261573,0.050287871098516616,1250.7624945232578
71.8001,1.294874262621336,23.3476,2.11476,0.051794970504853446,1189.0835037863474,0.050498200363664314,1250.6720487927691
72.0201,1.3008442626213361,23.3552,2.12128,0.052033770504853444,1189.470568607947,0.050725215040639336,1251.3632071971704
72.2201,1.306384262621336,23.3634,2.12738,0.05225537050485344,1189.88819117862,0.050935832485267486,1252.0662394680087
72.4301,1.311804262621336,23.3498,2.1332,0.05247217050485344,1189.195548866284,0.05114184489926647,1251.5952204700084
72.6401,1.3172842626213361,23.3495,2.13905,0.052691370504853445,1189.1802699917473,0.05135009475399001,1251.8398081949442
72.8501,1.323304262621336,23.3618,2.14626,0.052932170504853444,1189.8067038477568,0.05157881560209975,1252.7857551636441
73.0501,1.328784262621336,23.3539,2.15181,0.05315137050485344,1189.4043601516205,0.05178697448708517,1252.6228319781274
73.2501,1.3341942626213361,23.3513,2.15754,0.053367770504853446,1189.271943238968,0.05199243191355557,1252.7407353736064
73.4601,1.3400342626213362,23.3725,2.16384,0.053601370504853446,1190.3516503729036,nan,nan
73.6601,1.345634262621336,23.358,2.17011,0.05382537050485344,1189.6131714369571,nan,nan
73.8601,1.3506342626213361,23.3455,2.17564,0.05402537050485345,1188.9765516645896,nan,nan
74.0601,1.356074262621336,23.351,2.18168,0.05424297050485344,1189.2566643644313,nan,nan
74.2801,1.362114262621336,23.3546,2.18848,0.05448457050485344,1189.4400108588734,nan,nan
74.4901,1.368414262621336,23.3615,2.19562,0.05473657050485344,1189.79142497322,nan,nan
74.6901,1.373394262621336,23.3473,2.20108,0.05493577050485344,1189.0682249118106,nan,nan
74.8901,1.3792842626213362,23.3658,2.20708,0.05517137050485345,1190.0104221749145,nan,nan
75.0901,1.3847642626213361,23.358,2.21348,0.055390570504853444,1189.6131714369571,nan,nan
75.3101,1.390644262621336,23.3624,2.22057,0.05562577050485344,1189.8372615968306,nan,nan
75.5201,1.396104262621336,23.3536,2.22645,0.05584417050485344,1189.3890812770837,nan,nan
75.7201,1.401634262621336,23.3511,2.23191,0.05606537050485344,1189.2617573226103,nan,nan
75.9201,1.407114262621336,23.3579,2.2383,0.05628457050485344,1189.6080784787782,nan,nan
76.1201,1.412774262621336,23.3574,2.24424,0.05651097050485344,1189.5826136878834,nan,nan
76.3401,1.418714262621336,23.3516,2.25055,0.05674857050485344,1189.287222113505,nan,nan
76.5401,1.424334262621336,23.3597,2.2569,0.05697337050485344,1189.6997517259992,nan,nan
76.7601,1.430314262621336,23.3467,2.26343,0.05721257050485344,1189.0376671627369,nan,nan
76.9801,1.4365942626213362,23.3507,2.27002,0.05746377050485345,1189.2413854898946,nan,nan
77.1801,1.442174262621336,23.352,2.2758,0.05768697050485344,1189.3075939462208,nan,nan
77.3901,1.4482842626213361,23.3499,2.28259,0.05793137050485345,1189.200641824463,nan,nan
77.5901,1.453724262621336,23.3462,2.28844,0.05814897050485344,1189.0122023718422,nan,nan
77.7901,1.459184262621336,23.3507,2.2942,0.05836737050485344,1189.2413854898946,nan,nan
78.0101,1.4656042626213361,23.3606,2.30174,0.05862417050485345,1189.7455883496098,nan,nan
78.2101,1.4712042626213362,23.3455,2.30719,0.05884817050485345,1188.9765516645896,nan,nan
78.4201,1.476544262621336,23.3369,2.31335,0.05906177050485344,1188.5385572612008,nan,nan
78.6201,1.482124262621336,23.3515,2.31921,0.05928497050485344,1189.282129155326,nan,nan
78.8201,1.488134262621336,23.3475,2.32529,0.059525370504853445,1189.0784108281684,nan,nan
79.0301,1.494524262621336,23.3464,2.33219,0.05978097050485344,1189.0223882881999,nan,nan
79.2301,1.5000742626213361,23.3363,2.33818,0.060002970504853446,1188.5079995121273,nan,nan
79.4301,1.5057342626213361,23.3417,2.34385,0.06022937050485345,1188.78301925379,nan,nan
79.6301,1.511284262621336,23.3371,2.34991,0.06045137050485344,1188.5487431775584,nan,nan
79.8501,1.517374262621336,23.3293,2.35655,0.06069497050485344,1188.1514924396013,nan,nan
80.0501,1.5230842626213361,23.3302,2.36291,0.06092337050485344,1188.1973290632118,nan,nan
80.2701,1.5291942626213362,23.336,2.36982,0.06116777050485345,1188.4927206375903,nan,nan
80.4901,1.5356342626213362,23.336,2.37588,0.061425370504853444,1188.4927206375903,nan,nan
80.6901,1.5414542626213361,23.3335,2.38228,0.06165817050485344,1188.3653966831168,nan,nan
80.9101,1.547884262621336,23.3241,2.38928,0.06191537050485344,1187.8866586142965,nan,nan
81.1301,1.5540742626213362,23.3177,2.39571,0.06216297050485345,1187.560709290844,nan,nan
81.3301,1.5596942626213361,23.3171,2.40125,0.062387770504853446,1187.5301515417705,nan,nan
81.5401,1.565334262621336,23.3198,2.40736,0.06261337050485344,1187.6676614126018,nan,nan
81.7401,1.5717642626213362,23.3165,2.41391,0.06287057050485345,1187.4995937926967,nan,nan
81.9501,1.5774542626213361,23.3143,2.41978,0.06309817050485345,1187.38754871276,nan,nan
82.1501,1.5835842626213361,23.3133,2.42538,0.06334337050485345,1187.3366191309708,nan,nan
82.3501,1.589004262621336,23.3109,2.43158,0.06356017050485345,1187.2143881346763,nan,nan
82.5601,1.595324262621336,23.3066,2.43854,0.06381297050485343,1186.9953909329815,nan,nan
82.7601,1.600624262621336,23.3091,2.4435,0.06402497050485344,1187.1227148874552,nan,nan
82.9601,1.607064262621336,23.3027,2.45079,0.06428257050485345,1186.796765564003,nan,nan
83.1601,1.6124342626213362,23.3077,2.45676,0.06449737050485345,1187.0514134729501,nan,nan
83.3601,1.6189042626213361,23.2923,2.46312,0.06475617050485344,1186.2670979133932,nan,nan
83.5701,1.6243942626213361,23.2842,2.46851,0.06497577050485344,1185.8545683008988,nan,nan
83.7701,1.6304942626213361,23.2855,2.47506,0.06521977050485345,1185.9207767572252,nan,nan
83.9701,1.636104262621336,23.2903,2.48112,0.06544417050485345,1186.1652387498143,nan,nan
84.1701,1.642014262621336,23.2809,2.48648,0.06568057050485344,1185.6865006809937,nan,nan
84.3901,1.6484942626213361,23.2852,2.49342,0.06593977050485345,1185.9054978826885,nan,nan
84.6001,1.654404262621336,23.2745,2.49958,0.06617617050485344,1185.3605513575417,nan,nan
84.8001,1.6608042626213362,23.2732,2.50541,0.06643217050485345,1185.2943429012155,nan,nan
85.0001,1.666774262621336,23.2693,2.5116,0.06667097050485343,1185.095717532237,nan,nan
85.2001,1.6721142626213361,23.2636,2.51712,0.06688457050485344,1184.805418916037,nan,nan
85.4201,1.6786642626213362,23.2658,2.52363,0.06714657050485345,1184.9174639959738,nan,nan
85.6301,1.6853342626213361,23.2513,2.53035,0.06741337050485345,1184.1789850600276,nan,nan
85.8301,1.691124262621336,23.2505,2.53632,0.06764497050485345,1184.138241394596,nan,nan
86.0301,1.697214262621336,23.2374,2.54243,0.06788857050485345,1183.471063873155,nan,nan
86.2301,1.702974262621336,23.227,2.54875,0.06811897050485344,1182.9413962225449,nan,nan
86.4501,1.709584262621336,23.236,2.55538,0.06838337050485344,1183.3997624586495,nan,nan
86.6501,1.7154642626213361,23.2241,2.561,0.06861857050485344,1182.7937004353555,nan,nan
86.8701,1.7220742626213361,23.2244,2.56763,0.06888297050485344,1182.8089793098923,nan,nan
87.0701,1.727814262621336,23.2098,2.57355,0.06911257050485344,1182.0654074157674,nan,nan
87.2901,1.734904262621336,23.2244,2.58105,0.06939617050485344,1182.8089793098923,nan,nan
87.5001,1.7410642626213362,23.209,2.58707,0.06964257050485345,1182.0246637503355,nan,nan
87.7001,1.7475642626213361,23.1745,2.59302,0.06990257050485345,1180.2675931786011,nan,nan
87.9001,1.7536642626213361,23.1873,2.59933,0.07014657050485344,1180.9194918255055,nan,nan
88.1101,1.759684262621336,23.1856,2.60535,0.07038737050485344,1180.8329115364636,nan,nan
88.3101,1.765414262621336,23.1677,2.61123,0.07061657050485344,1179.9212720224332,nan,nan
88.5101,1.7713942626213361,23.1598,2.61691,0.07085577050485345,1179.5189283262969,nan,nan
88.7101,1.777844262621336,23.1705,2.62307,0.07111377050485344,1180.0638748514434,nan,nan
88.9301,1.7845742626213361,23.1552,2.6301,0.07138297050485344,1179.2846522500656,nan,nan
89.1301,1.7905742626213361,23.1441,2.63628,0.07162297050485344,1178.7193338922032,nan,nan
89.3501,1.797434262621336,23.131,2.64284,0.07189737050485344,1178.0521563707618,nan,nan
89.5701,1.8044042626213361,23.136,2.65001,0.07217617050485345,1178.306804279709,nan,nan
89.7701,1.8102342626213361,23.1096,2.65523,0.07240937050485345,1176.9622633204685,nan,nan
89.9901,1.817034262621336,23.1066,2.66224,0.07268137050485345,1176.8094745751002,nan,nan
90.1901,1.8230142626213361,23.0818,2.66729,0.07292057050485344,1175.5464209467232,nan,nan
90.4101,1.8296642626213362,23.0826,2.67482,0.07318657050485344,1175.5871646121545,nan,nan
90.6201,1.836764262621336,23.0812,2.68201,0.07347057050485345,1175.5158631976494,nan,nan
90.8201,1.8429442626213361,23.0591,2.68775,0.07371777050485345,1174.3903194401037,nan,nan
91.0301,1.849164262621336,23.0489,2.69423,0.07396657050485345,1173.8708377058517,nan,nan
91.2301,1.855764262621336,23.0426,2.70033,0.07423057050485343,1173.5499813405784,nan,nan
91.4301,1.8619242626213361,23.0264,2.70618,0.07447697050485344,1172.7249221155898,nan,nan
91.6301,1.867904262621336,23.0104,2.71172,0.07471617050485344,1171.9100488069596,nan,nan
91.8301,1.874104262621336,23.0045,2.71768,0.07496417050485343,1171.609564274402,nan,nan
92.0401,1.880794262621336,22.9883,2.72402,0.07523177050485344,1170.7845050494136,nan,nan
92.2401,1.886754262621336,22.9726,2.73012,0.07547017050485344,1169.98491061532,nan,nan
92.4401,1.892884262621336,22.9687,2.73591,0.07571537050485344,1169.786285246341,nan,nan
92.6501,1.8993742626213361,22.9566,2.74214,0.07597497050485344,1169.1700373066894,nan,nan
92.8501,1.905554262621336,22.9477,2.74823,0.07622217050485344,1168.7167640287637,nan,nan
93.0501,1.911904262621336,22.9361,2.75423,0.07647617050485345,1168.1259808800064,nan,nan
93.2501,1.9178542626213362,22.921,2.76026,0.07671417050485345,1167.3569441949865,nan,nan
93.4701,1.9249642626213361,22.9236,2.76659,0.07699857050485344,1167.489361107639,nan,nan
93.6701,1.931754262621336,22.9064,2.77296,0.07727017050485344,1166.6133723008613,nan,nan
93.8901,1.938534262621336,22.8743,2.77987,0.07754137050485344,1164.9785327254215,nan,nan
94.1101,1.9451642626213361,22.8613,2.78612,0.07780657050485344,1164.3164481621588,nan,nan
94.3101,1.9510942626213361,22.8457,2.79147,0.07804377050485345,1163.5219466862443,nan,nan
94.5301,1.9580442626213361,22.8411,2.79799,0.07832177050485345,1163.287670610013,nan,nan
94.7301,1.9642442626213361,22.8268,2.80402,0.07856977050485345,1162.5593775904244,nan,nan
94.9501,1.971074262621336,22.8075,2.81104,0.07884297050485344,1161.576436661889,nan,nan
95.1701,1.978104262621336,22.7981,2.81786,0.07912417050485344,1161.0976985930686,nan,nan
95.3701,1.984574262621336,22.7769,2.82386,0.07938297050485345,1160.017991459133,nan,nan
95.5801,1.991474262621336,22.7646,2.83024,0.07965897050485343,1159.3915576031234,nan,nan
95.7801,1.9976042626213362,22.7493,2.83595,0.07990417050485345,1158.6123350017456,nan,nan
95.9801,2.003714262621336,22.7341,2.84238,0.08014857050485343,1157.8382053585465,nan,nan
96.2001,2.0106242626213358,22.7193,2.84875,0.08042497050485344,1157.0844475480633,nan,nan
96.4001,2.016964262621336,22.7031,2.85486,0.08067857050485344,1156.2593883230747,nan,nan
96.6201,2.0239742626213357,22.6849,2.86164,0.08095897050485343,1155.3324699345076,nan,nan
96.8401,2.0309442626213356,22.6764,2.86819,0.08123777050485342,1154.8995684892977,nan,nan
97.0501,2.0371942626213357,22.6527,2.87409,0.08148777050485342,1153.6925374008888,nan,nan
97.2501,2.043724262621336,22.638,2.88033,0.08174897050485344,1152.9438725485845,nan,nan
97.4501,2.050154262621336,22.6321,2.88621,0.08200617050485343,1152.643388016027,nan,nan
97.6601,2.0570542626213357,22.5994,2.89262,0.08228217050485342,1150.9779906915132,nan,nan
97.8601,2.063314262621336,22.5815,2.89809,0.08253257050485344,1150.066351177483,nan,nan
98.0601,2.069644262621336,22.5711,2.90426,0.08278577050485345,1149.5366835268733,nan,nan
98.2601,2.075934262621336,22.5671,2.91081,0.08303737050485344,1149.3329651997155,nan,nan
98.4601,2.0823342626213357,22.5367,2.91671,0.08329337050485343,1147.7847059133176,nan,nan
98.6701,2.088244262621336,22.5243,2.92287,0.08352977050485343,1147.153179099129,nan,nan
98.8701,2.0949342626213356,22.5109,2.92879,0.08379737050485342,1146.4707227031508,nan,nan
99.0701,2.101214262621336,22.4992,2.93522,0.08404857050485344,1145.8748465962146,nan,nan
99.2701,2.107444262621336,22.4756,2.94101,0.08429777050485343,1144.6729084659848,nan,nan
99.4901,2.114104262621336,22.4431,2.94682,0.08456417050485344,1143.0176970578293,nan,nan
99.7101,2.1209742626213357,22.4466,2.95439,0.08483897050485342,1143.195950594092,nan,nan
99.9101,2.127444262621336,22.4266,2.96037,0.08509777050485344,1142.177358958304,nan,nan
100.12,2.134424262621336,22.4051,2.96706,0.08537697050485343,1141.0823729498318,nan,nan
100.32,2.140714262621336,22.3823,2.97264,0.08562857050485344,1139.9211784850331,nan,nan
100.52,2.147224262621336,22.3761,2.97924,0.08588897050485343,1139.6054150779391,nan,nan
100.73,2.153344262621336,22.3576,2.98514,0.08613377050485344,1138.663217814835,nan,nan
100.93,2.159664262621336,22.3473,2.99091,0.08638657050485345,1138.138643122404,nan,nan
101.13,2.166134262621336,22.3246,2.99675,0.08664537050485344,1136.9825416157844,nan,nan
101.33,2.172304262621336,22.2982,3.0029,0.08689217050485343,1135.6380006565441,nan,nan
101.54,2.1791342626213357,22.3005,3.0097,0.08716537050485343,1135.7551386946598,nan,nan
101.74,2.186014262621336,22.2813,3.01617,0.08744057050485343,1134.7772907243034,nan,nan
101.94,2.192454262621336,22.2602,3.02147,0.08769817050485344,1133.7026765485468,nan,nan
102.14,2.1986642626213357,22.2291,3.02736,0.08794657050485342,1132.1187665548962,nan,nan
102.36,2.2052442626213358,22.212,3.03329,0.08820977050485343,1131.2478707062974,nan,nan
102.58,2.212444262621336,22.1929,3.04031,0.08849777050485344,1130.2751156941197,nan,nan
102.79,2.2187942626213357,22.1709,3.04673,0.08875177050485343,1129.1546648947526,nan,nan
102.99,2.224944262621336,22.1586,3.05269,0.08899777050485344,1128.528231038743,nan,nan
103.19,2.231184262621336,22.1491,3.05897,0.08924737050485344,1128.0444000117438,nan,nan
103.39,2.2377042626213357,22.1405,3.06521,0.08950817050485343,1127.6064056083549,nan,nan
103.61,2.2451542626213357,22.106,3.0721,0.08980617050485343,1125.8493350366202,nan,nan
103.82,2.251784262621336,22.0862,3.07824,0.09007137050485343,1124.84092931719,nan,nan
104.02,2.257864262621336,22.0657,3.08426,0.09031457050485343,1123.7968728905073,nan,nan
104.22,2.264294262621336,22.0483,3.09039,0.09057177050485343,1122.9106981673717,nan,nan
104.42,2.270564262621336,22.0397,3.09679,0.09082257050485344,1122.4727037639827,nan,nan
104.63,2.277334262621336,22.0266,3.10291,0.09109337050485344,1121.8055262425412,nan,nan
104.83,2.283784262621336,21.9966,3.1088,0.09135137050485344,1120.2776387888593,nan,nan
105.03,2.290254262621336,21.9747,3.11449,0.09161017050485343,1119.162280947671,nan,nan
105.23,2.296194262621336,21.9632,3.12072,0.09184777050485345,1118.576590757093,nan,nan
105.45,2.3031142626213357,21.9356,3.12671,0.09212457050485343,1117.1709342997056,nan,nan
105.65,2.309504262621336,21.9277,3.13319,0.09238017050485343,1116.768590603569,nan,nan
105.86,2.316364262621336,21.9004,3.13981,0.09265457050485343,1115.3782130207182,nan,nan
106.06,2.322934262621336,21.8928,3.1461,0.09291737050485344,1114.991148199119,nan,nan
106.27,2.329464262621336,21.8717,3.15208,0.09317857050485344,1113.9165340233624,nan,nan
106.47,2.3357842626213356,21.843,3.15778,0.09343137050485342,1112.4548550260063,nan,nan
106.67,2.341914262621336,21.8252,3.16348,0.09367657050485344,1111.5483084701548,nan,nan
106.87,2.3482042626213357,21.8176,3.16975,0.09392817050485343,1111.1612436485552,nan,nan
107.07,2.354734262621336,21.8047,3.17573,0.09418937050485343,1110.5042520434722,nan,nan
107.29,2.361564262621336,21.7748,3.18224,0.09446257050485343,1108.9814575479688,nan,nan
107.51,2.368824262621336,21.7518,3.18919,0.09475297050485343,1107.8100771668123,nan,nan
107.71,2.374854262621336,21.7195,3.19469,0.09499417050485343,1106.1650516750146,nan,nan
107.92,2.381724262621336,21.7197,3.20146,0.09526897050485345,1106.1752375913725,nan,nan
108.12,2.388574262621336,21.7092,3.2078,0.09554297050485344,1105.6404769825838,nan,nan
108.32,2.394944262621336,21.6791,3.21349,0.09579777050485344,1104.1074965707226,nan,nan
108.54,2.402004262621336,21.6546,3.22021,0.09608017050485344,1102.859721816882,nan,nan
108.75,2.408154262621336,21.6295,3.22541,0.09632617050485344,1101.581389313968,nan,nan
108.95,2.414574262621336,21.6174,3.2317,0.09658297050485343,1100.9651413743163,nan,nan
109.15,2.420904262621336,21.6124,3.23817,0.09683617050485344,1100.7104934653694,nan,nan
109.35,2.427214262621336,21.5878,3.24393,0.09708857050485344,1099.45762575335,nan,nan
109.55,2.433694262621336,21.5571,3.25028,0.09734777050485344,1097.894087592415,nan,nan
109.77,2.4406642626213357,21.5338,3.25666,0.09762657050485343,1096.7074283367217,nan,nan
109.99,2.447484262621336,21.5075,3.26289,0.09789937050485344,1095.3679803356604,nan,nan
110.19,2.453774262621336,21.5029,3.2692,0.09815097050485344,1095.1337042594294,nan,nan
110.41,2.461254262621336,21.4857,3.27591,0.09845017050485344,1094.2577154526514,nan,nan
110.63,2.4679142626213357,21.4602,3.28216,0.09871657050485343,1092.9590111170216,nan,nan
110.84,2.475044262621336,21.4464,3.2887,0.09900177050485343,1092.2561828883279,nan,nan
111.04,2.481074262621336,21.4193,3.2945,0.09924297050485344,1090.8759912218347,nan,nan
111.24,2.4879742626213357,21.4101,3.3011,0.09951897050485342,1090.4074390693722,nan,nan
111.44,2.494184262621336,21.373,3.30651,0.09976737050485344,1088.5179515849852,nan,nan
111.66,2.5010642626213357,21.3449,3.3131,0.10004257050485343,1087.0868303367029,nan,nan
111.86,2.507484262621336,21.3449,3.31991,0.10029937050485344,1087.0868303367029,nan,nan
112.08,2.5144142626213357,21.3142,3.3264,0.10057657050485343,1085.5232921757681,nan,nan
112.28,2.521224262621336,21.3077,3.33309,0.10084897050485343,1085.1922498941371,nan,nan
112.5,2.528014262621336,21.2625,3.33912,0.10112057050485344,1082.8902327972557,nan,nan
112.72,2.5351542626213357,21.2493,3.34494,0.10140617050485343,1082.2179623176357,nan,nan
112.93,2.541784262621336,21.2367,3.35168,0.10167137050485345,1081.5762495870893,nan,nan
113.13,2.547844262621336,21.2018,3.35686,0.10191377050485344,1079.798807182639,nan,nan
113.33,2.554584262621336,21.1977,3.36367,0.10218337050485343,1079.5899958973023,nan,nan
113.53,2.560964262621336,21.1692,3.36951,0.10243857050485344,1078.1385028163043,nan,nan
113.75,2.567504262621336,21.1423,3.37557,0.10270017050485343,1076.7684970661692,nan,nan
113.96,2.5745442626213357,21.1305,3.38256,0.10298177050485342,1076.1675280010543,nan,nan
114.16,2.5811842626213357,21.1144,3.38842,0.10324737050485343,1075.347561734245,nan,nan
114.36,2.587734262621336,21.0883,3.39458,0.10350937050485344,1074.0182996495412,nan,nan
114.56,2.594294262621336,21.0752,3.40045,0.10377177050485344,1073.3511221280999,nan,nan
114.77,2.600534262621336,21.0286,3.40591,0.10402137050485344,1070.9778036167138,nan,nan
114.97,2.606494262621336,21.0166,3.41212,0.10425977050485344,1070.3666486352408,nan,nan
115.17,2.612484262621336,21.0035,3.41863,0.10449937050485344,1069.6994711137995,nan,nan
115.38,2.619254262621336,20.9762,3.42509,0.10477017050485343,1068.3090935309485,nan,nan
115.58,2.625664262621336,20.9545,3.43083,0.10502657050485344,1067.2039216061187,nan,nan
115.78,2.632214262621336,20.94,3.43724,0.10528857050485345,1066.4654426701723,nan,nan
115.99,2.638284262621336,20.9228,3.44311,0.10553137050485344,1065.5894538633945,nan,nan
116.19,2.6446342626213357,20.8955,3.4489,0.10578537050485343,1064.1990762805437,nan,nan
116.39,2.651524262621336,20.8768,3.45518,0.10606097050485344,1063.2466931010817,nan,nan
116.59,2.6579942626213358,20.8402,3.46149,0.10631977050485343,1061.3826704075896,nan,nan
116.79,2.6643642626213357,20.8369,3.46706,0.10657457050485343,1061.2146027876845,nan,nan
117,2.6712042626213357,20.8063,3.47356,0.10684817050485343,1059.6561575849287,nan,nan
117.2,2.677764262621336,20.7943,3.47962,0.10711057050485344,1059.0450026034557,nan,nan
117.4,2.6840842626213357,20.7699,3.48511,0.10736337050485342,1057.8023208077943,nan,nan
117.6,2.6907242626213357,20.7432,3.49188,0.10762897050485343,1056.442500974017,nan,nan
117.81,2.697044262621336,20.7194,3.49754,0.10788177050485342,1055.2303769274292,nan,nan
118.02,2.7039442626213357,20.7039,3.5041,0.10815777050485342,1054.4409684096934,nan,nan
118.22,2.710474262621336,20.6876,3.50974,0.10841897050485344,1053.610816226526,nan,nan
118.43,2.717244262621336,20.6763,3.51614,0.10868977050485343,1053.0353119523058,nan,nan
118.63,2.723624262621336,20.6266,3.52203,0.10894497050485344,1050.504111737372,nan,nan
118.85,2.7305142626213357,20.6086,3.52866,0.10922057050485343,1049.5873792651628,nan,nan
119.06,2.737794262621336,20.5931,3.53544,0.10951177050485343,1048.7979707474271,nan,nan
119.26,2.743914262621336,20.5621,3.54106,0.10975657050485343,1047.2191537119556,nan,nan
119.46,2.7503742626213357,20.5437,3.5468,0.11001497050485343,1046.2820494070304,nan,nan
119.66,2.7566142626213357,20.5202,3.55285,0.11026457050485343,1045.0852042349795,nan,nan
119.87,2.763614262621336,20.5014,3.55991,0.11054457050485343,1044.1277280973386,nan,nan
120.07,2.769244262621336,20.4782,3.56481,0.11076977050485343,1042.9461617998243,nan,nan
120.27,2.775974262621336,20.4629,3.57069,0.11103897050485344,1042.1669391984465,nan,nan
120.47,2.782564262621336,20.4461,3.57678,0.11130257050485344,1041.3113222243844,nan,nan
120.69,2.789744262621336,20.4151,3.58359,0.11158977050485344,1039.7325051889127,nan,nan
120.9,2.7964842626213358,20.3768,3.58946,0.11185937050485344,1037.7819022063784,nan,nan
121.1,2.8035342626213358,20.3761,3.59596,0.11214137050485343,1037.746251499126,nan,nan
121.3,2.809914262621336,20.3293,3.60145,0.11239657050485344,1035.3627470713816,nan,nan
121.51,2.815944262621336,20.3137,3.6073,0.11263777050485344,1034.568245595467,nan,nan
121.71,2.8228442626213357,20.2935,3.61381,0.11291377050485343,1033.539468043321,nan,nan
121.91,2.8289542626213358,20.2812,3.61963,0.11315817050485343,1032.913034187311,nan,nan
122.11,2.8353942626213358,20.2535,3.62575,0.11341577050485344,1031.5022847717446,nan,nan
122.33,2.842554262621336,20.2237,3.63239,0.11370217050485344,1029.9845832344204,nan,nan
122.53,2.8490742626213357,20.1999,3.63791,0.11396297050485343,1028.7724591878323,nan,nan
122.75,2.857044262621336,20.1668,3.64524,0.11428177050485344,1027.0866900306032,nan,nan
122.97,2.8633242626213358,20.1496,3.65131,0.11453297050485343,1026.2107012238253,nan,nan
123.18,2.870384262621336,20.1276,3.65755,0.11481537050485344,1025.0902504244584,nan,nan
123.38,2.876774262621336,20.0996,3.66344,0.11507097050485343,1023.664222134355,nan,nan
123.58,2.882934262621336,20.0827,3.66928,0.11531737050485344,1022.8035122021141,nan,nan
123.78,2.889224262621336,20.0538,3.67482,0.11556897050485343,1021.3316472884002,nan,nan
123.98,2.895934262621336,20.0495,3.68156,0.11583737050485343,1021.1126500867058,nan,nan
124.19,2.902914262621336,20.0145,3.68888,0.11611657050485343,1019.3301147240766,nan,nan
124.4,2.9097442626213357,19.9734,3.6945,0.11638977050485343,1017.236908912532,nan,nan
124.6,2.9157842626213357,19.9539,3.70019,0.11663137050485343,1016.2437820676386,nan,nan
124.8,2.922324262621336,19.9416,3.70644,0.11689297050485344,1015.617348211629,nan,nan
125,2.9291942626213356,19.9084,3.71243,0.11716777050485343,1013.9264860962206,nan,nan
125.2,2.935554262621336,19.8771,3.71808,0.11742217050485344,1012.332390186212,nan,nan
125.4,2.942244262621336,19.8762,3.72475,0.11768977050485344,1012.2865535626016,nan,nan
125.62,2.9493342626213357,19.845,3.73112,0.11797337050485343,1010.6975506107722,nan,nan
125.83,2.955744262621336,19.8203,3.73724,0.11822977050485343,1009.4395899405738,nan,nan
126.03,2.962404262621336,19.7948,3.74358,0.11849617050485345,1008.140885604944,nan,nan
126.23,2.9696142626213358,19.7644,3.75011,0.11878457050485343,1006.5926263185459,nan,nan
126.43,2.975544262621336,19.739,3.75525,0.11902177050485344,1005.299014941095,nan,nan
126.65,2.982664262621336,19.7202,3.76159,0.11930657050485344,1004.341538803454,nan,nan
126.86,2.9897342626213357,19.6922,3.7681,0.11958937050485342,1002.9155105133509,nan,nan
127.06,2.9963142626213357,19.6641,3.7738,0.11985257050485343,1001.4843892650686,nan,nan
127.26,3.002534262621336,19.6373,3.78069,0.12010137050485344,1000.1194764731124,nan,nan
127.46,3.009074262621336,19.6255,3.78664,0.12036297050485344,999.5185074079974,nan,nan
127.68,3.016594262621336,19.5937,3.79314,0.12066377050485343,997.8989467070942,nan,nan
127.88,3.0230842626213357,19.5551,3.79928,0.12092337050485343,995.9330648500231,nan,nan
128.09,3.0299442626213358,19.5355,3.80534,0.12119777050485343,994.9348450469508,nan,nan
128.29,3.035714262621336,19.5008,3.81075,0.12142857050485344,993.1675885588586,nan,nan
128.49,3.0426142626213357,19.4782,3.81732,0.12170457050485343,992.0165800104179,nan,nan
128.71,3.049714262621336,19.4601,3.82365,0.12198857050485344,991.0947545800296,nan,nan
128.92,3.056764262621336,19.4429,3.83031,0.12227057050485345,990.2187657732519,nan,nan
129.12,3.063254262621336,19.4102,3.83633,0.12253017050485343,988.5533684487382,nan,nan
129.32,3.069884262621336,19.3797,3.84222,0.12279537050485344,987.0000162041613,nan,nan
129.52,3.076494262621336,19.3592,3.84864,0.12305977050485345,985.9559597774785,nan,nan
129.74,3.0836942626213357,19.3265,3.85498,0.12334777050485343,984.2905624529649,nan,nan
129.94,3.089984262621336,19.2811,3.86022,0.12359937050485344,981.9783594397258,nan,nan
130.16,3.096734262621336,19.2729,3.86679,0.12386937050485343,981.5607368690528,nan,nan
130.37,3.1040242626213357,19.25,3.87354,0.12416097050485343,980.3944494460752,nan,nan
130.57,3.110434262621336,19.2161,3.87928,0.12441737050485344,978.6679366234144,nan,nan
130.77,3.116994262621336,19.1935,3.88537,0.12467977050485343,977.5169280749737,nan,nan
130.97,3.123564262621336,19.1708,3.89149,0.12494257050485343,976.3608265683542,nan,nan
131.18,3.130074262621336,19.1482,3.89743,0.12520297050485343,975.2098180199138,nan,nan
131.38,3.1367042626213357,19.1176,3.90357,0.12546817050485343,973.6513728171577,nan,nan
131.58,3.1430642626213356,19.0808,3.90907,0.12572257050485341,971.7771642073077,nan,nan
131.78,3.1496542626213357,19.0643,3.9157,0.12598617050485342,970.9368261077824,nan,nan
131.99,3.156994262621336,19.0348,3.92235,0.12627977050485342,969.4344034449949,nan,nan
132.19,3.163424262621336,18.9995,3.92813,0.12653697050485344,967.6365892078289,nan,nan
132.39,3.170014262621336,18.9775,3.93416,0.12680057050485344,966.516138408462,nan,nan
132.61,3.177334262621336,18.9444,3.94104,0.12709337050485345,964.8303692512327,nan,nan
132.81,3.1840942626213358,18.9331,3.94698,0.12736377050485342,964.2548649770123,nan,nan
133.03,3.191084262621336,18.8822,3.9533,0.12764337050485344,961.6625492639316,nan,nan
133.24,3.197684262621336,18.8635,3.95908,0.12790737050485343,960.7101660844696,nan,nan
133.44,3.204654262621336,18.8422,3.96503,0.12818617050485343,959.6253659923551,nan,nan
133.64,3.211314262621336,18.799,3.97095,0.12845257050485345,957.4252080590529,nan,nan
133.84,3.217484262621336,18.7734,3.97692,0.12869937050485344,956.121410765244,nan,nan
134.06,3.2246842626213357,18.7449,3.98372,0.12898737050485343,954.6699176842461,nan,nan
134.27,3.232114262621336,18.7131,3.99004,0.12928457050485342,953.050356983343,nan,nan
134.47,3.2387142626213357,18.6827,3.99624,0.12954857050485344,951.502097696945,nan,nan
134.67,3.245414262621336,18.6643,4.00229,0.12981657050485343,950.5649933920198,nan,nan
134.87,3.251554262621336,18.6204,4.00848,0.13006217050485344,948.329184751465,nan,nan
135.08,3.258224262621336,18.6048,4.0146,0.13032897050485345,947.5346832755502,nan,nan
135.28,3.264794262621336,18.5678,4.02053,0.13059177050485343,945.650288749342,nan,nan
135.48,3.271384262621336,18.549,4.02618,0.13085537050485344,944.6928126117014,nan,nan
135.68,3.2781142626213358,18.5104,4.03228,0.13112457050485343,942.7269307546303,nan,nan
135.89,3.285444262621336,18.4814,4.03878,0.13141777050485343,941.2499728827374,nan,nan
136.09,3.292114262621336,18.4429,4.04442,0.13168457050485344,939.2891839838453,nan,nan
136.3,3.298614262621336,18.4218,4.04985,0.13194457050485345,938.2145698080888,nan,nan
136.5,3.3053542626213357,18.4008,4.05624,0.13221417050485343,937.1450485905112,nan,nan
136.7,3.3121942626213356,18.3525,4.06192,0.1324877705048534,934.685149790083,nan,nan
136.9,3.3187142626213357,18.3263,4.06843,0.13274857050485342,933.3507947472004,nan,nan
137.1,3.3247442626213357,18.2922,4.07407,0.13298977050485342,931.6140960081817,nan,nan
137.31,3.3321242626213357,18.2596,4.08089,0.13328497050485344,929.953791641847,nan,nan
137.51,3.3389742626213357,18.2345,4.08689,0.13355897050485344,928.675459138933,nan,nan
137.71,3.345704262621336,18.2047,4.09256,0.13382817050485343,927.1577576016086,nan,nan
137.92,3.352904262621336,18.1727,4.09904,0.13411617050485344,925.5280109843477,nan,nan
138.12,3.359214262621336,18.1304,4.10516,0.13436857050485343,923.3736896746558,nan,nan
138.33,3.366754262621336,18.0991,4.11154,0.13467017050485344,921.7795937646472,nan,nan
138.53,3.373124262621336,18.065,4.11723,0.13492497050485344,920.0428950256286,nan,nan
138.73,3.379904262621336,18.0352,4.12318,0.13519617050485344,918.5251934883042,nan,nan
138.93,3.386484262621336,18.0008,4.12911,0.13545937050485343,916.7732158747488,nan,nan
139.13,3.393604262621336,17.9538,4.13477,0.13574417050485343,914.3795255306467,nan,nan
