Repository: materialdigital/demodata_tensiletest_42CrMoS4

# pmd_referenceproject

This repository contains data from a joint project between Fraunhofer IWM, Freiburg and IWT, Bremen. The provided python scripts generate a structured dataset using the [PMDco v2.0.7](https://github.com/materialdigital/core-ontology) and [TTO v2.0.1](https://github.com/materialdigital/application-ontologies). The resulting ABox is published to [github-pages](https://matttjung.github.io/pmd_referenceproject/) as .ttl and .rdf alongside all references file resources.

**The repo is currently WIP**

File: resources/46NTBT.csv (part 2 of 2)
Time,Displacement,Force,Machine Displacement,Engineering Strain,Engineering Stress,True Strain,True Stress
s,mm,kN,mm,,MPa,,MPa
67.2201,1.1994090617898872,23.3893,1.98231,0.047976362471595486,1179.853490018379,0.04686103075096917,1236.4585687188776
67.4301,1.2051990617898871,23.3948,1.98927,0.048207962471595485,1180.1309328745185,0.047082003685635754,1237.0226405981023
67.6301,1.2102090617898873,23.4031,1.99455,0.048408362471595495,1180.5496193665106,0.047273168848499504,1237.6980932565086
67.8301,1.2158290617898873,23.4006,2.00136,0.04863316247159549,1180.4235089773565,0.04748756612980008,1237.831237274743
68.0301,1.2212390617898872,23.4007,2.00728,0.048849562471595484,1180.4285533929226,0.04769390871197671,1238.091971755145
68.2501,1.2270390617898872,23.4003,2.01339,0.04908156247159549,1180.408375730658,0.047915078986050415,1238.3446631660768
68.4601,1.2323290617898872,23.4027,2.02001,0.049293162471595486,1180.529441704246,0.04811675888449948,1238.7214712766754
68.6601,1.2377990617898873,23.4002,2.02622,0.04951196247159549,1180.4033313150917,0.04832525847142365,1238.8474167565107
68.8601,1.2430090617898872,23.4032,2.03235,0.04972036247159549,1180.5546637820767,0.04852380724395197,1239.2522695828538
69.0601,1.2484190617898872,23.3982,2.03818,0.04993676247159549,1180.3024430037683,0.04872993613823235,1239.2429257446913
69.2701,1.2540490617898872,23.4085,2.04512,0.05016196247159549,1180.822017807084,0.04894440224707618,1240.0543675499564
69.4701,1.2595490617898872,23.41,2.0506,0.05038196247159549,1180.8976840405765,0.04915387180226339,1240.3936268407028
69.6701,1.265119061789887,23.423,2.05746,0.05060476247159548,1181.5534580641786,0.049365962624342404,1241.3456901570087
69.8701,1.2708390617898873,23.4215,2.06363,0.05083356247159549,1181.477791830686,0.04958371824266177,1241.536516970514
70.0801,1.2757390617898872,23.402,2.06885,0.051029562471595485,1180.494130795283,0.04977021944556336,1240.7342297900527
70.2801,1.280879061789887,23.4056,2.07475,0.051235162471595486,1180.6757297556649,0.04996581802857338,1241.1678425959658
70.4801,1.2864990617898873,23.4233,2.08077,0.05145996247159549,1181.5685913108773,0.05017963885137343,1242.3720666773509
70.6901,1.2924690617898873,23.4155,2.08823,0.051698762471595494,1181.175126896716,0.05040672584979543,1242.2404192195058
70.8901,1.2978190617898873,23.4152,2.09428,0.05191276247159549,1181.1599936500172,0.05061018546978792,1242.477271841322
71.0901,1.3030990617898872,23.415,2.1001,0.05212396247159549,1181.149904818885,0.050810942422559166,1242.7161181309932
71.2901,1.308639061789887,23.4185,2.10589,0.05234556247159548,1181.326459363701,0.05102154181418015,1243.1636573416722
71.5001,1.3143490617898872,23.4276,2.11241,0.05257396247159549,1181.7855011802226,0.05123855723751581,1243.9166477687472
71.7001,1.3191290617898872,23.4212,2.11834,0.05276516247159549,1181.4626585839874,0.051420190683890636,1243.8027277182946
71.9001,1.3248690617898873,23.4178,2.12431,0.05299476247159549,1181.2911484547378,0.05163825922835304,1243.8933922768947
72.1201,1.331109061789887,23.4247,2.13155,0.05324436247159548,1181.6392131288037,0.051875269355277934,1244.5548397032846
72.3201,1.3363590617898873,23.416,2.13762,0.05345436247159549,1181.2003489745466,0.05207463341071615,1244.3406605802072
72.5301,1.3422790617898872,23.4177,2.14375,0.053691162471595485,1181.2861040391717,0.05229939244913442,1244.7107281765768
72.7301,1.3474390617898873,23.411,2.14951,0.05389756247159549,1180.9481281962383,0.05249525609009723,1244.5983537114087
72.9301,1.3528190617898872,23.4224,2.15554,0.05411276247159549,1181.5231915707818,0.052699429663823516,1245.458675390933
73.1301,1.3582490617898872,23.4312,2.1618,0.05432996247159549,1181.9671001406048,0.05290545850036586,1246.1833283339042
73.3501,1.3640590617898871,23.4249,2.16852,0.05456236247159549,1181.6493019599359,0.053125858563652206,1246.1228794877816
73.5601,1.3697990617898872,23.4352,2.17423,0.054791962471595484,1182.1688767632513,nan,nan
73.7701,1.375649061789887,23.4307,2.18071,0.05502596247159548,1181.9418780627739,nan,nan
73.9801,1.381139061789887,23.423,2.18707,0.05524556247159548,1181.5534580641786,nan,nan
74.1801,1.3867090617898872,23.4228,2.19286,0.055468362471595485,1181.5433692330462,nan,nan
74.3801,1.3919990617898872,23.4186,2.19838,0.055679962471595484,1181.3315037792672,nan,nan
74.5901,1.3982590617898871,23.4232,2.20534,0.05593036247159548,1181.563546895311,nan,nan
74.7901,1.4037490617898871,23.4202,2.21174,0.05614996247159548,1181.412214428326,nan,nan
74.9901,1.4095390617898873,23.4286,2.21761,0.056381562471595495,1181.8359453358842,nan,nan
75.2001,1.4149690617898871,23.417,2.2236,0.05659876247159548,1181.2507931302084,nan,nan
75.4001,1.4204690617898872,23.4235,2.22895,0.05681876247159549,1181.5786801420095,nan,nan
75.6001,1.4260690617898872,23.427,2.23526,0.05704276247159549,1181.7552346868256,nan,nan
75.8001,1.4316890617898872,23.4233,2.24163,0.057267562471595486,1181.5685913108773,nan,nan
76.0201,1.4378690617898873,23.4297,2.24845,0.05751476247159549,1181.891433907112,nan,nan
76.2201,1.4432690617898871,23.4247,2.25452,0.05773076247159548,1181.6392131288037,nan,nan
76.4401,1.4494190617898872,23.4202,2.26134,0.057976762471595486,1181.412214428326,nan,nan
76.6501,1.4553790617898872,23.422,2.2674,0.058215162471595486,1181.503013908517,nan,nan
76.8401,1.4610990617898871,23.4253,2.27357,0.05844396247159549,1181.6694796222005,nan,nan
77.0501,1.4664090617898873,23.4117,2.27944,0.05865636247159549,1180.9834391052013,nan,nan
77.2501,1.4719790617898871,23.4243,2.28542,0.058879162471595484,1181.619035466539,nan,nan
77.4701,1.4780490617898872,23.4063,2.29159,0.059121962471595485,1180.7110406646284,nan,nan
77.6701,1.483869061789887,23.4248,2.298,0.05935476247159548,1181.6442575443698,nan,nan
77.8901,1.4900990617898873,23.4087,2.30466,0.05960396247159549,1180.8321066382164,nan,nan
78.1101,1.4966290617898872,23.423,2.31152,0.059865162471595484,1181.5534580641786,nan,nan
78.3101,1.5021090617898871,23.4127,2.31734,0.06008436247159549,1181.0338832608631,nan,nan
78.5201,1.5074990617898871,23.3971,2.32304,0.060299962471595484,1180.2469544325404,nan,nan
78.7201,1.5132290617898871,23.4045,2.32905,0.06052916247159548,1180.620241184437,nan,nan
78.9201,1.5188590617898872,23.4065,2.33517,0.060754362471595484,1180.7211294957606,nan,nan
79.1401,1.5253790617898872,23.4021,2.34254,0.06101516247159549,1180.499175210849,nan,nan
79.3401,1.531049061789887,23.4082,2.34819,0.06124196247159548,1180.8068845603855,nan,nan
79.5501,1.5369990617898872,23.3954,2.35467,0.06147996247159549,1180.1611993679155,nan,nan
79.7501,1.5425290617898872,23.3912,2.36044,0.06170116247159549,1179.9493339141363,nan,nan
79.9601,1.5483290617898873,23.4126,2.36682,0.06193316247159549,1181.028838845297,nan,nan
80.1601,1.5542390617898871,23.3903,2.37285,0.06216956247159548,1179.9039341740408,nan,nan
80.3601,1.559689061789887,23.3859,2.37849,0.062387562471595485,1179.6819798891293,nan,nan
80.5601,1.5653790617898873,23.4021,2.38469,0.06261516247159549,1180.499175210849,nan,nan
80.7601,1.5710290617898872,23.3901,2.39087,0.06284116247159549,1179.8938453429084,nan,nan
80.9801,1.5772690617898872,23.3837,2.39714,0.0630907624715955,1179.5710027466737,nan,nan
81.1801,1.5833590617898872,23.3966,2.40401,0.06333436247159549,1180.2217323547095,nan,nan
81.3901,1.5894290617898872,23.3862,2.41017,0.06357716247159549,1179.6971131358277,nan,nan
81.5901,1.5952590617898872,23.3769,2.41577,0.0638103624715955,1179.227982488174,nan,nan
81.7901,1.6006790617898872,23.3802,2.42171,0.06402716247159548,1179.3944482018574,nan,nan
82.0001,1.606599061789887,23.3831,2.42767,0.06426396247159548,1179.5407362532765,nan,nan
82.2001,1.6124890617898873,23.3833,2.43376,0.0644995624715955,1179.5508250844089,nan,nan
82.4001,1.618429061789887,23.3781,2.43999,0.06473716247159549,1179.2885154749679,nan,nan
82.6001,1.6241390617898872,23.3721,2.44552,0.06496556247159549,1178.9858505409977,nan,nan
82.8201,1.6307290617898873,23.3711,2.45248,0.06522916247159549,1178.935406385336,nan,nan
83.0301,1.6372190617898872,23.3809,2.45902,0.06548876247159549,1179.429759110821,nan,nan
83.2301,1.6434990617898873,23.3719,2.46558,0.06573996247159548,1178.9757617098655,nan,nan
83.4301,1.6492090617898871,23.357,2.47076,0.06596836247159549,1178.2241437905059,nan,nan
83.6401,1.655069061789887,23.3534,2.47793,0.06620276247159548,1178.042544830124,nan,nan
83.8401,1.6607590617898873,23.3415,2.48357,0.06643036247159549,1177.4422593777495,nan,nan
84.0401,1.6667790617898872,23.3536,2.49065,0.06667116247159549,1178.052633661256,nan,nan
84.2401,1.6724590617898871,23.336,2.49589,0.06689836247159549,1177.1648165216102,nan,nan
84.4501,1.678859061789887,23.3278,2.50196,0.06715436247159548,1176.751174445184,nan,nan
84.6501,1.6845990617898872,23.3351,2.50779,0.06738396247159549,1177.1194167815147,nan,nan
84.8501,1.6904790617898873,23.3352,2.51398,0.0676191624715955,1177.1244611970808,nan,nan
85.0501,1.6965790617898873,23.3305,2.52042,0.06786316247159549,1176.8873736654707,nan,nan
85.2701,1.7032890617898873,23.3209,2.5274,0.06813156247159549,1176.4031097711184,nan,nan
85.4701,1.7088190617898873,23.3,2.53286,0.0683527624715955,1175.3488269177885,nan,nan
85.6801,1.7147790617898873,23.3085,2.53938,0.0685911624715955,1175.7776022409132,nan,nan
85.8801,1.720719061789887,23.31,2.54482,0.06882876247159549,1175.8532684744057,nan,nan
86.0801,1.7270090617898872,23.3169,2.55159,0.06908036247159549,1176.2013331484716,nan,nan
86.3001,1.733429061789887,23.2946,2.55704,0.06933716247159548,1175.0764284772154,nan,nan
86.5001,1.7392090617898872,23.2802,2.56256,0.0695683624715955,1174.3500326356868,nan,nan
86.7101,1.7459290617898873,23.2848,2.5704,0.0698371624715955,1174.5820757517306,nan,nan
86.9101,1.7524590617898872,23.2729,2.57648,0.07009836247159548,1173.9817902993564,nan,nan
87.1101,1.7584590617898872,23.2685,2.58233,0.07033836247159549,1173.7598360144448,nan,nan
87.3301,1.7648190617898871,23.2575,2.5887,0.07059276247159549,1173.204950302166,nan,nan
87.5301,1.7707590617898872,23.2486,2.59429,0.07083036247159549,1172.7559973167768,nan,nan
87.7401,1.7769090617898873,23.2513,2.60031,0.07107636247159549,1172.8921965370635,nan,nan
87.9401,1.7831690617898872,23.2404,2.60653,0.07132676247159549,1172.342355240351,nan,nan
88.1401,1.7895990617898871,23.2274,2.61336,0.07158396247159549,1171.6865812167484,nan,nan
88.3401,1.7953790617898873,23.2155,2.61934,0.07181516247159549,1171.0862957643744,nan,nan
88.5601,1.8019490617898872,23.2099,2.62556,0.0720779624715955,1170.8038084926688,nan,nan
88.7701,1.8083890617898872,23.2001,2.63161,0.07233556247159549,1170.3094557671839,nan,nan
88.9701,1.8146090617898871,23.2072,2.63847,0.07258436247159548,1170.6676092723822,nan,nan
89.1701,1.820569061789887,23.1813,2.6433,0.07282276247159548,1169.361105640744,nan,nan
89.3701,1.8269190617898872,23.185,2.64951,0.07307676247159549,1169.5477490166923,nan,nan
89.5901,1.833789061789887,23.1786,2.65639,0.07335156247159548,1169.2249064204573,nan,nan
89.8001,1.8400790617898872,23.1583,2.66225,0.07360316247159548,1168.2008900605247,nan,nan
90.0001,1.8460490617898873,23.139,2.66808,0.0738419624715955,1167.2273178562536,nan,nan
90.2101,1.8524090617898872,23.1239,2.67411,0.07409636247159548,1166.4656111057618,nan,nan
90.4101,1.8585590617898873,23.1253,2.68044,0.0743423624715955,1166.5362329236882,nan,nan
90.6301,1.8655390617898873,23.1199,2.6871,0.07462156247159549,1166.263834483115,nan,nan
90.8101,1.8713690617898873,23.1154,2.69336,0.07485476247159549,1166.0368357826374,nan,nan
91.0101,1.8774490617898871,23.0891,2.69871,0.07509796247159549,1164.7101544887344,nan,nan
91.2301,1.8846790617898872,23.0932,2.70556,0.07538716247159549,1164.9169755269475,nan,nan
91.4301,1.8906890617898873,23.0713,2.71114,0.0756275624715955,1163.812248517956,nan,nan
91.6501,1.8973790617898871,23.0562,2.71796,0.07589516247159549,1163.0505417674644,nan,nan
91.8501,1.9034490617898872,23.0448,2.72442,0.07613796247159549,1162.4754783929209,nan,nan
92.0601,1.9096690617898873,23.0331,2.73059,0.0763867624715955,1161.885281771679,nan,nan
92.2601,1.9161190617898871,23.0251,2.73634,0.07664476247159549,1161.481728526385,nan,nan
92.4601,1.9220390617898873,22.9942,2.74195,0.07688156247159549,1159.9230041164385,nan,nan
92.6801,1.9289190617898873,23.0076,2.74909,0.07715676247159549,1160.5989558023052,nan,nan
92.8801,1.9350890617898873,22.9844,2.75498,0.0774035624715955,1159.4286513909537,nan,nan
93.1001,1.942349061789887,22.9715,2.76218,0.07769396247159549,1158.7779217829177,nan,nan
93.3201,1.949229061789887,22.9499,2.76815,0.07796916247159548,1157.6883280206246,nan,nan
93.5301,1.955739061789887,22.9261,2.77472,0.07822956247159549,1156.4877571158763,nan,nan
93.7301,1.9619790617898871,22.9255,2.78069,0.07847916247159549,1156.457490622479,nan,nan
93.9301,1.9683290617898872,22.9208,2.78678,0.0787331624715955,1156.220403090869,nan,nan
94.1301,1.9742890617898872,22.8963,2.79243,0.07897156247159548,1154.9845212771572,nan,nan
94.3501,1.9813190617898873,22.8865,2.79961,0.07925276247159549,1154.4901685516725,nan,nan
94.5501,1.9879590617898872,22.8823,2.80574,0.0795183624715955,1154.2783030978933,nan,nan
94.7601,1.9940690617898873,22.8558,2.81149,0.07976276247159549,1152.941532972858,nan,nan
94.9601,2.0000790617898874,22.8284,2.81696,0.0800031624715955,1151.5593631077272,nan,nan
95.1601,2.0065890617898874,22.8384,2.82346,0.0802635624715955,1152.0638046643444,nan,nan
95.3601,2.0128790617898873,22.7914,2.82915,0.08051516247159549,1149.692929348244,nan,nan
95.5801,2.019489061789887,22.7975,2.83628,0.08077956247159548,1150.0006386977805,nan,nan
95.8001,2.026059061789887,22.7659,2.84237,0.08104236247159548,1148.4066033788704,nan,nan
96.0001,2.032499061789887,22.7788,2.84863,0.08129996247159549,1149.0573329869067,nan,nan
96.2201,2.0393890617898873,22.7564,2.8553,0.08157556247159549,1147.9273839000841,nan,nan
96.4401,2.046489061789887,22.7428,2.86227,0.08185956247159548,1147.241343383085,nan,nan
96.6401,2.052839061789887,22.7212,2.86828,0.08211356247159549,1146.1517496207923,nan,nan
96.8501,2.059879061789887,22.7064,2.87527,0.08239516247159548,1145.4051761169987,nan,nan
97.0501,2.0665590617898872,22.6846,2.88106,0.08266236247159549,1144.3054935235737,nan,nan
97.2501,2.072299061789887,22.664,2.88691,0.08289196247159548,1143.2663439169426,nan,nan
97.4701,2.079209061789887,22.6438,2.89402,0.08316836247159548,1142.247371972576,nan,nan
97.6701,2.0857690617898874,22.6415,2.8999,0.08343076247159549,1142.1313504145542,nan,nan
97.8801,2.091749061789887,22.6111,2.90514,0.08366996247159549,1140.5978480824383,nan,nan
98.0801,2.097989061789887,22.6017,2.91172,0.08391956247159549,1140.1236730192181,nan,nan
98.2801,2.104649061789887,22.5904,2.91731,0.08418596247159549,1139.5536540602407,nan,nan
98.4801,2.1110290617898873,22.5653,2.92357,0.08444116247159549,1138.2875057531319,nan,nan
98.6901,2.1180290617898874,22.5566,2.93011,0.0847211624715955,1137.848641598875,nan,nan
98.9001,2.124369061789887,22.5273,2.93599,0.08497476247159548,1136.370627837987,nan,nan
99.1001,2.130649061789887,22.5105,2.94186,0.08522596247159547,1135.5231660228703,nan,nan
99.3001,2.136759061789887,22.5008,2.94798,0.08547036247159548,1135.033857712952,nan,nan
99.5001,2.142679061789887,22.48,2.95394,0.08570716247159549,1133.9846192751884,nan,nan
99.7001,2.149289061789887,22.4794,2.96042,0.08597156247159549,1133.9543527817912,nan,nan
99.9101,2.1562490617898873,22.4526,2.9668,0.0862499624715955,1132.6024494100575,nan,nan
100.11,2.162259061789887,22.4272,2.97282,0.08649036247159549,1131.3211678562502,nan,nan
100.31,2.1685990617898874,22.4095,2.97864,0.08674396247159549,1130.428306301038,nan,nan
100.51,2.174729061789887,22.4016,2.98539,0.08698916247159548,1130.0297974713103,nan,nan
100.73,2.182169061789887,22.3846,2.99213,0.08728676247159547,1129.1722468250614,nan,nan
100.93,2.188139061789887,22.3587,2.99766,0.08752556247159549,1127.865743193423,nan,nan
101.15,2.1949590617898873,22.3472,3.00414,0.08779836247159549,1127.2856354033136,nan,nan
101.37,2.202059061789887,22.33,3.01086,0.08808236247159548,1126.4179959259322,nan,nan
101.57,2.208429061789887,22.3107,3.01682,0.08833716247159548,1125.4444237216612,nan,nan
101.79,2.2152190617898873,22.2849,3.02293,0.08860876247159549,1124.1429645055891,nan,nan
102,2.2218590617898872,22.2799,3.02917,0.08887436247159548,1123.8907437272808,nan,nan
102.2,2.228349061789887,22.2588,3.03519,0.08913396247159548,1122.8263720428185,nan,nan
102.4,2.2348190617898873,22.2455,3.04105,0.0893927624715955,1122.155464772518,nan,nan
102.61,2.2418590617898873,22.2131,3.0471,0.08967436247159549,1120.5210741290787,nan,nan
102.81,2.2483090617898873,22.2015,3.05331,0.08993236247159549,1119.9359219234027,nan,nan
103.01,2.2544790617898873,22.1733,3.05917,0.09017916247159549,1118.5133967337426,nan,nan
103.21,2.260799061789887,22.1646,3.06586,0.09043196247159548,1118.0745325794855,nan,nan
103.41,2.2672190617898873,22.1477,3.07205,0.09068876247159549,1117.222026348803,nan,nan
103.63,2.2738590617898873,22.1308,3.07822,0.0909543624715955,1116.36952011812,nan,nan
103.84,2.2796290617898873,22.1018,3.08322,0.0911851624715955,1114.9066396039304,nan,nan
104.04,2.2866790617898873,22.0936,3.09071,0.09146716247159549,1114.4929975275045,nan,nan
104.24,2.292339061789887,22.0811,3.09591,0.09169356247159549,1113.862445581733,nan,nan
104.44,2.299509061789887,22.0584,3.10331,0.09198036247159548,1112.7173632482122,nan,nan
104.66,2.3057790617898872,22.0458,3.10875,0.09223116247159549,1112.081766886875,nan,nan
104.87,2.312869061789887,22.0206,3.11566,0.09251476247159549,1110.8105741642,nan,nan
105.07,2.319189061789887,22.0034,3.12125,0.09276756247159548,1109.9429346868183,nan,nan
105.27,2.325539061789887,21.977,3.12752,0.09302156247159549,1108.6112089773494,nan,nan
105.47,2.331719061789887,21.961,3.13377,0.09326876247159549,1107.804102486762,nan,nan
105.69,2.3389290617898872,21.9495,3.14023,0.09355716247159548,1107.2239946966524,nan,nan
105.89,2.345549061789887,21.9322,3.1461,0.09382196247159548,1106.351310803705,nan,nan
106.11,2.352539061789887,21.9147,3.15229,0.09410156247159548,1105.468538079625,nan,nan
106.33,2.3594890617898874,21.8758,3.15952,0.0943795624715955,1103.5062604243847,nan,nan
106.53,2.3661190617898873,21.878,3.16577,0.09464476247159549,1103.6172375668402,nan,nan
106.75,2.372869061789887,21.8414,3.17177,0.09491476247159548,1101.7709814696218,nan,nan
106.96,2.3792790617898874,21.8193,3.17736,0.09517116247159549,1100.656165629498,nan,nan
107.16,2.386099061789887,21.8069,3.18388,0.09544396247159549,1100.0306580992929,nan,nan
107.36,2.391719061789887,21.7796,3.18945,0.09566876247159549,1098.6535326497283,nan,nan
107.56,2.3983790617898872,21.7609,3.19624,0.09593516247159549,1097.7102269388542,nan,nan
107.78,2.404659061789887,21.7495,3.20177,0.09618636247159548,1097.135163564311,nan,nan
108,2.4117490617898873,21.746,3.20945,0.09646996247159549,1096.9586090194948,nan,nan
108.2,2.4187990617898874,21.7121,3.21536,0.0967519624715955,1095.2485521425629,nan,nan
108.42,2.425189061789887,21.701,3.22187,0.09700756247159548,1094.688622014718,nan,nan
108.63,2.432369061789887,21.6749,3.22857,0.09729476247159548,1093.3720295519477,nan,nan
108.83,2.4384390617898872,21.6457,3.23379,0.0975375624715955,1091.8990602066256,nan,nan
109.04,2.4446090617898872,21.629,3.23966,0.09778436247159548,1091.0566428070751,nan,nan
109.24,2.451689061789887,21.6229,3.24625,0.09806756247159548,1090.7489334575387,nan,nan
109.44,2.458139061789887,21.5966,3.25247,0.09832556247159548,1089.4222521636357,nan,nan
109.64,2.4646090617898873,21.5698,3.25877,0.0985843624715955,1088.070348791902,nan,nan
109.84,2.4712690617898874,21.5585,3.26446,0.0988507624715955,1087.5003298329248,nan,nan
110.04,2.477409061789887,21.5303,3.27008,0.09909636247159549,1086.0778046432645,nan,nan
110.25,2.4843490617898873,21.5148,3.27668,0.0993739624715955,1085.295920230508,nan,nan
110.45,2.4904990617898872,21.4872,3.28208,0.09961996247159549,1083.903661534245,nan,nan
110.65,2.496919061789887,21.4683,3.28833,0.09987676247159548,1082.9502669922385,nan,nan
110.87,2.5039490617898874,21.4598,3.29513,0.1001579624715955,1082.5214916691143,nan,nan
111.07,2.5103890617898874,21.43,3.30182,0.1004155624715955,1081.0182558303952,nan,nan
111.29,2.5169590617898874,21.4117,3.30762,0.10067836247159549,1080.095127781786,nan,nan
111.5,2.5234590617898873,21.3827,3.31358,0.10093836247159549,1078.6322472675965,nan,nan
111.7,2.5296290617898873,21.3702,3.3194,0.1011851624715955,1078.0016953218253,nan,nan
111.9,2.536229061789887,21.3651,3.32581,0.10144916247159548,1077.7444301279506,nan,nan
112.11,2.5427890617898874,21.3444,3.33226,0.10171156247159549,1076.7002361057532,nan,nan
112.31,2.549179061789887,21.3064,3.33765,0.10196716247159548,1074.7833581906084,nan,nan
112.51,2.555709061789887,21.2984,3.34376,0.10222836247159549,1074.3798049453146,nan,nan
112.71,2.562149061789887,21.2618,3.35023,0.10248596247159548,1072.533548848096,nan,nan
112.91,2.5682790617898874,21.2526,3.3558,0.1027311624715955,1072.0694626160084,nan,nan
113.12,2.575229061789887,21.2382,3.36295,0.10300916247159549,1071.34306677448,nan,nan
113.32,2.581849061789887,21.2093,3.36839,0.10327396247159548,1069.8852306758563,nan,nan
113.52,2.588109061789887,21.1932,3.37457,0.1035243624715955,1069.0730797697029,nan,nan
113.74,2.595409061789887,21.1716,3.3812,0.10381636247159548,1067.9834860074102,nan,nan
113.94,2.6020190617898873,21.1538,3.38705,0.10408076247159549,1067.0855800366317,nan,nan
114.15,2.608639061789887,21.1249,3.39274,0.10434556247159549,1065.6277439380083,nan,nan
114.35,2.615279061789887,21.0989,3.39941,0.10461116247159548,1064.316195890804,nan,nan
114.55,2.6214790617898873,21.0717,3.40484,0.10485916247159549,1062.9441148568055,nan,nan
114.77,2.6280590617898874,21.0545,3.41119,0.1051223624715955,1062.076475379424,nan,nan
114.97,2.6342290617898874,21.0438,3.41711,0.1053691624715955,1061.5367229138437,nan,nan
115.18,2.6411990617898873,21.0195,3.42365,0.1056479624715955,1060.3109299312644,nan,nan
115.38,2.647829061789887,21.0095,3.42983,0.10591316247159549,1059.8064883746472,nan,nan
115.58,2.654059061789887,20.9754,3.43599,0.10616236247159548,1058.086342666583,nan,nan
115.8,2.660909061789887,20.9492,3.442,0.10643636247159549,1056.7647057882464,nan,nan
116,2.666989061789887,20.9216,3.44799,0.10667956247159548,1055.3724470919833,nan,nan
116.22,2.6741590617898874,20.9197,3.45505,0.1069663624715955,1055.2766031962258,nan,nan
116.42,2.6805190617898873,20.8989,3.46161,0.1072207624715955,1054.2273647584625,nan,nan
116.64,2.6879790617898873,20.8636,3.46783,0.10751916247159549,1052.4466860636041,nan,nan
116.86,2.6948290617898873,20.8357,3.47397,0.1077931624715955,1051.0392941206424,nan,nan
117.07,2.7013890617898872,20.8261,3.48009,0.10805556247159549,1050.55503022629,nan,nan
117.27,2.7078390617898873,20.7959,3.48623,0.10831356247159549,1049.0316167253063,nan,nan
117.47,2.714329061789887,20.7688,3.49188,0.10857316247159549,1047.6645801068742,nan,nan
117.67,2.7209290617898874,20.7659,3.49833,0.1088371624715955,1047.518292055455,nan,nan
117.89,2.727949061789887,20.7336,3.50476,0.10911796247159548,1045.888945827582,nan,nan
118.09,2.7344190617898874,20.7186,3.51093,0.1093767624715955,1045.1322834926564,nan,nan
118.31,2.7415990617898873,20.6923,3.51725,0.10966396247159549,1043.8056021987536,nan,nan
118.53,2.7482290617898872,20.6589,3.52374,0.1099291624715955,1042.1207673996523,nan,nan
118.73,2.7546790617898873,20.6408,3.53033,0.11018716247159549,1041.2077281821755,nan,nan
118.95,2.761619061789887,20.6228,3.53633,0.11046476247159548,1040.299733380265,nan,nan
119.16,2.768609061789887,20.5996,3.54305,0.11074436247159548,1039.129428968913,nan,nan
119.36,2.7753690617898874,20.5869,3.54939,0.1110147624715955,1038.4887881920097,nan,nan
119.56,2.7816690617898874,20.551,3.55501,0.11126676247159549,1036.6778430037543,nan,nan
119.76,2.788049061789887,20.5249,3.56052,0.11152196247159547,1035.3612505409835,nan,nan
119.98,2.794769061789887,20.4984,3.56679,0.11179076247159549,1034.0244804159486,nan,nan
120.19,2.801339061789887,20.4947,3.5738,0.11205356247159548,1033.83783704,nan,nan
120.39,2.8078290617898873,20.4645,3.57971,0.11231316247159549,1032.3144235390166,nan,nan
120.59,2.8142690617898873,20.4474,3.58546,0.11257076247159549,1031.4518284772012,nan,nan
120.79,2.820939061789887,20.4233,3.59177,0.11283756247159549,1030.2361243257544,nan,nan
121.01,2.828179061789887,20.4032,3.59866,0.11312716247159547,1029.2221967969538,nan,nan
121.21,2.8344090617898874,20.362,3.60368,0.1133763624715955,1027.1438975836916,nan,nan
121.43,2.8415090617898873,20.3454,3.61068,0.11366036247159549,1026.3065245997072,nan,nan
121.65,2.8487690617898873,20.3182,3.61687,0.1139507624715955,1024.9344435657088,nan,nan
121.85,2.855459061789887,20.3142,3.62374,0.11421836247159549,1024.732666943062,nan,nan
122.06,2.862699061789887,20.2746,3.63047,0.11450796247159549,1022.7350783788581,nan,nan
122.26,2.8690390617898873,20.2457,3.63602,0.1147615624715955,1021.277242280235,nan,nan
122.46,2.8754890617898874,20.2289,3.64183,0.11501956247159549,1020.4297804651181,nan,nan
122.66,2.8813690617898873,20.1924,3.64758,0.1152547624715955,1018.5885687834658,nan,nan
122.88,2.888409061789887,20.1723,3.65385,0.11553636247159549,1017.5746412546655,nan,nan
123.1,2.8953990617898873,20.1496,3.66062,0.1158159624715955,1016.4295589211447,nan,nan
123.3,2.9015790617898873,20.1381,3.66697,0.1160631624715955,1015.8494511310353,nan,nan
123.52,2.9088290617898873,20.0966,3.67354,0.1163531624715955,1013.7560186710742,nan,nan
123.73,2.9154590617898872,20.0897,3.6795,0.11661836247159549,1013.4079539970086,nan,nan
123.93,2.921889061789887,20.0618,3.68534,0.11687556247159549,1012.000562054047,nan,nan
124.14,2.928979061789887,20.0388,3.69151,0.11715916247159548,1010.8403464738276,nan,nan
124.34,2.935219061789887,20.0115,3.69746,0.11740876247159548,1009.4632210242629,nan,nan
124.54,2.9416490617898874,19.9836,3.70357,0.1176659624715955,1008.0558290813012,nan,nan
124.74,2.948369061789887,19.9553,3.70974,0.11793476247159548,1006.6282594760752,nan,nan
124.94,2.9549290617898873,19.9372,3.71631,0.1181971624715955,1005.7152202585982,nan,nan
125.15,2.961319061789887,19.9121,3.72191,0.11845276247159547,1004.4490719514891,nan,nan
125.35,2.968329061789887,19.9029,3.72839,0.11873316247159549,1003.9849857194014,nan,nan
125.55,2.975299061789887,19.8738,3.73457,0.11901196247159548,1002.5170607896458,nan,nan
125.75,2.981719061789887,19.8276,3.74004,0.11926876247159549,1000.1865407980748,nan,nan
125.97,2.9886290617898874,19.8078,3.7464,0.1195451624715955,999.1877465159731,nan,nan
126.17,2.994949061789887,19.7894,3.75224,0.11979796247159548,998.2595740517978,nan,nan
126.39,3.002069061789887,19.7685,3.75874,0.12008276247159548,997.205291198468,nan,nan
126.61,3.0092190617898873,19.7481,3.76567,0.12036876247159549,996.1762304229693,nan,nan
126.82,3.0160690617898873,19.6974,3.772,0.1206427624715955,993.6187117309205,nan,nan
127.02,3.022479061789887,19.6772,3.77758,0.12089916247159549,992.5997397865541,nan,nan
127.22,3.028969061789887,19.6622,3.78392,0.12115876247159547,991.8430774516283,nan,nan
127.42,3.035489061789887,19.6283,3.78986,0.12141956247159548,990.1330205746965,nan,nan
127.64,3.042469061789887,19.605,3.79611,0.12169876247159549,988.9576717477788,nan,nan
127.84,3.049049061789887,19.5852,3.80317,0.12196196247159548,987.958877465677,nan,nan
128.05,3.055359061789887,19.5626,3.80865,0.12221436247159549,986.8188395477223,nan,nan
128.25,3.061919061789887,19.5371,3.81492,0.12247676247159549,985.5325135783488,nan,nan
128.45,3.068759061789887,19.515,3.8209,0.12275036247159549,984.4176977382251,nan,nan
128.67,3.075949061789887,19.4847,3.82711,0.12303796247159549,982.8892398216753,nan,nan
128.87,3.082339061789887,19.4498,3.83294,0.12329356247159548,981.1287387890817,nan,nan
129.09,3.0896090617898873,19.4267,3.8392,0.12358436247159549,979.9634787932963,nan,nan
129.3,3.096779061789887,19.3908,3.84626,0.12387116247159549,978.152533605041,nan,nan
129.5,3.103279061789887,19.3705,3.85207,0.12413116247159549,977.1285172451084,nan,nan
129.7,3.109839061789887,19.3481,3.85891,0.12439356247159548,975.998568158286,nan,nan
129.9,3.116419061789887,19.3192,3.86443,0.12465676247159548,974.5407320596626,nan,nan
130.11,3.123259061789887,19.3024,3.87038,0.12493036247159547,973.6932702445459,nan,nan
130.31,3.129639061789887,19.2624,3.87555,0.12518556247159549,971.6755040180776,nan,nan
130.51,3.135759061789887,19.2311,3.88164,0.12543036247159547,970.0966019458664,nan,nan
130.71,3.142669061789887,19.2098,3.88789,0.12570676247159548,969.0221414302721,nan,nan
130.93,3.1496190617898874,19.1885,3.89461,0.12598476247159549,967.9476809146776,nan,nan
131.14,3.1570090617898874,19.1564,3.9011,0.1262803624715955,966.3284235179368,nan,nan
131.34,3.1635090617898873,19.1297,3.90707,0.1265403624715955,964.9815645617692,nan,nan
131.54,3.1701590617898874,19.0976,3.91315,0.1268063624715955,963.3623071650283,nan,nan
131.74,3.176469061789887,19.0702,3.91883,0.12705876247159548,961.9801372998976,nan,nan
131.96,3.1832290617898873,19.0387,3.92503,0.12732916247159548,960.3911463965536,nan,nan
132.18,3.190599061789887,19.0259,3.9322,0.1276239624715955,959.745461204084,nan,nan
132.39,3.1971890617898873,18.9831,3.93796,0.1278875624715955,957.5864513417628,nan,nan
132.59,3.2039690617898873,18.9667,3.94441,0.1281587624715955,956.7591671889109,nan,nan
132.79,3.210729061789887,18.9449,3.95026,0.1284291624715955,955.6594845954857,nan,nan
132.99,3.2175990617898873,18.9131,3.95682,0.1287039624715955,954.0553604454432,nan,nan
133.19,3.224429061789887,18.8763,3.96248,0.1289771624715955,952.1990155170923,nan,nan
133.4,3.231539061789887,18.8392,3.96924,0.12926156247159548,950.3275373420431,nan,nan
133.61,3.237509061789887,18.8004,3.97427,0.1295003624715955,948.3703041023689,nan,nan
133.81,3.243789061789887,18.8016,3.98063,0.12975156247159547,948.430837089163,nan,nan
134.01,3.250989061789887,18.7717,3.98712,0.13003956247159548,946.9225568348778,nan,nan
134.21,3.257569061789887,18.7356,3.99285,0.13030276247159547,945.1015228154903,nan,nan
134.42,3.264349061789887,18.7009,3.99919,0.13057396247159547,943.3511106140289,nan,nan
134.62,3.270789061789887,18.6771,4.00493,0.1308315624715955,942.1505397092802,nan,nan
134.82,3.277489061789887,18.6403,4.011,0.1310995624715955,940.2941947809294,nan,nan
135.02,3.283649061789887,18.6047,4.01637,0.13134596247159547,938.4983828393727,nan,nan
135.22,3.2901390617898874,18.597,4.02282,0.1316055624715955,938.1099628407775,nan,nan
135.43,3.2971090617898873,18.5746,4.02887,0.1318843624715955,936.9800137539552,nan,nan
135.63,3.3036990617898874,18.532,4.03454,0.1321479624715955,934.8310927227665,nan,nan
135.84,3.311379061789887,18.4945,4.04165,0.13245516247159547,932.9394368854524,nan,nan
136.04,3.317909061789887,18.4587,4.04737,0.1327163624715955,931.1335361127633,nan,nan
136.24,3.3245790617898874,18.4406,4.05332,0.1329831624715955,930.2204968952863,nan,nan
136.44,3.331179061789887,18.4124,4.0596,0.1332471624715955,928.7979717056263,nan,nan
136.64,3.337939061789887,18.3741,4.06541,0.1335175624715955,926.8659605437828,nan,nan
136.86,3.345069061789887,18.3452,4.07203,0.13380276247159548,925.4081244451593,nan,nan
137.06,3.351909061789887,18.3276,4.07827,0.1340763624715955,924.5203073055134,nan,nan
137.27,3.3584590617898873,18.2757,4.08358,0.1343383624715955,921.9022556266708,nan,nan
137.47,3.3656590617898874,18.2519,4.09,0.13462636247159548,920.701684721922,nan,nan
137.67,3.371509061789887,18.1971,4.09467,0.1348603624715955,917.9373449916606,nan,nan
137.87,3.378139061789887,18.1926,4.1012,0.1351255624715955,917.7103462911828,nan,nan
138.09,3.3854390617898873,18.1469,4.10775,0.1354175624715955,915.4050483774428,nan,nan
138.31,3.3925590617898873,18.1079,4.11406,0.1357023624715955,913.4377263066364,nan,nan
138.51,3.399309061789887,18.0887,4.12044,0.1359723624715955,912.4691985179315,nan,nan
138.73,3.406899061789887,18.0355,4.12711,0.13627596247159549,909.7855694367286,nan,nan
138.95,3.4143890617898873,17.9897,4.13379,0.1365755624715955,907.4752271074225,nan,nan
139.15,3.421399061789887,17.9589,4.14029,0.13685596247159548,905.9215471130419,nan,nan
