Repository: materialdigital/demodata_tensiletest_42CrMoS4

# pmd_referenceproject

This repository contains data from a joint project between Fraunhofer IWM, Freiburg and IWT, Bremen. The provided python scripts generate a structured dataset using the [PMDco v2.0.7](https://github.com/materialdigital/core-ontology) and [TTO v2.0.1](https://github.com/materialdigital/application-ontologies). The resulting ABox is published to [github-pages](https://matttjung.github.io/pmd_referenceproject/) as .ttl and .rdf alongside all references file resources.

**The repo is currently WIP**

File: resources/46NTBV.csv (part 2 of 2)
Time,Displacement,Force,Machine Displacement,Engineering Strain,Engineering Stress,True Strain,True Stress
s,mm,kN,mm,,MPa,,MPa
67.0901,1.2020129850053933,23.2181,1.97635,0.04808051940021573,1185.3312109740132,0.04696041443621813,1242.3225512589304
67.3001,1.2074429850053934,23.2364,1.98231,0.04829771940021574,1186.2654631807325,0.04716762895195503,1243.5593796556022
67.5101,1.2133129850053932,23.2256,1.98933,0.048532519400215725,1185.7141012226684,0.04739158604360382,1243.2597938433669
67.7101,1.2187729850053932,23.2339,1.99554,0.048750919400215725,1186.137833097847,0.04759985546179407,1243.963142996747
67.9201,1.2239429850053933,23.227,2.00138,0.04895771940021573,1185.7855740690843,0.047797022977668115,1243.8389314731824
68.1201,1.2295129850053932,23.2449,2.007,0.04918051940021573,1186.6994054625418,0.04800940173967456,1245.0618985951169
68.3201,1.2346929850053934,23.2289,2.01279,0.04938771940021573,1185.8825729320768,0.04820686970554036,1244.450608685652
68.5301,1.2404829850053933,23.2397,2.0194,0.04961931940021573,1186.4339348901408,0.04842754547904537,1245.3039792527095
68.7301,1.2459729850053933,23.238,2.02602,0.04983891940021573,1186.3471464337788,0.04863674230586717,1245.473406245568
68.9401,1.2514729850053932,23.2365,2.033,0.05005891940021573,1186.2705683840477,0.048846276309607535,1245.6539911536327
69.1601,1.2573829850053932,23.2455,2.03934,0.05029531940021573,1186.730036682434,0.04907138119585129,1246.4170029192069
69.3501,1.2630529850053933,23.2425,2.04483,0.05052211940021573,1186.576880582972,0.049287297149986246,1246.5252594213205
69.5501,1.2680029850053933,23.2293,2.05087,0.05072011940021573,1185.9029937453386,0.04947575709708802,1246.0521351851755
69.7501,1.2733729850053932,23.2448,2.05671,0.05093491940021573,1186.6943002592263,0.04968016742778672,1247.1384787956256
69.9601,1.2789629850053932,23.2471,2.06294,0.05115851940021573,1186.8117199354806,0.04989290773391783,1247.5272503342032
70.1701,1.2847329850053932,23.245,2.06943,0.05138931940021573,1186.704510665857,0.05011245089642555,1247.6884477981414
70.3601,1.2898929850053933,23.2504,2.07478,0.051595719400215734,1186.980191644889,0.050308743306361474,1248.2232885466128
70.5701,1.2956729850053932,23.2534,2.08089,0.05182691940021573,1187.133347744351,0.05052857549478265,1248.6588120752058
70.7801,1.3012429850053933,23.2484,2.08727,0.05204971940021573,1186.878087578581,0.05074037498599226,1248.6547589993106
70.9801,1.3069629850053932,23.2568,2.09376,0.05227851940021573,1187.306924657075,0.050957831556391345,1249.3775727517702
71.1701,1.3123029850053933,23.2365,2.09937,0.05249211940021573,1186.2705683840477,0.051160799040634614,1248.540424700625
71.3901,1.3181029850053934,23.2507,2.10571,0.052724119400215735,1186.995507254835,0.05138120395359632,1249.5788001068586
71.5901,1.3236629850053934,23.2574,2.11179,0.05294651940021573,1187.3375558769674,0.05159244306832667,1250.2029468138119
71.8001,1.3295429850053933,23.2418,2.11827,0.05318171940021573,1186.5411441597644,0.05181579129247071,1249.64344234528
72.0001,1.3352029850053933,23.2664,2.12498,0.05340811940021573,1187.7970241753537,nan,nan
72.2001,1.3406629850053933,23.2448,2.13061,0.05362651940021573,1186.6943002592263,nan,nan
72.4201,1.3466729850053933,23.2465,2.13717,0.053866919400215735,1186.781088715588,nan,nan
72.6301,1.3522129850053932,23.2504,2.14299,0.05408851940021573,1186.980191644889,nan,nan
72.8401,1.3577029850053932,23.2516,2.14944,0.05430811940021573,1187.0414540846737,nan,nan
73.0301,1.3632929850053932,23.2542,2.15523,0.05453171940021573,1187.1741893708745,nan,nan
73.2401,1.3693629850053932,23.2572,2.16174,0.05477451940021573,1187.3273454703365,nan,nan
73.4501,1.3751529850053932,23.2626,2.16844,0.05500611940021573,1187.6030264493684,nan,nan
73.6601,1.3808129850053932,23.2395,2.17504,0.05523251940021573,1186.42372448351,nan,nan
73.8601,1.3865829850053932,23.258,2.18126,0.05546331940021573,1187.3681870968596,nan,nan
74.0701,1.3919529850053933,23.2521,2.187,0.055678119400215734,1187.0669801012507,nan,nan
74.2601,1.3975229850053932,23.2477,2.19293,0.05590091940021573,1186.8423511553729,nan,nan
74.4801,1.4034829850053934,23.2425,2.19898,0.056139319400215736,1186.576880582972,nan,nan
74.6901,1.4090029850053933,23.2553,2.20526,0.056360119400215736,1187.2303466073438,nan,nan
74.8901,1.4144629850053934,23.2403,2.21091,0.056578519400215736,1186.4645661100333,nan,nan
75.1001,1.4205529850053933,23.2474,2.21796,0.05682211940021573,1186.8270355454267,nan,nan
75.3101,1.4262129850053933,23.2399,2.224,0.057048519400215734,1186.4441452967712,nan,nan
75.5201,1.4328029850053932,23.2508,2.23084,0.05731211940021572,1187.0006124581507,nan,nan
75.7301,1.4384029850053932,23.2485,2.2365,0.057536119400215725,1186.8831927818962,nan,nan
75.9401,1.4445429850053932,23.2422,2.24321,0.05778171940021573,1186.5615649730257,nan,nan
76.1401,1.4502129850053933,23.2372,2.24931,0.05800851940021573,1186.3063048072556,nan,nan
76.3501,1.4556129850053932,23.2343,2.25511,0.058224519400215724,1186.1582539111087,nan,nan
76.5601,1.4619129850053934,23.2477,2.26254,0.05847651940021573,1186.8423511553729,nan,nan
76.7701,1.4677029850053933,23.2505,2.26801,0.05870811940021573,1186.9852968482044,nan,nan
76.9701,1.4735429850053932,23.2382,2.2741,0.058941719400215725,1186.3573568404097,nan,nan
77.1801,1.4794829850053932,23.243,2.28082,0.05917931940021573,1186.602406599549,nan,nan
77.3901,1.4853329850053933,23.237,2.2868,0.059413319400215735,1186.2960944006247,nan,nan
77.5901,1.4909829850053933,23.2268,2.29267,0.05963931940021573,1185.7753636624534,nan,nan
77.8001,1.4972029850053932,23.2328,2.29932,0.059888119400215725,1186.0816758613778,nan,nan
78.0101,1.5030129850053933,23.2349,2.30544,0.06012051940021573,1186.1888851310014,nan,nan
78.2101,1.5086329850053932,23.2201,2.31085,0.06034531940021573,1185.4333150403213,nan,nan
78.4201,1.5149429850053933,23.2368,2.31788,0.06059771940021573,1186.2858839939938,nan,nan
78.6201,1.5206329850053932,23.2366,2.3238,0.06082531940021573,1186.275673587363,nan,nan
78.8201,1.5264029850053933,23.2174,2.32946,0.061056119400215735,1185.2954745508055,nan,nan
79.0201,1.5319929850053933,23.2171,2.33515,0.06127971940021573,1185.280158940859,nan,nan
79.2301,1.5379829850053932,23.2315,2.34183,0.06151931940021573,1186.0153082182774,nan,nan
79.4401,1.5443729850053933,23.2257,2.34786,0.06177491940021573,1185.719206425984,nan,nan
79.6501,1.5504629850053933,23.2219,2.35464,0.06201851940021573,1185.5252086999988,nan,nan
79.8601,1.5562529850053932,23.2061,2.36078,0.06225011940021573,1184.7185865761646,nan,nan
80.0601,1.5626529850053932,23.2094,2.3668,0.06250611940021572,1184.887058285573,nan,nan
80.2501,1.5677129850053932,23.2117,2.37182,0.06270851940021573,1185.0044779618274,nan,nan
80.4601,1.5739829850053932,23.2005,2.37847,0.06295931940021574,1184.432695190502,nan,nan
80.6701,1.5800629850053933,23.2045,2.38451,0.06320251940021573,1184.636903323118,nan,nan
80.8701,1.5857629850053934,23.2033,2.39068,0.06343051940021574,1184.5756408833333,nan,nan
81.0601,1.5916229850053933,23.189,2.39661,0.06366491940021574,1183.8455968092303,nan,nan
81.2801,1.5980029850053932,23.1882,2.40353,0.06392011940021573,1183.804755182707,nan,nan
81.4901,1.6038529850053933,23.1885,2.40965,0.06415411940021573,1183.8200707926533,nan,nan
81.7001,1.6103329850053933,23.1803,2.41618,0.06441331940021573,1183.40144412079,nan,nan
81.9201,1.6161229850053933,23.1841,2.42241,0.06464491940021573,1183.5954418467757,nan,nan
82.1101,1.6219629850053934,23.1752,2.42789,0.06487851940021573,1183.1410787517045,nan,nan
82.3201,1.6288129850053932,23.1771,2.43519,0.06515251940021573,1183.2380776146972,nan,nan
82.5301,1.6346129850053932,23.1551,2.44035,0.06538451940021572,1182.1149328853082,nan,nan
82.7401,1.6412729850053933,23.1694,2.44755,0.06565091940021574,1182.844976959411,nan,nan
82.9501,1.6471829850053932,23.1608,2.45301,0.06588731940021572,1182.4059294742863,nan,nan
83.1601,1.6538129850053933,23.1576,2.45988,0.06615251940021573,1182.2425629681932,nan,nan
83.3601,1.6598329850053932,23.1449,2.46571,0.06639331940021573,1181.594202147137,nan,nan
83.5601,1.6660329850053932,23.147,2.47193,0.06664131940021573,1181.7014114167603,nan,nan
83.7701,1.6718129850053933,23.1291,2.47719,0.06687251940021573,1180.787580023303,nan,nan
83.9701,1.6780029850053932,23.1313,2.48386,0.06712011940021573,1180.8998944962418,nan,nan
84.1701,1.6840229850053932,23.1183,2.4894,0.06736091940021573,1180.2362180652392,nan,nan
84.3801,1.6904629850053932,23.1095,2.49615,0.06761851940021572,1179.7869601734835,nan,nan
84.5901,1.6966029850053932,23.1013,2.50198,0.06786411940021572,1179.3683335016203,nan,nan
84.8001,1.7031229850053933,23.0984,2.50876,0.06812491940021573,1179.2202826054736,nan,nan
85.0001,1.7090529850053933,23.0878,2.51511,0.06836211940021573,1178.679131054041,nan,nan
85.2001,1.7152029850053934,23.0866,2.52116,0.06860811940021573,1178.617868614256,nan,nan
85.4101,1.7215129850053932,23.0809,2.52707,0.06886051940021573,1178.326872025278,nan,nan
85.6101,1.7275229850053933,23.065,2.53316,0.06910091940021573,1177.5151446981283,nan,nan
85.8201,1.7338829850053932,23.0637,2.53961,0.06935531940021572,1177.4487770550281,nan,nan
86.0301,1.7403329850053932,23.0548,2.54552,0.06961331940021573,1176.994413959957,nan,nan
86.3201,1.7491529850053933,23.0503,2.55458,0.06996611940021573,1176.764679810764,nan,nan
86.4501,1.7533029850053932,23.0394,2.5584,0.07013211940021573,1176.208212649385,nan,nan
86.6501,1.7593029850053932,23.0202,2.56403,0.07037211940021573,1175.228013612827,nan,nan
86.8601,1.7658129850053932,23.0155,2.57067,0.07063251940021573,1174.988069057003,nan,nan
87.0601,1.7721229850053932,22.9997,2.57639,0.07088491940021573,1174.1814469331691,nan,nan
87.2601,1.7783529850053932,22.9931,2.58273,0.07113411940021573,1173.8445035143523,nan,nan
87.4701,1.7844729850053933,22.9867,2.589,0.07137891940021573,1173.5177705021665,nan,nan
87.6601,1.7905829850053934,22.963,2.59486,0.07162331940021574,1172.3078373164155,nan,nan
87.8701,1.7968529850053934,22.97,2.6012,0.07187411940021574,1172.6652015484938,nan,nan
88.0701,1.8034229850053933,22.9684,2.60705,0.07213691940021573,1172.5835182954472,nan,nan
88.2801,1.8099829850053932,22.9368,2.61349,0.07239931940021573,1170.9702740477794,nan,nan
88.4701,1.8154629850053932,22.9308,2.61877,0.07261851940021573,1170.6639618488553,nan,nan
88.6901,1.8220629850053933,22.9198,2.62516,0.07288251940021573,1170.1023894841605,nan,nan
88.9001,1.8288629850053932,22.9116,2.63277,0.07315451940021572,1169.6837628122973,nan,nan
89.1001,1.8350129850053933,22.893,2.63889,0.07340051940021573,1168.7341949956322,nan,nan
89.3101,1.8413329850053932,22.8729,2.64514,0.07365331940021573,1167.7080491292356,nan,nan
89.5001,1.8474329850053932,22.8697,2.65099,0.07389731940021572,1167.5446826231428,nan,nan
89.7201,1.8542029850053932,22.8542,2.65708,0.07416811940021573,1166.7533761092548,nan,nan
89.9301,1.8603929850053933,22.8419,2.66306,0.07441571940021573,1166.12543610146,nan,nan
90.1301,1.8667329850053933,22.8355,2.66931,0.07466931940021573,1165.7987030892743,nan,nan
90.3301,1.8728729850053933,22.8107,2.67559,0.07491491940021573,1164.5326126670539,nan,nan
90.5401,1.8800029850053932,22.8082,2.68202,0.07520011940021573,1164.4049825841687,nan,nan
90.7501,1.8862729850053932,22.7924,2.68794,0.07545091940021573,1163.5983604603348,nan,nan
90.9601,1.8933229850053932,22.7791,2.69435,0.07573291940021573,1162.9193684193858,nan,nan
91.1601,1.8997329850053932,22.765,2.70079,0.07598931940021574,1162.199534751914,nan,nan
91.3601,1.9063429850053932,22.7506,2.70711,0.07625371940021573,1161.4643854744954,nan,nan
91.5601,1.9121729850053932,22.7218,2.71191,0.07648691940021574,1159.9940869196591,nan,nan
91.7801,1.9190129850053932,22.7106,2.71965,0.07676051940021572,1159.4223041483335,nan,nan
91.9901,1.9253329850053933,22.6953,2.72622,0.07701331940021573,1158.6412080410767,nan,nan
92.1901,1.9317029850053933,22.6756,2.73161,0.07726811940021573,1157.6354829879417,nan,nan
92.4001,1.9386929850053933,22.6603,2.73809,0.07754771940021574,1156.8543868806848,nan,nan
92.5901,1.9439929850053932,22.6529,2.74345,0.07775971940021573,1156.4766018353448,nan,nan
92.8001,1.9509729850053932,22.6422,2.74998,0.07803891940021573,1155.9303450805967,nan,nan
93.0001,1.9573429850053932,22.6167,2.75636,0.07829371940021573,1154.6285182351685,nan,nan
93.2101,1.9635029850053933,22.5916,2.76237,0.07854011940021573,1153.3471122030016,nan,nan
93.4101,1.9694629850053933,22.5822,2.76829,0.07877851940021573,1152.8672230913537,nan,nan
93.6201,1.9756129850053932,22.5703,2.77398,0.07902451940021572,1152.2597038968206,nan,nan
93.8101,1.9821129850053933,22.5691,2.78053,0.07928451940021573,1152.1984414570356,nan,nan
94.0101,1.9886829850053933,22.5522,2.78632,0.07954731940021573,1151.3356620967324,nan,nan
94.2201,1.9950829850053933,22.5347,2.79232,0.07980331940021573,1150.4422515165365,nan,nan
94.5201,2.0053429850053934,22.5128,2.80177,0.08021371940021574,1149.3242119904628,nan,nan
94.6301,2.008422985005393,22.4786,2.8049,0.08033691940021573,1147.5782324565944,nan,nan
94.8201,2.0144629850053932,22.4699,2.81068,0.08057851940021572,1147.134079768154,nan,nan
95.0401,2.0212429850053932,22.4619,2.81676,0.08084971940021574,1146.7256635029219,nan,nan
95.2501,2.027672985005393,22.4561,2.82343,0.08110691940021572,1146.4295617106281,nan,nan
95.4601,2.034782985005393,22.4279,2.82979,0.08139131940021573,1144.9898943756841,nan,nan
95.6701,2.0411829850053933,22.4073,2.83556,0.08164731940021573,1143.9382224927106,nan,nan
95.8801,2.0474129850053933,22.3938,2.84156,0.08189651940021574,1143.249020045131,nan,nan
96.0801,2.054442985005393,22.3699,2.84816,0.08217771940021573,1142.0288764527493,nan,nan
96.2801,2.0608529850053934,22.3559,2.8548,0.08243411940021574,1141.3141479885926,nan,nan
96.5201,2.0681529850053932,22.3342,2.86162,0.08272611940021574,1140.2063188691498,nan,nan
96.7201,2.0742229850053935,22.3263,2.86732,0.08296891940021574,1139.8030078072327,nan,nan
96.9201,2.0804329850053933,22.312,2.87366,0.08321731940021573,1139.0729637331299,nan,nan
97.1201,2.086982985005393,22.2973,2.87946,0.08347931940021573,1138.3224988457653,nan,nan
97.3301,2.0933229850053934,22.2691,2.88571,0.08373291940021574,1136.8828315108212,nan,nan
97.5401,2.1001029850053934,22.2441,2.89188,0.08400411940021574,1135.6065306819698,nan,nan
97.7501,2.106562985005393,22.2391,2.89779,0.08426251940021573,1135.3512705161997,nan,nan
97.9501,2.113012985005393,22.2247,2.90447,0.08452051940021572,1134.6161212387813,nan,nan
98.1601,2.119992985005393,22.1978,2.91076,0.08479971940021573,1133.2428215469374,nan,nan
98.3701,2.1262829850053935,22.1902,2.91643,0.08505131940021574,1132.8548260949667,nan,nan
98.5701,2.132612985005393,22.1624,2.92233,0.08530451940021573,1131.4355795732843,nan,nan
98.7701,2.1388729850053934,22.1487,2.92856,0.08555491940021573,1130.7361667190737,nan,nan
98.9801,2.1459729850053932,22.1433,2.93507,0.08583891940021574,1130.4604857400418,nan,nan
99.1801,2.1526229850053933,22.1216,2.94133,0.08610491940021574,1129.3526566205992,nan,nan
99.3901,2.159042985005393,22.0939,2.94685,0.08636171940021573,1127.938515302232,nan,nan
99.6001,2.1663329850053934,22.0823,2.95426,0.08665331940021574,1127.346311717645,nan,nan
99.8001,2.1721729850053935,22.041,2.95972,0.08688691940021574,1125.2378627483827,nan,nan
100.01,2.1780729850053935,22.0322,2.96523,0.08712291940021574,1124.7886048566272,nan,nan
100.21,2.1845529850053933,22.0353,2.97169,0.08738211940021573,1124.9468661594046,nan,nan
100.42,2.191512985005393,22.0146,2.9782,0.08766051940021573,1123.8900890731159,nan,nan
100.63,2.1977729850053933,21.9781,2.98344,0.08791091940021573,1122.0266898629932,nan,nan
100.84,2.204392985005393,21.9596,2.99013,0.08817571940021572,1121.0822272496432,nan,nan
101.05,2.210622985005393,21.9446,2.9968,0.08842491940021573,1120.3164467523325,nan,nan
101.26,2.218292985005393,21.9269,3.00385,0.08873171940021572,1119.4128257655059,nan,nan
101.45,2.223782985005393,21.8892,3.00864,0.08895131940021572,1117.488164115598,nan,nan
101.66,2.2305729850053932,21.8693,3.0145,0.08922291940021573,1116.4722286558326,nan,nan
101.86,2.236982985005393,21.8774,3.02092,0.08947931940021572,1116.8857501243804,nan,nan
102.07,2.2432029850053934,21.8571,3.02692,0.08972811940021573,1115.8493938513532,nan,nan
102.27,2.249732985005393,21.8343,3.03277,0.08998931940021572,1114.6854074954408,nan,nan
102.47,2.2563529850053934,21.8225,3.03944,0.09025411940021573,1114.0829935042232,nan,nan
102.69,2.263422985005393,21.7956,3.04575,0.09053691940021573,1112.709693812379,nan,nan
102.87,2.2694229850053933,21.7882,3.05121,0.09077691940021573,1112.3319087670393,nan,nan
103.08,2.276452985005393,21.7526,3.05756,0.09105811940021573,1110.5144563867552,nan,nan
103.28,2.2826429850053933,21.7313,3.06389,0.09130571940021573,1109.427048080574,nan,nan
103.49,2.289052985005393,21.7209,3.06999,0.09156211940021572,1108.896106935772,nan,nan
103.68,2.295632985005393,21.7064,3.07574,0.09182531940021572,1108.155852455038,nan,nan
103.9,2.3023929850053935,21.6743,3.08224,0.09209571940021574,1106.5170821907932,nan,nan
104.11,2.3086829850053934,21.6512,3.08828,0.09234731940021573,1105.3377802249347,nan,nan
104.31,2.3151329850053934,21.6375,3.0942,0.09260531940021574,1104.6383673707242,nan,nan
104.52,2.321792985005393,21.6189,3.10106,0.09287171940021573,1103.688799554059,nan,nan
104.71,2.327422985005393,21.6109,3.10585,0.09309691940021572,1103.2803832888264,nan,nan
104.93,2.3342329850053933,21.5894,3.11274,0.09336931940021573,1102.1827645760145,nan,nan
105.14,2.341332985005393,21.5698,3.11962,0.09365331940021573,1101.182144726195,nan,nan
105.34,2.347682985005393,21.553,3.1254,0.09390731940021572,1100.324470569207,nan,nan
105.55,2.3543729850053934,21.5337,3.13206,0.09417491940021573,1099.339166329334,nan,nan
105.74,2.3603329850053933,21.4933,3.13747,0.09441331940021573,1097.2766641899104,nan,nan
105.96,2.367622985005393,21.4963,3.1441,0.09470491940021572,1097.4298202893726,nan,nan
106.17,2.3740129850053933,21.4684,3.14967,0.09496051940021573,1096.0054685643745,nan,nan
106.37,2.380432985005393,21.4539,3.1565,0.09521731940021573,1095.265214083641,nan,nan
106.58,2.387292985005393,21.4231,3.16238,0.09549171940021572,1093.6928114624964,nan,nan
106.77,2.3931929850053932,21.3935,3.16768,0.09572771940021572,1092.1816712811362,nan,nan
106.99,2.4001929850053934,21.3911,3.17405,0.09600771940021574,1092.0591464015667,nan,nan
107.2,2.4072629850053935,21.3669,3.18091,0.09629051940021574,1090.8236871992387,nan,nan
107.4,2.413852985005393,21.3497,3.1868,0.09655411940021573,1089.945592228989,nan,nan
107.61,2.4199129850053933,21.3137,3.19239,0.09679651940021573,1088.1077190354433,nan,nan
107.8,2.4267029850053934,21.3091,3.19901,0.09706811940021573,1087.8728796829348,nan,nan
108.02,2.4334129850053934,21.2781,3.20529,0.09733651940021573,1086.290266655159,nan,nan
108.22,2.439622985005393,21.2556,3.21125,0.09758491940021573,1085.1415959091933,nan,nan
108.43,2.445842985005393,21.2436,3.21716,0.09783371940021572,1084.5289715113445,nan,nan
108.65,2.4529129850053932,21.2285,3.22416,0.09811651940021573,1083.7580858107183,nan,nan
108.85,2.4593129850053934,21.2003,3.22998,0.09837251940021574,1082.318418475774,nan,nan
109.05,2.4654229850053935,21.1818,3.23562,0.09861691940021573,1081.3739558624243,nan,nan
109.26,2.4726029850053934,21.1802,3.24227,0.09890411940021573,1081.2922726093777,nan,nan
109.46,2.479142985005393,21.149,3.24835,0.09916571940021573,1079.6994491749715,nan,nan
109.67,2.4857329850053933,21.1222,3.25466,0.09942931940021574,1078.3312546864431,nan,nan
109.88,2.4927729850053932,21.1057,3.26116,0.09971091940021573,1077.488896139401,nan,nan
110.09,2.499062985005393,21.0778,3.26784,0.09996251940021572,1076.0645444144031,nan,nan
110.28,2.5054729850053934,21.0571,3.27346,0.10021891940021574,1075.0077673281144,nan,nan
110.49,2.512082985005393,21.0435,3.27968,0.10048331940021572,1074.3134596772193,nan,nan
110.69,2.5187729850053935,21.0152,3.28529,0.10075091940021574,1072.8686871389598,nan,nan
110.9,2.5259429850053934,20.9996,3.29177,0.10103771940021573,1072.0722754217568,nan,nan
111.11,2.5322629850053935,20.9637,3.29798,0.10129051940021574,1070.2395074315264,nan,nan
111.32,2.539042985005393,20.9441,3.30411,0.10156171940021572,1069.2388875817069,nan,nan
111.52,2.5452529850053933,20.9397,3.31065,0.10181011940021573,1069.014258635829,nan,nan
111.73,2.5514829850053933,20.9118,3.31608,0.10205931940021573,1067.5899069108311,nan,nan
111.94,2.558382985005393,20.892,3.32256,0.10233531940021573,1066.579076654381,nan,nan
112.15,2.5653129850053933,20.868,3.32886,0.10261251940021573,1065.3538278586839,nan,nan
112.36,2.571722985005393,20.8465,3.33593,0.10286891940021572,1064.2562091458717,nan,nan
112.57,2.577962985005393,20.8188,3.34117,0.10311851940021573,1062.8420678275047,nan,nan
112.76,2.5845829850053934,20.8088,3.34727,0.10338331940021574,1062.3315474959643,nan,nan
112.97,2.591922985005393,20.7845,3.35391,0.10367691940021573,1061.0909830903208,nan,nan
113.18,2.5981929850053933,20.7561,3.36005,0.10392771940021574,1059.6411053487457,nan,nan
113.39,2.6046329850053933,20.7304,3.3661,0.10418531940021573,1058.3290680966866,nan,nan
113.6,2.6117729850053935,20.7241,3.37305,0.10447091940021574,1058.0074402878163,nan,nan
113.79,2.618092985005393,20.697,3.37884,0.10472371940021573,1056.6239301893415,nan,nan
114,2.6249129850053934,20.6818,3.38496,0.10499651940021573,1055.8479392854,nan,nan
114.2,2.6311329850053933,20.649,3.39052,0.10524531940021573,1054.1734325979473,nan,nan
114.41,2.638162985005393,20.6151,3.39651,0.10552651940021572,1052.442768674025,nan,nan
114.62,2.644402985005393,20.6064,3.40298,0.10577611940021572,1051.9986159855848,nan,nan
114.83,2.651582985005393,20.5926,3.40993,0.10606331940021572,1051.294097928059,nan,nan
115.03,2.6585429850053934,20.5651,3.41655,0.10634171940021574,1049.8901670163227,nan,nan
115.24,2.664662985005393,20.5254,3.42208,0.10658651940021573,1047.863401300107,nan,nan
115.45,2.671312985005393,20.5036,3.42788,0.10685251940021573,1046.7504669773484,nan,nan
115.66,2.677612985005393,20.494,3.43374,0.10710451940021573,1046.2603674590698,nan,nan
115.87,2.684872985005393,20.4728,3.441,0.10739491940021573,1045.1780643562038,nan,nan
116.08,2.6910829850053934,20.4463,3.44621,0.10764331940021574,1043.8251854776215,nan,nan
116.27,2.6977229850053934,20.4379,3.45309,0.10790891940021574,1043.3963483991274,nan,nan
116.48,2.7042129850053933,20.3993,3.4586,0.10816851940021573,1041.4257399193814,nan,nan
116.69,2.711042985005393,20.3736,3.46498,0.10844171940021573,1040.1137026673223,nan,nan
116.9,2.7172229850053933,20.3488,3.47063,0.10868891940021573,1038.8476122451018,nan,nan
117.11,2.7242329850053935,20.3337,3.47726,0.10896931940021574,1038.0767265444758,nan,nan
117.3,2.730412985005393,20.3206,3.4827,0.10921651940021572,1037.4079449101575,nan,nan
117.51,2.737532985005393,20.2936,3.48912,0.10950131940021572,1036.0295400149985,nan,nan
117.72,2.7442129850053933,20.2738,3.49597,0.10976851940021573,1035.0187097585483,nan,nan
117.93,2.7514029850053934,20.2294,3.50226,0.11005611940021573,1032.7519994865083,nan,nan
118.14,2.7574529850053935,20.2059,3.50757,0.11029811940021574,1031.5522767073885,nan,nan
118.33,2.7639329850053933,20.2024,3.51414,0.11055731940021574,1031.3735945913493,nan,nan
118.54,2.7707729850053933,20.1825,3.5207,0.11083091940021574,1030.3576591315837,nan,nan
118.75,2.7782929850053932,20.1426,3.52733,0.11113171940021573,1028.3206830087372,nan,nan
118.96,2.784642985005393,20.1165,3.53273,0.11138571940021573,1026.9882249434165,nan,nan
119.17,2.791152985005393,20.0805,3.53908,0.11164611940021572,1025.1503517498707,nan,nan
119.38,2.7974229850053933,20.075,3.54489,0.11189691940021573,1024.8695655675233,nan,nan
119.6,2.8045429850053933,20.0551,3.55175,0.11218171940021573,1023.8536301077578,nan,nan
119.78,2.8102929850053933,20.0298,3.55688,0.11241171940021573,1022.5620136689605,nan,nan
119.99,2.817722985005393,20.0118,3.56377,0.11270891940021573,1021.6430770721875,nan,nan
120.2,2.824102985005393,19.98,3.56978,0.11296411940021572,1020.0196224178887,nan,nan
120.41,2.8312429850053933,19.9467,3.57624,0.11324971940021573,1018.319589713859,nan,nan
120.62,2.8375529850053933,19.9243,3.58213,0.11350211940021573,1017.1760241712083,nan,nan
120.82,2.8439229850053933,19.9093,3.58818,0.11375691940021573,1016.4102436738978,nan,nan
121.02,2.8504429850053934,19.8778,3.59391,0.11401771940021574,1014.802104629545,nan,nan
121.22,2.856832985005393,19.8607,3.60021,0.11427331940021572,1013.9291148626108,nan,nan
121.43,2.8641829850053933,19.8348,3.60707,0.11456731940021574,1012.6068672039211,nan,nan
121.64,2.8706429850053934,19.8076,3.61266,0.11482571940021574,1011.218251902131,nan,nan
121.85,2.877862985005393,19.7924,3.61938,0.11511451940021572,1010.4422609981893,nan,nan
122.05,2.8844829850053935,19.7643,3.62575,0.11537931940021574,1009.0076988665605,nan,nan
122.26,2.891132985005393,19.7307,3.63173,0.11564531940021572,1007.2923505525844,nan,nan
122.47,2.898402985005393,19.7082,3.6381,0.11593611940021573,1006.1436798066185,nan,nan
122.68,2.9049929850053933,19.6758,3.64427,0.11619971940021573,1004.4895939324272,nan,nan
122.89,2.911812985005393,19.6502,3.65031,0.11647251940021572,1003.1826618836836,nan,nan
123.09,2.9184929850053933,19.6363,3.65666,0.11673971940021573,1002.4730386228423,nan,nan
123.29,2.924912985005393,19.6022,3.66254,0.11699651940021573,1000.7321642922893,nan,nan
123.51,2.9321029850053932,19.5843,3.66969,0.11728411940021573,999.8183328988317,nan,nan
123.72,2.938522985005393,19.5504,3.67511,0.11754091940021573,998.0876689749097,nan,nan
123.93,2.945702985005393,19.53,3.68165,0.11782811940021572,997.046207498567,nan,nan
124.14,2.9522629850053934,19.4948,3.68728,0.11809051940021574,995.2491759315446,nan,nan
124.35,2.959282985005393,19.4752,3.69404,0.11837131940021572,994.2485560817252,nan,nan
124.56,2.965652985005393,19.4505,3.70017,0.11862611940021572,992.9875708628201,nan,nan
124.76,2.971822985005393,19.4209,3.70625,0.11887291940021573,991.4764306814602,nan,nan
124.96,2.978532985005393,19.4048,3.71191,0.11914131940021573,990.6544929476803,nan,nan
125.18,2.9858029850053933,19.387,3.71884,0.11943211940021574,989.745766757538,nan,nan
125.39,2.9932829850053935,19.3481,3.72575,0.11973131940021574,987.7598426678455,nan,nan
125.59,2.9999229850053934,19.3262,3.73152,0.11999691940021574,986.6418031417719,nan,nan
125.8,3.006442985005393,19.2845,3.73727,0.12025771940021572,984.5129333592481,nan,nan
126.01,3.013562985005393,19.2594,3.74356,0.12054251940021572,983.2315273270814,nan,nan
126.22,3.0197829850053934,19.2342,3.74938,0.12079131940021574,981.9450160915994,nan,nan
126.41,3.026372985005393,19.2118,3.75544,0.12105491940021572,980.8014505489488,nan,nan
126.63,3.0331129850053933,19.1932,3.7617,0.12132451940021573,979.8518827322835,nan,nan
126.82,3.039522985005393,19.1584,3.76767,0.12158091940021572,978.0752719785227,nan,nan
127.02,3.045982985005393,19.128,3.77402,0.12183931940021572,976.5232901706395,nan,nan
127.22,3.0527829850053934,19.1022,3.78008,0.12211131940021573,975.206147715265,nan,nan
127.43,3.0598429850053934,19.0765,3.78603,0.12239371940021573,973.894110463206,nan,nan
127.64,3.066362985005393,19.0471,3.79161,0.12265451940021573,972.3931806884768,nan,nan
127.83,3.0730029850053935,19.019,3.79765,0.12292011940021574,970.9586185568483,nan,nan
128.05,3.079312985005393,18.9902,3.80405,0.12317251940021573,969.4883200020116,nan,nan
128.24,3.0856629850053934,18.9702,3.80975,0.12342651940021573,968.4672793389304,nan,nan
128.45,3.0927029850053933,18.946,3.81665,0.12370811940021573,967.2318201366027,nan,nan
128.65,3.099172985005393,18.9189,3.82248,0.12396691940021572,965.848310038128,nan,nan
128.86,3.1058629850053934,18.8892,3.82832,0.12423451940021574,964.3320646534526,nan,nan
129.07,3.1131229850053934,18.8661,3.83443,0.12452491940021573,963.1527626875941,nan,nan
129.27,3.119792985005393,18.8382,3.84095,0.12479171940021573,961.7284109625963,nan,nan
129.47,3.1263329850053934,18.8,3.84636,0.12505331940021575,959.7782232961116,nan,nan
129.68,3.1332329850053933,18.7716,3.85231,0.12532931940021574,958.3283455545366,nan,nan
129.89,3.1404229850053933,18.7357,3.85904,0.12561691940021574,956.4955775643062,nan,nan
130.1,3.1473429850053933,18.7118,3.86494,0.12589371940021574,955.2754339719245,nan,nan
130.31,3.154552985005393,18.6811,3.87103,0.12618211940021573,953.7081365540953,nan,nan
130.52,3.161332985005393,18.6533,3.87748,0.12645331940021573,952.2888900324128,nan,nan
130.73,3.1685129850053935,18.6124,3.8841,0.12674051940021575,950.2008618764122,nan,nan
130.94,3.175102985005393,18.5917,3.8905,0.12700411940021572,949.1440847901233,nan,nan
131.14,3.181622985005393,18.5594,3.8964,0.12726491940021573,947.4951041192476,nan,nan
131.35,3.1882929850053934,18.537,3.90201,0.12753171940021574,946.3515385765968,nan,nan
131.56,3.194892985005393,18.4985,3.90784,0.12779571940021572,944.386035300166,nan,nan
131.76,3.2013629850053933,18.4735,3.9135,0.12805451940021573,943.1097344713147,nan,nan
131.97,3.2084929850053934,18.4507,3.92069,0.12833971940021574,941.9457481154025,nan,nan
132.17,3.2150029850053934,18.4099,3.92675,0.12860011940021573,939.8628251627173,nan,nan
132.38,3.2219229850053934,18.3851,3.93284,0.12887691940021573,938.596734740497,nan,nan
132.58,3.228652985005393,18.3525,3.93874,0.12914611940021573,936.9324384596749,nan,nan
132.79,3.235902985005393,18.3208,3.94563,0.1294361194002157,935.3140890086916,nan,nan
133,3.242412985005393,18.2836,3.95137,0.12969651940021573,933.4149533753608,nan,nan
133.2,3.2489529850053933,18.2612,3.95751,0.12995811940021573,932.27138783271,nan,nan
133.42,3.2567429850053933,18.2308,3.965,0.13026971940021573,930.7194060248271,nan,nan
133.6,3.2625829850053933,18.1874,3.96959,0.13050331940021573,928.5037477859415,nan,nan
133.81,3.2702629850053935,18.1635,3.97635,0.13081051940021574,927.2836041935598,nan,nan
134.02,3.276932985005393,18.1233,3.98232,0.13107731940021572,925.231312460767,nan,nan
134.22,3.283282985005393,18.0846,3.98803,0.13133131940021572,923.2555987777052,nan,nan
134.44,3.2890029850053932,18.0606,3.99504,0.13156011940021572,922.0303499820083,nan,nan
134.64,3.295702985005393,18.0303,4.00118,0.13182811940021572,920.4834733774404,nan,nan
134.84,3.3026629850053935,17.987,4.0073,0.13210651940021573,918.2729203418702,nan,nan
135.04,3.3093029850053934,17.9426,4.01345,0.13237211940021573,916.0062100698303,nan,nan
135.25,3.316972985005393,17.8927,4.01975,0.13267891940021573,913.4587136154435,nan,nan
