Repository: materialdigital/demodata_tensiletest_42CrMoS4

# pmd_referenceproject

This repository contains data from a joint project between Fraunhofer IWM, Freiburg and IWT, Bremen. The provided python scripts generate a structured dataset using the [PMDco v2.0.7](https://github.com/materialdigital/core-ontology) and [TTO v2.0.1](https://github.com/materialdigital/application-ontologies). The resulting ABox is published to [github-pages](https://matttjung.github.io/pmd_referenceproject/) as .ttl and .rdf alongside all references file resources.

**The repo is currently WIP**

File: resources/46NTBX.csv (part 2 of 2)
Time,Displacement,Force,Machine Displacement,Engineering Strain,Engineering Stress,True Strain,True Stress
s,mm,kN,mm,,MPa,,MPa
67.1001,1.2025503429342213,23.2534,1.9707,0.04810201371736885,1183.3390765862641,0.04698092249485751,1240.2600690805152
67.3001,1.2077703429342213,23.2513,1.97713,0.04831081371736885,1183.2322099748942,0.04718011990288514,1240.395120855382
67.5001,1.2131103429342212,23.2508,1.98257,0.04852441371736885,1183.2067655436158,0.04738385551161973,1240.621180148044
67.7101,1.2184003429342212,23.2516,1.98909,0.048736013717368847,1183.2474766336613,0.0475856425648155,1240.9142418859217
67.9101,1.2238903429342212,23.263,1.99492,0.04895561371736885,1183.8276096668128,0.04779501557077123,1241.7826168336173
68.1101,1.2294803429342211,23.269,2.00191,0.049179213717368844,1184.1329428421557,0.04800815726016388,1242.367669907967
68.3201,1.2352103429342212,23.2622,2.00769,0.04940841371736884,1183.786898576767,0.04822658988400588,1242.275931414849
68.5301,1.2408103429342212,23.2795,2.01403,0.049632413717368845,1184.6672758990055,0.04844002070242791,1243.4651722538533
68.7501,1.2469903429342213,23.2699,2.02094,0.04987961371736885,1184.178742818457,0.04867550399369951,1243.2451210825614
68.9501,1.2525103429342213,23.2624,2.02687,0.05010041371736885,1183.7970763492783,0.048885791708752964,1243.1057996317888
69.1701,1.258080342934221,23.2724,2.0333,0.05032321371736884,1184.30596497485,0.049097939389749774,1243.904047157034
69.3801,1.2636603429342212,23.2542,2.03953,0.05054641371736885,1183.37978767631,0.049310422827965106,1243.1953920089686
69.5801,1.2688803429342213,23.2679,2.04557,0.05075521371736885,1184.0769650933428,0.04950915679167705,1244.175044514469
69.7801,1.274450342934221,23.2711,2.0518,0.05097801371736885,1184.2398094535258,0.049721172282440815,1244.6100027045018
69.9801,1.2799603429342212,23.2778,2.05812,0.05119841371736885,1184.5807648326584,0.04993085972630264,1245.229420912198
70.2001,1.285770342934221,23.2773,2.06467,0.051430813717368844,1184.55532040138,0.050151916294825585,1245.4779644228615
70.4001,1.2913803429342212,23.2839,2.07072,0.05165521371736885,1184.8911868942569,0.05036531698117347,1246.0969943851067
70.6201,1.2974103429342212,23.2789,2.0777,0.05189641371736885,1184.6367425814715,0.050594643419289986,1246.1151410792756
70.8301,1.3023503429342211,23.2702,2.08298,0.052094013717368846,1184.1940094772242,0.05078247697404814,1245.8834284509567
71.0301,1.3079603429342213,23.2776,2.08945,0.05231841371736885,1184.5705870601469,0.05099574315507339,1246.5454411113863
71.2301,1.313360342934221,23.284,2.09532,0.05253441371736885,1184.8962757805127,0.05120098315850057,1247.144106944536
71.4301,1.3190903429342211,23.2773,2.10193,0.052763613717368846,1184.55532040138,0.051418719552985985,1247.0567397538923
71.6501,1.3249203429342211,23.278,2.10799,0.05299681371736884,1184.5909426051699,0.0516402072378291,1247.3704881216984
71.8601,1.3307703429342213,23.2831,2.11427,0.05323081371736885,1184.8504758042113,0.05186240544462768,1247.9210307646813
72.0601,1.336440342934221,23.2793,2.12055,0.053457613717368846,1184.6570981264942,0.05207771967707186,1247.9860396656795
72.2601,1.3423603429342212,23.2889,2.12726,0.05369441371736885,1185.145631207043,0.05230247802190309,1248.7813310444062
72.4601,1.3478203429342213,23.2858,2.13286,0.05391281371736885,1184.9878757331155,0.052509727264493135,1248.8739063348555
72.6801,1.3535703429342212,23.2791,2.1388,0.05414281371736885,1184.6469203539828,0.05272793782584601,1248.7870378835632
72.8901,1.3591203429342211,23.2852,2.1449,0.05436481371736884,1184.9573424155813,0.05293851330390616,1249.377327599033
73.0901,1.364640342934221,23.2788,2.1512,0.05458561371736884,1184.6316536952156,0.05314790656221545,1249.2954995411906
73.2901,1.3701803429342212,23.2852,2.15777,0.054807213717368845,1184.9573424155813,0.05335801441688626,1249.9015527273173
73.4901,1.3754803429342213,23.2802,2.16354,0.05501921371736885,1184.7028981027956,0.053558978816570416,1249.8843200450997
73.7101,1.381620342934221,23.2743,2.17002,0.05526481371736884,1184.4026538137084,0.05379174369363522,1249.8584458430803
73.9201,1.3873703429342212,23.2812,2.17649,0.05549481371736885,1184.7537869653527,0.05400967471516966,1250.5014776739422
74.1201,1.3932303429342212,23.2907,2.18268,0.05572921371736885,1185.2372311596457,0.05423172599719113,1251.2895701207242
74.3201,1.3987403429342211,23.2861,2.18879,0.05594961371736885,1185.0031423918829,0.05444046986291257,1251.3036104625771
74.5201,1.4043703429342211,23.2902,2.19549,0.05617481371736885,1185.2117867283669,0.05465371487625368,1251.7908380634626
74.7401,1.4104203429342212,23.2904,2.2018,0.05641681371736885,1185.2219645008786,0.054882817366215204,1252.0884112858587
74.9501,1.4158103429342213,23.2784,2.2074,0.05663241371736885,1184.6112981501929,0.0550868826553234,1251.698695281304
75.1501,1.4215503429342211,23.2825,2.21375,0.05686201371736885,1184.819942486677,0.055304153160438324,1252.1911903089665
75.3501,1.4270003429342213,23.2838,2.22003,0.05708001371736885,1184.8860980080012,0.05551040290422849,1252.5194127358175
75.5501,1.4326703429342211,23.2755,2.22548,0.05730681371736884,1184.463720448777,0.055724933185941496,1252.3415622315167
75.7701,1.4392903429342212,23.2964,2.23251,0.057571613717368846,1185.5272976762212,nan,nan
75.9701,1.4447403429342212,23.2886,2.23878,0.05778961371736885,1185.1303645482756,nan,nan
76.1901,1.4509203429342212,23.2833,2.24538,0.05803681371736885,1184.8606535767226,nan,nan
76.4101,1.4570603429342213,23.2741,2.25189,0.05828241371736885,1184.3924760411971,nan,nan
76.6101,1.462730342934221,23.2811,2.25738,0.05850921371736884,1184.748698079097,nan,nan
76.8201,1.4686103429342212,23.2732,2.26405,0.05874441371736885,1184.3466760648957,nan,nan
77.0201,1.4741803429342213,23.2804,2.27036,0.05896721371736885,1184.7130758753071,nan,nan
77.2201,1.4798203429342212,23.2802,2.27639,0.05919281371736885,1184.7028981027956,nan,nan
77.4201,1.4857803429342211,23.2867,2.28253,0.05943121371736884,1185.0336757094171,nan,nan
77.6401,1.4918403429342213,23.2712,2.28944,0.05967361371736885,1184.2448983397815,nan,nan
77.8501,1.497810342934221,23.282,2.29511,0.05991241371736884,1184.7944980553984,nan,nan
78.0501,1.5034303429342213,23.2698,2.30103,0.060137213717368854,1184.1736539322012,nan,nan
78.2501,1.5088703429342212,23.2654,2.30697,0.060354813717368845,1183.9497429369499,nan,nan
78.4601,1.5151003429342211,23.2695,2.31397,0.06060401371736884,1184.158387273434,nan,nan
78.6601,1.5209203429342213,23.2701,2.31959,0.06083681371736885,1184.1889205909683,nan,nan
78.8601,1.5265103429342213,23.2747,2.32571,0.06106041371736885,1184.4230093587314,nan,nan
79.0601,1.5323403429342213,23.2669,2.3317,0.06129361371736885,1184.0260762307857,nan,nan
79.2801,1.5384803429342213,23.2719,2.33793,0.061539213717368854,1184.2805205435711,nan,nan
79.4801,1.5442303429342212,23.2611,2.34386,0.06176921371736885,1183.7309208279542,nan,nan
79.7001,1.5504403429342213,23.2565,2.35011,0.06201761371736885,1183.4968320601913,nan,nan
79.9101,1.5563503429342211,23.2659,2.35728,0.06225401371736885,1183.9751873682283,nan,nan
80.1101,1.5621003429342213,23.2572,2.36278,0.06248401371736885,1183.5324542639814,nan,nan
80.3101,1.5677603429342213,23.2536,2.36836,0.06271041371736885,1183.3492543587756,nan,nan
80.5101,1.5737203429342213,23.2678,2.3746,0.06294881371736885,1184.0718762070871,nan,nan
80.7301,1.5800103429342212,23.2573,2.38217,0.06320041371736884,1183.537543150237,nan,nan
80.9301,1.5858003429342211,23.2474,2.38779,0.06343201371736884,1183.0337434109213,nan,nan
81.1501,1.592170342934221,23.2442,2.39394,0.06368681371736884,1182.8708990507384,nan,nan
81.3701,1.5984903429342212,23.2457,2.40025,0.06393961371736885,1182.947232344574,nan,nan
81.5701,1.6041203429342212,23.2432,2.4062,0.06416481371736885,1182.8200101881814,nan,nan
81.7901,1.610710342934221,23.2381,2.41334,0.06442841371736885,1182.5604769891397,nan,nan
82.0001,1.6171903429342211,23.2444,2.41991,0.06468761371736885,1182.8810768232497,nan,nan
82.2001,1.6227903429342212,23.2374,2.42609,0.06491161371736885,1182.52485478535,nan,nan
82.4001,1.6287803429342211,23.2408,2.43195,0.06515121371736884,1182.6978769180441,nan,nan
82.6001,1.6345503429342212,23.2333,2.43816,0.06538201371736885,1182.3162104488656,nan,nan
82.8201,1.6413903429342211,23.2323,2.44519,0.06565561371736885,1182.2653215863083,nan,nan
83.0301,1.6469703429342213,23.2206,2.45068,0.06587881371736885,1181.66992189439,nan,nan
83.2301,1.6528303429342213,23.2262,2.45679,0.06611321371736885,1181.9548995247098,nan,nan
83.4301,1.6587203429342212,23.2206,2.46279,0.06634881371736885,1181.66992189439,nan,nan
83.6301,1.6647903429342212,23.2149,2.46843,0.06659161371736885,1181.3798553778142,nan,nan
83.8501,1.6711103429342211,23.2076,2.47511,0.06684441371736885,1181.008366681147,nan,nan
84.0501,1.6772503429342212,23.2139,2.48169,0.06709001371736885,1181.328966515257,nan,nan
84.2701,1.6836003429342212,23.1952,2.48804,0.06734401371736885,1180.3773447854385,nan,nan
84.4801,1.6901403429342212,23.2073,2.49455,0.06760561371736885,1180.9931000223798,nan,nan
84.6801,1.6961303429342212,23.2023,2.50063,0.06784521371736885,1180.7386557095942,nan,nan
84.8801,1.7021303429342212,23.1942,2.50642,0.06808521371736885,1180.3264559228812,nan,nan
85.0901,1.7079303429342212,23.1842,2.51202,0.06831721371736885,1179.81756729731,nan,nan
85.2901,1.7140703429342212,23.1805,2.51878,0.06856281371736885,1179.6292785058486,nan,nan
85.4901,1.7199403429342213,23.1822,2.52511,0.06879761371736885,1179.7157895721957,nan,nan
85.6901,1.7259003429342212,23.1741,2.53102,0.06903601371736885,1179.3035897854827,nan,nan
85.9101,1.7322603429342212,23.1634,2.53717,0.06929041371736884,1178.7590789561211,nan,nan
86.1101,1.7382803429342213,23.1707,2.54346,0.06953121371736885,1179.1305676527886,nan,nan
86.3201,1.7444703429342212,23.1612,2.55,0.06977881371736885,1178.6471234584956,nan,nan
86.5201,1.7509403429342212,23.1618,2.55615,0.07003761371736884,1178.6776567760298,nan,nan
86.7201,1.7570303429342211,23.1492,2.56186,0.07028121371736884,1178.0364571078098,nan,nan
86.9301,1.7631003429342211,23.1366,2.56755,0.07052401371736884,1177.39525743959,nan,nan
87.1301,1.7691103429342212,23.1358,2.57397,0.07076441371736884,1177.354546349544,nan,nan
87.3301,1.7755803429342212,23.1407,2.58002,0.07102321371736885,1177.6039017760743,nan,nan
87.5401,1.7817903429342212,23.1188,2.58635,0.07127161371736884,1176.4894356860727,nan,nan
87.7401,1.7880103429342211,23.1117,2.59184,0.07152041371736885,1176.128124761917,nan,nan
87.9401,1.7939903429342212,23.1029,2.5983,0.07175961371736884,1175.6803027714143,nan,nan
88.1401,1.8002703429342213,23.0971,2.60403,0.07201081371736885,1175.385147368583,nan,nan
88.3401,1.806310342934221,23.0972,2.61059,0.07225241371736885,1175.3902362548386,nan,nan
88.5501,1.8122003429342213,23.0819,2.61621,0.07248801371736885,1174.6116366577144,nan,nan
88.7501,1.8182803429342211,23.0837,2.62238,0.07273121371736885,1174.7032366103172,nan,nan
88.9501,1.8244003429342213,23.0646,2.62854,0.07297601371736885,1173.7312593354754,nan,nan
89.1701,1.8310803429342213,23.0604,2.63496,0.07324321371736885,1173.5175261127356,nan,nan
89.3701,1.837390342934221,23.0511,2.6407,0.07349561371736885,1173.0442596909543,nan,nan
89.5901,1.8439703429342211,23.0292,2.64741,0.07375881371736885,1171.9297936009527,nan,nan
89.8101,1.8505603429342212,23.0335,2.65439,0.07402241371736885,1172.1486157099484,nan,nan
90.0201,1.857320342934221,23.0329,2.66093,0.07429281371736884,1172.1180823924142,nan,nan
90.2201,1.8635503429342213,23.0123,2.66694,0.07454201371736885,1171.069771823737,nan,nan
90.4201,1.8697103429342212,23.008,2.6729,0.07478841371736884,1170.8509497147413,nan,nan
90.6201,1.8756803429342213,22.9904,2.67854,0.07502721371736885,1169.9553057337357,nan,nan
90.8401,1.882570342934221,22.983,2.68552,0.07530281371736884,1169.5787281508128,nan,nan
91.0401,1.8889603429342212,22.9765,2.69175,0.07555841371736885,1169.2479505441913,nan,nan
91.2601,1.8956703429342212,22.9589,2.69795,0.07582681371736885,1168.3523065631857,nan,nan
91.4601,1.9021703429342212,22.9551,2.70381,0.07608681371736885,1168.1589288854686,nan,nan
91.6701,1.9090803429342211,22.9376,2.71065,0.07636321371736884,1167.2683737907184,nan,nan
91.8701,1.9150903429342212,22.9231,2.71633,0.07660361371736885,1166.53048528364,nan,nan
92.0801,1.9213703429342213,22.9071,2.72226,0.07685481371736885,1165.7162634827255,nan,nan
92.2801,1.9272903429342212,22.8971,2.72818,0.07709161371736885,1165.207374857154,nan,nan
92.4801,1.9335403429342213,22.8897,2.73431,0.07734161371736885,1164.8307972742314,nan,nan
92.6801,1.9400003429342212,22.8788,2.74065,0.07760001371736885,1164.2761086723585,nan,nan
92.8801,1.9462303429342211,22.8751,2.74673,0.07784921371736885,1164.087819880897,nan,nan
93.0901,1.953240342934221,22.865,2.75378,0.07812961371736885,1163.57384236907,nan,nan
93.2901,1.9595303429342212,22.847,2.75977,0.07838121371736885,1162.6578428430414,nan,nan
93.4901,1.9656503429342211,22.8244,2.76572,0.07862601371736884,1161.50775454925,nan,nan
93.7001,1.9716003429342213,22.8066,2.77159,0.07886401371736886,1160.6019327957326,nan,nan
93.9001,1.9777403429342213,22.8045,2.77753,0.07910961371736885,1160.4950661843627,nan,nan
94.1001,1.9840403429342213,22.7817,2.78344,0.07936161371736886,1159.33480011806,nan,nan
94.3001,1.9901803429342213,22.7735,2.78944,0.07960721371736885,1158.9175114450913,nan,nan
94.5201,1.9972303429342213,22.7705,2.79658,0.07988921371736885,1158.76484485742,nan,nan
94.7401,2.004480342934221,22.7529,2.80328,0.08017921371736884,1157.8692008764142,nan,nan
94.9401,2.0104903429342214,22.7279,2.80927,0.08041961371736886,1156.5969793124857,nan,nan
95.1501,2.0176803429342214,22.7218,2.81555,0.08070721371736886,1156.2865572508872,nan,nan
95.3601,2.0239803429342214,22.7042,2.8214,0.08095921371736886,1155.3909132698814,nan,nan
95.5801,2.0308203429342213,22.6854,2.82779,0.08123281371736885,1154.4342026538072,nan,nan
95.8001,2.037760342934221,22.6844,2.83461,0.08151041371736883,1154.38331379125,nan,nan
96.0001,2.044270342934221,22.6692,2.84074,0.08177081371736884,1153.6098030803814,nan,nan
96.2101,2.051250342934221,22.6377,2.84739,0.08205001371736884,1152.0068039098312,nan,nan
96.4101,2.0573203429342213,22.6103,2.85319,0.08229281371736885,1150.6124490757657,nan,nan
96.6101,2.063600342934221,22.6142,2.85931,0.08254401371736884,1150.8109156397386,nan,nan
96.8301,2.069960342934221,22.5974,2.86493,0.08279841371736885,1149.9559827487785,nan,nan
97.0301,2.0768603429342214,22.583,2.87229,0.08307441371736886,1149.2231831279557,nan,nan
97.2401,2.0828103429342213,22.562,2.87807,0.08331241371736885,1148.1545170142556,nan,nan
97.4401,2.089020342934221,22.5499,2.88405,0.08356081371736884,1147.5387617773142,nan,nan
97.6401,2.095380342934221,22.5369,2.89014,0.08381521371736884,1146.8772065640712,nan,nan
97.8601,2.1020803429342214,22.509,2.89681,0.08408321371736886,1145.457407298727,nan,nan
98.0701,2.1087903429342214,22.4953,2.90365,0.08435161371736885,1144.7602298816942,nan,nan
98.2701,2.1152903429342214,22.4781,2.90958,0.08461161371736886,1143.8849414457115,nan,nan
98.4701,2.121030342934221,22.4805,2.91499,0.08484121371736884,1144.0070747158486,nan,nan
98.6701,2.1281503429342212,22.4589,2.92131,0.08512601371736885,1142.9078752846142,nan,nan
98.8701,2.1344603429342213,22.4428,2.92734,0.08537841371736885,1142.0885645974442,nan,nan
99.0901,2.1415903429342213,22.4195,2.93436,0.08566361371736886,1140.902854099863,nan,nan
99.3101,2.148410342934221,22.3898,2.94079,0.08593641371736885,1139.3914548819157,nan,nan
99.5101,2.154760342934221,22.3908,2.94754,0.08619041371736884,1139.4423437444727,nan,nan
99.7201,2.161480342934221,22.3632,2.95304,0.08645921371736884,1138.0378111378957,nan,nan
99.9201,2.1676303429342214,22.3492,2.95901,0.08670521371736886,1137.3253670620957,nan,nan
100.12,2.1740703429342214,22.3444,2.96497,0.08696281371736886,1137.0811005218216,nan,nan
100.33,2.181020342934221,22.3061,2.97153,0.08724081371736885,1135.132057085883,nan,nan
100.53,2.187230342934221,22.2988,2.97763,0.08748921371736884,1134.7605683892157,nan,nan
100.73,2.193420342934221,22.2766,2.98322,0.08773681371736884,1133.630835640447,nan,nan
100.93,2.1996803429342213,22.2688,2.98928,0.08798721371736885,1133.2339025125013,nan,nan
101.15,2.2065203429342213,22.2292,2.9956,0.08826081371736885,1131.2187035552383,nan,nan
101.36,2.2127503429342212,22.229,3.00188,0.08851001371736884,1131.208525782727,nan,nan
101.56,2.219050342934221,22.2157,3.00797,0.08876201371736885,1130.531703910717,nan,nan
101.76,2.225260342934221,22.2058,3.01429,0.08901041371736884,1130.0279041714014,nan,nan
101.96,2.2315403429342213,22.1857,3.0203,0.08926161371736885,1129.0050380340028,nan,nan
102.17,2.238630342934221,22.1607,3.02714,0.08954521371736884,1127.732816470074,nan,nan
102.38,2.2454303429342213,22.1485,3.03329,0.08981721371736885,1127.111972346877,nan,nan
102.59,2.252330342934221,22.1221,3.03992,0.09009321371736885,1125.7685063753684,nan,nan
102.79,2.258750342934221,22.1064,3.04576,0.09035001371736884,1124.9695512332214,nan,nan
102.99,2.2650403429342214,22.0911,3.05149,0.09060161371736886,1124.1909516360972,nan,nan
103.2,2.2716603429342213,22.0795,3.05775,0.09086641371736885,1123.6006408304343,nan,nan
103.4,2.277730342934221,22.0388,3.06336,0.09110921371736884,1121.5294641243586,nan,nan
103.6,2.283990342934221,22.0362,3.06943,0.09135961371736885,1121.39715308171,nan,nan
103.8,2.290200342934221,22.0155,3.07479,0.09160801371736885,1120.343753626777,nan,nan
104.02,2.2973603429342213,22.0091,3.08202,0.09189441371736885,1120.0180649064114,nan,nan
104.24,2.3044703429342213,21.9817,3.08846,0.09217881371736886,1118.6237100723458,nan,nan
104.45,2.311370342934221,21.9699,3.09527,0.09245481371736884,1118.0232214941714,nan,nan
104.65,2.3175603429342213,21.9475,3.10094,0.09270241371736886,1116.8833109728914,nan,nan
104.85,2.323630342934221,21.9171,3.10712,0.09294521371736884,1115.3362895511543,nan,nan
105.05,2.330260342934221,21.9116,3.11296,0.09321041371736884,1115.0564008070899,nan,nan
105.26,2.336510342934221,21.8892,3.11901,0.09346041371736885,1113.91649028581,nan,nan
105.46,2.3427803429342213,21.877,3.12511,0.09371121371736885,1113.295646162613,nan,nan
105.66,2.348970342934221,21.8539,3.13051,0.09395881371736885,1112.1201134375428,nan,nan
105.86,2.355280342934221,21.8296,3.13657,0.09421121371736885,1110.8835140774042,nan,nan
106.08,2.3621103429342214,21.8154,3.14295,0.09448441371736886,1110.160892229093,nan,nan
106.28,2.3690703429342213,21.8078,3.1499,0.09476281371736885,1109.7741368736586,nan,nan
106.5,2.3763303429342213,21.7846,3.15611,0.09505321371736886,1108.5935152623329,nan,nan
106.72,2.383700342934221,21.7578,3.16355,0.09534801371736884,1107.2296937458013,nan,nan
106.92,2.390000342934221,21.7308,3.16882,0.09560001371736884,1105.8556944567586,nan,nan
107.13,2.3967303429342213,21.7184,3.17544,0.09586921371736885,1105.2246725610498,nan,nan
107.33,2.403230342934221,21.6932,3.18177,0.09612921371736885,1103.94227322461,nan,nan
107.53,2.409370342934221,21.6714,3.1873,0.09637481371736883,1102.8328960208642,nan,nan
107.75,2.416020342934221,21.651,3.19348,0.09664081371736884,1101.7947632246985,nan,nan
107.95,2.422320342934221,21.641,3.1993,0.09689281371736884,1101.285874599127,nan,nan
108.17,2.429580342934221,21.6264,3.20659,0.09718321371736885,1100.542897205793,nan,nan
108.38,2.4357103429342213,21.5954,3.21217,0.09742841371736885,1098.9653424665214,nan,nan
108.58,2.442270342934221,21.5971,3.21822,0.09769081371736885,1099.0518535328688,nan,nan
108.78,2.4485403429342214,21.5673,3.22398,0.09794161371736886,1097.5353654286657,nan,nan
108.98,2.454590342934221,21.5421,3.22974,0.09818361371736885,1096.2529660922257,nan,nan
109.2,2.4617403429342213,21.5334,3.23685,0.09846961371736886,1095.8102329879787,nan,nan
109.4,2.467880342934221,21.5,3.24248,0.09871521371736884,1094.11054497857,nan,nan
109.62,2.474870342934221,21.4858,3.24928,0.09899481371736885,1093.3879231302587,nan,nan
109.84,2.482190342934221,21.4694,3.25663,0.09928761371736884,1092.5533457843214,nan,nan
110.04,2.4890103429342214,21.4495,3.26211,0.09956041371736886,1091.5406574194342,nan,nan
110.25,2.495930342934221,21.4115,3.26865,0.09983721371736884,1089.606880642263,nan,nan
110.45,2.502130342934221,21.4018,3.27517,0.10008521371736885,1089.1132586754588,nan,nan
110.65,2.5085903429342213,21.3926,3.28101,0.10034361371736886,1088.645081139933,nan,nan
110.87,2.5157003429342213,21.3593,3.28733,0.10062801371736885,1086.95048201678,nan,nan
111.07,2.5220103429342213,21.3489,3.29318,0.10088041371736885,1086.4212378461857,nan,nan
111.29,2.5291303429342213,21.3242,3.29984,0.10116521371736885,1085.1642829410243,nan,nan
111.51,2.5359203429342214,21.3038,3.30618,0.10143681371736886,1084.1261501448585,nan,nan
111.72,2.5422803429342213,21.2877,3.31217,0.10169121371736885,1083.3068394576887,nan,nan
111.92,2.5490003429342214,21.2725,3.31857,0.10196001371736886,1082.53332874682,nan,nan
112.12,2.5551503429342213,21.2339,3.32367,0.10220601371736886,1080.5690186521142,nan,nan
112.33,2.5620803429342214,21.2243,3.33064,0.10248321371736885,1080.0804855715658,nan,nan
112.53,2.568540342934221,21.2031,3.33673,0.10274161371736884,1079.0016416853543,nan,nan
112.73,2.5746203429342214,21.187,3.34301,0.10298481371736885,1078.1823309981844,nan,nan
112.93,2.5811103429342213,21.1649,3.34884,0.10324441371736885,1077.0576871356714,nan,nan
113.13,2.5873503429342213,21.1462,3.3549,0.10349401371736885,1076.1060654058529,nan,nan
113.34,2.594040342934221,21.1303,3.36092,0.10376161371736885,1075.2969324911942,nan,nan
113.54,2.600490342934221,21.0974,3.36674,0.10401961371736884,1073.6226889130644,nan,nan
113.74,2.606650342934221,21.0842,3.37252,0.10426601371736885,1072.9509559273101,nan,nan
113.94,2.613070342934221,21.064,3.37859,0.10452281371736884,1071.9230009036557,nan,nan
114.16,2.620480342934221,21.0462,3.38535,0.10481921371736885,1071.0171791501384,nan,nan
114.38,2.627530342934221,21.0182,3.3924,0.10510121371736884,1069.5922909985386,nan,nan
114.58,2.633680342934221,20.9897,3.39793,0.10534721371736884,1068.1419584156602,nan,nan
114.8,2.6408503429342214,20.9776,3.40434,0.10563401371736886,1067.5262031787186,nan,nan
115.02,2.6478203429342213,20.951,3.41075,0.10591281371736885,1066.1725594346985,nan,nan
115.22,2.654360342934221,20.94,3.41734,0.10617441371736884,1065.61278194657,nan,nan
115.43,2.6613203429342214,20.9125,3.42399,0.10645281371736885,1064.2133382262487,nan,nan
115.63,2.6674003429342212,20.8896,3.42953,0.10669601371736885,1063.04798327369,nan,nan
115.83,2.674420342934221,20.8767,3.43567,0.10697681371736883,1062.391516946703,nan,nan
116.03,2.6804403429342214,20.8479,3.44157,0.10721761371736886,1060.9259177050571,nan,nan
116.24,2.6868603429342213,20.8383,3.4478,0.10747441371736885,1060.4373846245087,nan,nan
116.44,2.693060342934221,20.7982,3.45305,0.10772241371736885,1058.3967412359673,nan,nan
116.64,2.699320342934221,20.7804,3.45901,0.10797281371736885,1057.4909194824502,nan,nan
116.86,2.706240342934221,20.7645,3.46581,0.10824961371736885,1056.6817865677915,nan,nan
117.06,2.712450342934221,20.7408,3.47163,0.10849801371736884,1055.4757205251872,nan,nan
117.28,2.7197603429342214,20.7261,3.47836,0.10879041371736886,1054.727654245597,nan,nan
117.49,2.726890342934221,20.6953,3.48512,0.10907561371736885,1053.1602772788372,nan,nan
117.69,2.733490342934221,20.676,3.49124,0.10933961371736885,1052.1781222314844,nan,nan
117.89,2.7397303429342212,20.6521,3.49712,0.10958921371736885,1050.9618784163688,nan,nan
118.09,2.7461903429342214,20.6317,3.50272,0.10984761371736886,1049.9237456202027,nan,nan
118.31,2.7535603429342213,20.6295,3.50997,0.11014241371736885,1049.8117901225771,nan,nan
118.52,2.7600003429342213,20.5896,3.51613,0.11040001371736885,1047.7813245065472,nan,nan
118.72,2.7665903429342213,20.5619,3.5217,0.11066361371736885,1046.3717030137145,nan,nan
118.92,2.773130342934221,20.5398,3.5281,0.11092521371736884,1045.2470591512015,nan,nan
119.12,2.7795403429342214,20.5158,3.53365,0.11118161371736886,1044.02572644983,nan,nan
119.33,2.7861803429342213,20.485,3.53982,0.11144721371736885,1042.4583494830702,nan,nan
119.53,2.792640342934221,20.4709,3.54601,0.11170561371736884,1041.7408165210145,nan,nan
119.73,2.798970342934221,20.4527,3.55207,0.11195881371736885,1040.8146392224744,nan,nan
119.95,2.806000342934221,20.4348,3.55853,0.11224001371736884,1039.9037285827014,nan,nan
120.15,2.812500342934221,20.4087,3.5648,0.11250001371736884,1038.57552926996,nan,nan
120.37,2.8194703429342214,20.3879,3.5716,0.11277881371736885,1037.5170409287714,nan,nan
120.58,2.8258903429342213,20.3704,3.57764,0.11303561371736885,1036.6264858340217,nan,nan
120.78,2.832160342934221,20.3351,3.58329,0.11328641371736885,1034.8301089857546,nan,nan
120.98,2.8387103429342213,20.3171,3.58913,0.11354841371736885,1033.9141094597258,nan,nan
121.18,2.845000342934221,20.2927,3.59504,0.11380001371736885,1032.6724212133315,nan,nan
121.4,2.8523303429342213,20.2779,3.60158,0.11409321371736886,1031.9192660474857,nan,nan
121.6,2.8586403429342213,20.258,3.60764,0.11434561371736886,1030.9065776825987,nan,nan
121.82,2.8658303429342213,20.228,3.61468,0.11463321371736886,1029.3799118058844,nan,nan
122.03,2.873130342934221,20.1973,3.62144,0.11492521371736884,1027.8176237253801,nan,nan
122.23,2.8798603429342213,20.1698,3.62766,0.11519441371736885,1026.4181800050587,nan,nan
122.44,2.8861003429342214,20.1453,3.63358,0.11544401371736886,1025.1714028724086,nan,nan
122.64,2.892580342934221,20.1279,3.63898,0.11570321371736884,1024.2859366639145,nan,nan
122.84,2.898790342934221,20.1003,3.64513,0.11595161371736884,1022.8814040573372,nan,nan
123.04,2.9052003429342212,20.0891,3.65092,0.11620801371736884,1022.3114487966972,nan,nan
123.24,2.9115803429342213,20.0664,3.65686,0.11646321371736885,1021.1562716166502,nan,nan
123.46,2.9186203429342212,20.0342,3.66375,0.11674481371736885,1019.51765024231,nan,nan
123.66,2.925250342934221,20.0251,3.66989,0.11701001371736884,1019.05456159304,nan,nan
123.87,2.932500342934221,19.9916,3.67623,0.11730001371736884,1017.3497846973758,nan,nan
124.07,2.938920342934221,19.9625,3.68216,0.11755681371736884,1015.8689187969629,nan,nan
124.27,2.9452803429342214,19.937,3.68829,0.11781121371736886,1014.5712528017558,nan,nan
124.47,2.951400342934221,19.9132,3.6935,0.11805601371736885,1013.3600978728958,nan,nan
124.69,2.958400342934221,19.8961,3.70079,0.11833601371736885,1012.4898983231687,nan,nan
124.91,2.965710342934221,19.8722,3.70774,0.11862841371736885,1011.273654508053,nan,nan
125.11,2.972230342934221,19.8475,3.71313,0.11888921371736885,1010.0166996028915,nan,nan
125.32,2.978940342934221,19.8263,3.71962,0.11915761371736884,1008.9378557166801,nan,nan
125.52,2.985640342934221,19.7948,3.72567,0.11942561371736884,1007.33485654613,nan,nan
125.72,2.992140342934221,19.7724,3.73149,0.11968561371736884,1006.1949460248502,nan,nan
125.94,2.9992203429342212,19.7402,3.73745,0.11996881371736885,1004.5563246505102,nan,nan
126.14,3.005570342934221,19.7213,3.74388,0.12022281371736884,1003.5945251481801,nan,nan
126.36,3.0126503429342213,19.6906,3.75022,0.12050601371736885,1002.0322370676757,nan,nan
126.58,3.019810342934221,19.6704,3.75677,0.12079241371736885,1001.0042820440216,nan,nan
126.78,3.026250342934221,19.6399,3.76313,0.12105001371736884,999.4521717360287,nan,nan
126.99,3.033440342934221,19.6198,3.76962,0.12133761371736884,998.4293055986303,nan,nan
127.19,3.0400503429342214,19.5863,3.77555,0.12160201371736885,996.724528702966,nan,nan
127.39,3.046320342934221,19.5636,3.78101,0.12185281371736885,995.5693515229189,nan,nan
127.6,3.0536703429342213,19.5486,3.78821,0.12214681371736885,994.8060185845617,nan,nan
127.8,3.059200342934221,19.5058,3.79323,0.12236801371736884,992.6279752671159,nan,nan
128,3.065840342934221,19.496,3.79946,0.12263361371736885,992.1292644140558,nan,nan
128.2,3.0725103429342213,19.469,3.80515,0.12290041371736886,990.755265125013,nan,nan
128.42,3.0794203429342213,19.436,3.81159,0.12317681371736885,989.0759326606272,nan,nan
128.63,3.0864003429342213,19.4136,3.81831,0.12345601371736885,987.9360221393472,nan,nan
128.83,3.0931103429342213,19.3978,3.82393,0.12372441371736885,987.1319781109444,nan,nan
129.03,3.0997003429342214,19.3639,3.83031,0.12398801371736885,985.4068456702573,nan,nan
129.23,3.106230342934221,19.3435,3.83611,0.12424921371736884,984.3687128740916,nan,nan
129.45,3.113540342934221,19.3051,3.84317,0.12454161371736884,982.4145805518972,nan,nan
129.65,3.1200303429342213,19.2849,3.84888,0.12480121371736885,981.386625528243,nan,nan
129.86,3.126640342934221,19.2585,3.85474,0.12506561371736885,980.0431595567344,nan,nan
130.06,3.1331803429342213,19.2315,3.8611,0.12532721371736885,978.6691602676916,nan,nan
130.26,3.139840342934221,19.2006,3.86663,0.12559361371736885,977.096694414676,nan,nan
130.48,3.147650342934221,19.1785,3.87383,0.12590601371736884,975.9720505521631,nan,nan
130.69,3.154640342934221,19.1454,3.87983,0.12618561371736883,974.2876292015214,nan,nan
130.89,3.1608403429342213,19.1114,3.8853,0.12643361371736886,972.5574078745788,nan,nan
131.09,3.167240342934221,19.093,3.89159,0.12668961371736884,971.6210528035273,nan,nan
131.29,3.173670342934221,19.0644,3.89739,0.12694681371736885,970.1656313343929,nan,nan
131.5,3.1809003429342213,19.0297,3.90372,0.12723601371736884,968.39978780366,nan,nan
131.7,3.1866803429342214,19.012,3.90955,0.12746721371736885,967.4990549363987,nan,nan
131.9,3.1937803429342213,18.9872,3.91597,0.12775121371736886,966.2370111449817,nan,nan
132.1,3.199850342934221,18.9628,3.92166,0.12799401371736885,964.9953228985875,nan,nan
132.31,3.206890342934221,18.9293,3.92732,0.12827561371736884,963.2905460029232,nan,nan
132.51,3.2135203429342214,18.9041,3.93389,0.12854081371736886,962.008146666483,nan,nan
132.72,3.220880342934221,18.8792,3.94023,0.12883521371736883,960.7410139888102,nan,nan
132.91,3.227030342934221,18.8502,3.94598,0.12908121371736883,959.265236974653,nan,nan
133.13,3.234080342934221,18.8152,3.95272,0.12936321371736884,957.4841267851531,nan,nan
133.35,3.2411003429342213,18.7855,3.95936,0.12964401371736886,955.9727275672059,nan,nan
133.55,3.2476803429342214,18.7562,3.9652,0.12990721371736885,954.4816838942817,nan,nan
133.76,3.254210342934221,18.7303,3.97068,0.13016841371736884,953.1636623540516,nan,nan
133.96,3.260800342934221,18.7123,3.97717,0.13043201371736884,952.247662828023,nan,nan
134.16,3.267980342934221,18.6709,3.98329,0.13071921371736883,950.1408639181573,nan,nan
134.37,3.274670342934221,18.6478,3.98953,0.13098681371736884,948.9653311930873,nan,nan
134.57,3.281530342934221,18.6262,3.99609,0.13126121371736885,947.8661317618531,nan,nan
134.77,3.288240342934221,18.5796,4.00167,0.13152961371736885,945.4947107666901,nan,nan
134.97,3.2948403429342212,18.5662,4.00748,0.13179361371736886,944.8128000084243,nan,nan
135.19,3.302020342934221,18.5185,4.01378,0.13208081371736885,942.3854012644488,nan,nan
135.39,3.308510342934221,18.4894,4.01991,0.13234041371736885,940.904535364036,nan,nan
135.61,3.315550342934221,18.4702,4.02622,0.13262201371736884,939.9274692029386,nan,nan
135.82,3.3227103429342213,18.4377,4.03303,0.13290841371736886,938.2735811698317,nan,nan
136.02,3.3290103429342213,18.4173,4.03828,0.13316041371736886,937.2354483736659,nan,nan
136.22,3.335970342934221,18.3765,4.0447,0.13343881371736885,935.1591827813345,nan,nan
136.42,3.341930342934221,18.3489,4.05019,0.13367721371736885,933.7546501747574,nan,nan
136.64,3.349440342934221,18.3231,4.05726,0.13397761371736883,932.441717520783,nan,nan
136.86,3.3573003429342214,18.2867,4.0639,0.13429201371736885,930.5893629237031,nan,nan
137.06,3.3641303429342213,18.2542,4.07011,0.13456521371736885,928.935474890596,nan,nan
137.27,3.370880342934221,18.2172,4.07635,0.13483521371736884,927.0525869759815,nan,nan
137.47,3.3776303429342214,18.186,4.0819,0.13510521371736886,925.4648544641988,nan,nan
137.68,3.385110342934221,18.1519,4.08879,0.13540441371736883,923.7295442510003,nan,nan
137.88,3.391810342934221,18.1233,4.09443,0.13567241371736885,922.2741227818659,nan,nan
138.08,3.398320342934221,18.0702,4.09969,0.13593281371736884,919.5719241800817,nan,nan
138.28,3.405230342934221,18.0492,4.10633,0.13620921371736883,918.5032580663817,nan,nan
138.48,3.412640342934221,18.0072,4.11245,0.13650561371736886,916.3659258389818,nan,nan
138.69,3.4204003429342213,17.9051,4.11832,0.13681601371736885,911.1701729718975,nan,nan
