Repository: materialdigital/demodata_tensiletest_42CrMoS4

# pmd_referenceproject

This repository contains data from a joint project between Fraunhofer IWM, Freiburg and IWT, Bremen. The provided python scripts generate a structured dataset using the [PMDco v2.0.7](https://github.com/materialdigital/core-ontology) and [TTO v2.0.1](https://github.com/materialdigital/application-ontologies). The resulting ABox is published to [github-pages](https://matttjung.github.io/pmd_referenceproject/) as .ttl and .rdf alongside all references file resources.

**The repo is currently WIP**

File: resources/46NTC1.csv (part 2 of 2)
Time,Displacement,Force,Machine Displacement,Engineering Strain,Engineering Stress,True Strain,True Stress
s,mm,kN,mm,,MPa,,MPa
67.1601,1.2280733277266451,23.3504,1.98311,0.049122933109065806,1185.429696885301,0.04795451330959986,1243.6614805908978
67.3701,1.233593327726645,23.3503,1.98891,0.049343733109065806,1185.4246201855574,0.0481649526788491,1243.9178962649091
67.5701,1.2388333277266452,23.3459,1.99519,0.04955333310906581,1185.2012453968473,0.04836467662345819,1243.9319175112769
67.7801,1.244543327726645,23.3497,2.00179,0.04978173310906581,1185.3941599870968,0.04858226933133643,1244.4051356886196
67.9901,1.2499733277266452,23.3511,2.00771,0.04999893310906581,1185.4652337835046,0.048789148082311766,1244.737230710569
68.2001,1.2559033277266451,23.3566,2.01421,0.05023613310906581,1185.744452269392,0.04901502756106515,1245.3116684069334
68.4101,1.261213327726645,23.355,2.02005,0.0504485331090658,1185.6632250734976,0.04921724734601393,1245.4781955398198
68.6201,1.2670333277266452,23.3527,2.02678,0.05068133310906581,1185.546460979399,0.04943884240750499,1245.63153608457
68.8201,1.2725533277266452,23.3609,2.03284,0.05090213310906581,1185.962750358359,0.04964896967997509,1246.330784139494
69.0201,1.2779633277266451,23.3609,2.0387,0.051118533109065806,1185.962750358359,0.04985486680005797,1246.5874264786714
69.2301,1.283413327726645,23.3617,2.0447,0.0513365331090658,1186.0033639563062,0.05006224340875139,1246.8886649175126
69.4401,1.2893233277266452,23.3581,2.05132,0.051572933109065806,1185.8206027655433,0.05028707477195874,1246.9768493913227
69.6601,1.2948433277266451,23.3652,2.05715,0.051793733109065807,1186.1810484473256,0.05049702390194869,1247.6177930896383
69.8601,1.3011133277266451,23.3694,2.06374,0.0520445331090658,1186.3942698365486,0.05073544527227463,1248.1396056934627
70.0701,1.306293327726645,23.3561,2.06918,0.05225173310906581,1185.7190687706752,0.050932375717854875,1247.6749450944105
70.2701,1.311853327726645,23.3647,2.07597,0.052474133109065804,1186.1556649486085,0.051143709653924695,1248.3981551991944
70.4801,1.3180333277266452,23.3715,2.08257,0.05272133310906581,1186.5008805311604,0.05137855720618571,1249.0547886878437
70.6701,1.3229133277266452,23.3731,2.08769,0.05291653310906581,1186.582107727055,0.05156396420678227,1249.3719191172188
70.8801,1.328903327726645,23.3711,2.09457,0.053156133109065806,1186.4805737321867,0.05179149671777008,1249.5492930408154
71.0801,1.3344033277266452,23.3709,2.10004,0.053376133109065804,1186.4704203326999,0.05200037080370557,1249.7996234183474
71.2901,1.3394533277266452,23.3613,2.10611,0.053578133109065805,1185.9830571573325,0.052192116779266315,1249.5258152588049
71.5001,1.3454533277266452,23.3695,2.11277,0.05381813310906581,1186.3993465362921,0.05241988599845383,1250.2491444886912
71.7101,1.3508133277266452,23.3703,2.11845,0.054032533109065806,1186.4399601342393,0.05262331597020227,1250.5463165621113
71.9201,1.3570733277266451,23.3703,2.12489,0.054282933109065803,1186.4399601342393,0.05286085158115749,1250.8434011281288
72.1301,1.3622333277266452,23.3722,2.13087,0.054489333109065806,1186.5364174293643,0.0530566052943163,1251.1899955247106
72.3301,1.367943327726645,23.3699,2.13678,0.0547177331090658,1186.4196533352658,0.053273179574339156,1251.3378472818154
72.5301,1.3737233277266452,23.3846,2.14323,0.05494893310906581,1187.165928197547,0.053492361120531025,1252.3994293754358
72.7301,1.3790233277266453,23.3773,2.1487,0.05516093310906581,1186.7953291162783,0.05369329852583624,1252.2600668798132
72.9501,1.3852933277266453,23.3783,2.15581,0.05541173310906581,1186.8460961137123,0.05393095914297081,1252.611295233102
73.1601,1.3912833277266452,23.3692,2.16196,0.05565133310906581,1186.384116437062,0.054157953783598056,1252.4079740962056
73.3701,1.396753327726645,23.3792,2.16824,0.0558701331090658,1186.891786411403,0.05436519771105391,1253.203588504265
73.5901,1.402683327726645,23.3823,2.17473,0.0561073331090658,1187.0491641034487,0.05458982132071962,1253.651326970639
73.7901,1.408383327726645,23.3821,2.1809,0.056335333109065806,1187.039010703962,0.054805685168322786,1253.9112487854259
73.9901,1.4139833277266451,23.379,2.18707,0.05655933310906581,1186.8816330119162,0.05501771656242928,1254.0108666544693
74.2001,1.4201533277266452,23.3738,2.19367,0.05680613310906581,1186.6176446252587,0.05525127768100246,1254.0248044954074
74.4101,1.4258233277266452,23.3868,2.19949,0.057032933109065806,1187.277615591902,nan,nan
74.6201,1.431903327726645,23.372,2.20634,0.057276133109065805,1186.5262640298774,nan,nan
74.8301,1.4376433277266452,23.3806,2.21283,0.05750573310906581,1186.9628602078108,nan,nan
75.0301,1.4431633277266451,23.37,2.21851,0.05772653310906581,1186.4247300350091,nan,nan
75.2301,1.4484933277266452,23.3743,2.2242,0.057939733109065805,1186.643028123976,nan,nan
75.4401,1.4544533277266452,23.3671,2.2308,0.058178133109065805,1186.2775057424503,nan,nan
75.6501,1.460303327726645,23.3815,2.23674,0.0584121331090658,1187.0085505055015,nan,nan
75.8601,1.4663933277266452,23.3678,2.24333,0.05865573310906581,1186.3130426406542,nan,nan
76.0701,1.471963327726645,23.3723,2.24942,0.0588785331090658,1186.5414941291076,nan,nan
76.2801,1.4783833277266452,23.3764,2.2561,0.0591353331090658,1186.7496388185875,nan,nan
76.4901,1.4835433277266452,23.3645,2.26208,0.059341733109065806,1186.1455115491217,nan,nan
76.7101,1.4896833277266452,23.3646,2.26846,0.05958733310906581,1186.150588248865,nan,nan
76.9301,1.495763327726645,23.3735,2.27545,0.0598305331090658,1186.6024145260285,nan,nan
77.1301,1.501553327726645,23.3676,2.28134,0.0600621331090658,1186.3028892411673,nan,nan
77.3201,1.5074333277266452,23.3589,2.28697,0.06029733310906581,1185.8612163634905,nan,nan
77.5201,1.513083327726645,23.3588,2.29274,0.060523333109065804,1185.8561396637472,nan,nan
77.7301,1.5186933277266452,23.3667,2.29848,0.06074773310906581,1186.2571989434766,nan,nan
77.9401,1.5250633277266452,23.3738,2.30647,0.06100253310906581,1186.6176446252587,nan,nan
78.1501,1.5305633277266453,23.3661,2.3121,0.06122253310906581,1186.226738745016,nan,nan
78.3601,1.5369233277266452,23.357,2.31851,0.06147693310906581,1185.764759068366,nan,nan
78.5601,1.5426933277266452,23.3652,2.3248,0.06170773310906581,1186.1810484473256,nan,nan
78.7701,1.5484533277266452,23.3668,2.3305,0.06193813310906581,1186.2622756432202,nan,nan
78.9801,1.5543433277266452,23.3571,2.337,0.06217373310906581,1185.7698357681093,nan,nan
79.1801,1.5602133277266452,23.3561,2.34284,0.06240853310906581,1185.7190687706752,nan,nan
79.3901,1.5662833277266452,23.3369,2.3496,0.06265133310906582,1184.7443424199405,nan,nan
79.5801,1.5715633277266452,23.3498,2.3551,0.06286253310906581,1185.3992366868401,nan,nan
79.8001,1.578023327726645,23.3553,2.36144,0.0631209331090658,1185.6784551727278,nan,nan
80.0101,1.5841933277266451,23.3487,2.36819,0.06336773310906581,1185.3433929896628,nan,nan
80.2201,1.5896833277266451,23.348,2.37361,0.06358733310906581,1185.307856091459,nan,nan
80.4201,1.5955233277266452,23.3418,2.3804,0.06382093310906581,1184.9931007073674,nan,nan
80.6301,1.6020033277266452,23.3467,2.38637,0.06408013310906581,1185.2418589947945,nan,nan
80.8401,1.6076233277266452,23.3444,2.39283,0.0643049331090658,1185.1250949006962,nan,nan
81.0301,1.6136633277266452,23.3446,2.39889,0.06454653310906582,1185.1352483001829,nan,nan
81.2501,1.619943327726645,23.3431,2.40546,0.06479773310906581,1185.0590978040318,nan,nan
81.4601,1.6261333277266452,23.3376,2.41193,0.06504533310906581,1184.7798793181441,nan,nan
81.6701,1.632353327726645,23.3396,2.41862,0.0652941331090658,1184.8814133130124,nan,nan
81.8901,1.6387433277266452,23.3278,2.42422,0.06554973310906581,1184.28236274329,nan,nan
82.1001,1.644453327726645,23.3155,2.43048,0.0657781331090658,1183.6579286748506,nan,nan
82.3101,1.650823327726645,23.3155,2.43681,0.0660329331090658,1183.6579286748506,nan,nan
82.5301,1.6565933277266451,23.3153,2.44317,0.0662637331090658,1183.6477752753638,nan,nan
82.7201,1.6626733277266452,23.3254,2.4493,0.0665069331090658,1184.1605219494481,nan,nan
82.9301,1.6690633277266451,23.3216,2.4558,0.06676253310906581,1183.9676073591984,nan,nan
83.1301,1.6742933277266452,23.3024,2.46062,0.0669717331090658,1182.9928810084637,nan,nan
83.3301,1.6805033277266452,23.2941,2.46733,0.06722013310906581,1182.5715149297607,nan,nan
83.5301,1.686343327726645,23.2917,2.47311,0.0674537331090658,1182.4496741359187,nan,nan
83.7301,1.6921833277266451,23.3051,2.47896,0.0676873331090658,1183.1299519015358,nan,nan
83.9301,1.6983833277266451,23.3036,2.48538,0.0679353331090658,1183.0538014053845,nan,nan
84.1501,1.704413327726645,23.2944,2.49143,0.06817653310906581,1182.586745028991,nan,nan
84.3401,1.7100933277266452,23.2802,2.497,0.0684037331090658,1181.8658536654266,nan,nan
84.5501,1.7165533277266452,23.2843,2.50385,0.06866213310906581,1182.0739983549067,nan,nan
84.7601,1.7223533277266452,23.27,2.50943,0.06889413310906581,1181.348030291599,nan,nan
84.9701,1.7289733277266452,23.2825,2.51633,0.0691589331090658,1181.982617759525,nan,nan
85.1801,1.7352633277266452,23.2759,2.52229,0.06941053310906581,1181.64755557646,nan,nan
85.4001,1.7420433277266452,23.2688,2.52906,0.06968173310906581,1181.2871098946778,nan,nan
85.6201,1.7483933277266452,23.2604,2.53532,0.06993573310906581,1180.8606671162315,nan,nan
85.8101,1.7540833277266452,23.2555,2.54188,0.0701633331090658,1180.6119088288042,nan,nan
86.0201,1.7599733277266452,23.2426,2.54767,0.07039893310906581,1179.9570145619043,nan,nan
86.2101,1.7661433277266452,23.2451,2.55408,0.0706457331090658,1180.0839320554896,nan,nan
86.4301,1.7721033277266451,23.2394,2.56026,0.0708841331090658,1179.7945601701153,nan,nan
86.6201,1.778433327726645,23.2359,2.56624,0.07113733310906581,1179.616875679096,nan,nan
86.8201,1.7841533277266453,23.22,2.57261,0.07136613310906581,1178.8096804198935,nan,nan
87.0201,1.7903433277266452,23.2175,2.57877,0.07161373310906581,1178.6827629263084,nan,nan
87.2301,1.7971033277266453,23.2144,2.58543,0.07188413310906581,1178.5253852342628,nan,nan
87.4401,1.8031933277266452,23.2252,2.5913,0.07212773310906581,1179.073668806551,nan,nan
87.6301,1.8091933277266452,23.1979,2.59744,0.0723677331090658,1177.6877297766,nan,nan
87.8301,1.8148133277266452,23.1856,2.60284,0.07259253310906581,1177.0632957081605,nan,nan
88.0401,1.8207833277266452,23.1896,2.60876,0.07283133310906581,1177.2663636978968,nan,nan
88.2501,1.8274533277266451,23.1772,2.61548,0.07309813310906581,1176.636852929714,nan,nan
88.4501,1.8335633277266452,23.1873,2.62194,0.07334253310906581,1177.1495996037984,nan,nan
88.6701,1.839743327726645,23.162,2.62785,0.0735897331090658,1175.8651945687157,nan,nan
88.8801,1.8466033277266451,23.1668,2.63431,0.07386413310906581,1176.1088761563992,nan,nan
89.0801,1.8531133277266452,23.1544,2.64039,0.0741245331090658,1175.4793653882164,nan,nan
89.3001,1.8596833277266451,23.1363,2.64693,0.07438733310906581,1174.560482734659,nan,nan
89.5101,1.8665633277266451,23.1276,2.65344,0.0746625331090658,1174.1188098569826,nan,nan
89.7201,1.8727333277266451,23.1111,2.65914,0.0749093331090658,1173.2811543993198,nan,nan
89.9401,1.8796233277266452,23.1131,2.66579,0.07518493310906581,1173.3826883941879,nan,nan
90.1401,1.8855233277266452,23.0965,2.67222,0.07542093310906581,1172.5399562367818,nan,nan
90.3601,1.8921533277266451,23.0789,2.67844,0.0756861331090658,1171.6464570819417,nan,nan
90.5701,1.8989833277266452,23.0792,2.68536,0.07595933310906582,1171.6616871811718,nan,nan
90.7801,1.905233327726645,23.0695,2.69113,0.0762093331090658,1171.169247306061,nan,nan
90.9901,1.9122333277266452,23.0596,2.69822,0.0764893331090658,1170.6666540314632,nan,nan
91.2101,1.9182533277266451,23.0414,2.70393,0.0767301331090658,1169.7426946781625,nan,nan
91.4101,1.9249033277266452,23.0242,2.71074,0.0769961331090658,1168.869502322296,nan,nan
91.6301,1.9312533277266453,23.0184,2.7166,0.07725013310906581,1168.5750537371782,nan,nan
91.8201,1.937393327726645,23.0083,2.72325,0.07749573310906581,1168.0623070630938,nan,nan
92.0201,1.9436033277266451,22.9962,2.72868,0.0777441331090658,1167.4480263941412,nan,nan
92.2301,1.950203327726645,22.9918,2.73561,0.0780081331090658,1167.2246516054313,nan,nan
92.4401,1.9567433277266453,22.9839,2.74148,0.0782697331090658,1166.8235923257016,nan,nan
92.6401,1.9633333277266451,22.973,2.7478,0.07853333310906581,1166.2702320536698,nan,nan
92.8401,1.969563327726645,22.9521,2.75362,0.0787825331090658,1165.2092018072972,nan,nan
93.0501,1.9763233277266452,22.9401,2.76026,0.0790529331090658,1164.599997838088,nan,nan
93.2501,1.9824933277266452,22.9231,2.76611,0.07929973310906581,1163.7369588817082,nan,nan
93.4601,1.988773327726645,22.9072,2.77257,0.0795509331090658,1162.929763622506,nan,nan
93.6701,1.9955433277266452,22.9053,2.77913,0.0798217331090658,1162.833306327381,nan,nan
93.8701,2.002183327726645,22.8928,2.78535,0.0800873331090658,1162.1987188594549,nan,nan
94.0801,2.0082533277266448,22.8796,2.79092,0.0803301331090658,1161.5285944933246,nan,nan
94.2801,2.014603327726645,22.8682,2.797,0.0805841331090658,1160.9498507225758,nan,nan
94.4801,2.020873327726645,22.8434,2.80292,0.0808349331090658,1159.6908291862098,nan,nan
94.6801,2.0270933277266447,22.8257,2.80915,0.08108373310906579,1158.7922533316264,nan,nan
94.9001,2.033863327726645,22.8182,2.81575,0.0813545331090658,1158.4115008508707,nan,nan
95.1101,2.040763327726645,22.8057,2.82205,0.0816305331090658,1157.7769133829443,nan,nan
95.3101,2.0469533277266447,22.7876,2.82801,0.08187813310906579,1156.858030729387,nan,nan
95.5201,2.053343327726645,22.7765,2.83463,0.0821337331090658,1156.2945170578685,nan,nan
95.7201,2.059933327726645,22.7635,2.84033,0.0823973331090658,1155.634546091225,nan,nan
95.9301,2.066833327726645,22.7392,2.84698,0.0826733331090658,1154.4009080535764,nan,nan
96.1401,2.073143327726645,22.7332,2.85275,0.0829257331090658,1154.096306068972,nan,nan
96.3401,2.079573327726645,22.7062,2.85879,0.0831829331090658,1152.725597138251,nan,nan
96.5401,2.085633327726645,22.6873,2.86481,0.0834253331090658,1151.7661008867465,nan,nan
96.7501,2.0927133277266448,22.6798,2.87109,0.08370853310906579,1151.3853484059905,nan,nan
96.9501,2.098993327726645,22.6623,2.87765,0.0839597331090658,1150.4969259508937,nan,nan
97.1601,2.105263327726645,22.6399,2.88306,0.08421053310906579,1149.35974520837,nan,nan
97.3701,2.1121033277266448,22.635,2.88878,0.08448413310906579,1149.1109869209429,nan,nan
97.5701,2.118623327726645,22.6257,2.89565,0.08474493310906579,1148.6388538448055,nan,nan
97.7701,2.125023327726645,22.6149,2.90188,0.0850009331090658,1148.0905702725172,nan,nan
97.9801,2.131273327726645,22.5875,2.90778,0.0852509331090658,1146.6995545428229,nan,nan
98.1901,2.137773327726645,22.5684,2.91419,0.08551093310906581,1145.7299048918314,nan,nan
98.4001,2.1447033277266447,22.5512,2.92085,0.08578813310906579,1144.856712535965,nan,nan
98.5901,2.151023327726645,22.5361,2.92637,0.0860409331090658,1144.09013087471,nan,nan
98.7901,2.1572433277266447,22.5226,2.9326,0.08628973310906579,1143.4047764093496,nan,nan
99.0001,2.163443327726645,22.5149,2.93836,0.0865377331090658,1143.013870529107,nan,nan
99.2101,2.170413327726645,22.4973,2.94516,0.0868165331090658,1142.1203713742666,nan,nan
99.4101,2.176553327726645,22.4684,2.95082,0.0870621331090658,1140.653205148421,nan,nan
99.6101,2.183023327726645,22.4622,2.95689,0.0873209331090658,1140.3384497643297,nan,nan
99.8201,2.189463327726645,22.4417,2.963,0.0875785331090658,1139.2977263169305,nan,nan
100.03,2.196803327726645,22.423,2.97022,0.0878721331090658,1138.3483834649128,nan,nan
100.24,2.203153327726645,22.4067,2.97617,0.0881261331090658,1137.5208814067369,nan,nan
100.46,2.209963327726645,22.3746,2.98225,0.0883985331090658,1135.8912607891023,nan,nan
100.64,2.2157433277266447,22.3685,2.98742,0.08862973310906579,1135.581582104754,nan,nan
100.85,2.222763327726645,22.3543,2.9948,0.0889105331090658,1134.8606907411897,nan,nan
101.05,2.229203327726645,22.3404,3.00086,0.0891681331090658,1134.1550294768556,nan,nan
101.26,2.235833327726645,22.3237,3.00683,0.0894333331090658,1133.3072206197062,nan,nan
101.47,2.242893327726645,22.3045,3.01332,0.0897157331090658,1132.3324942689715,nan,nan
101.67,2.249423327726645,22.2834,3.01939,0.08997693310906581,1131.261310623112,nan,nan
101.88,2.255733327726645,22.2681,3.02569,0.0902293331090658,1130.48457556237,nan,nan
102.08,2.261873327726645,22.2527,3.03168,0.09047493310906579,1129.7027638018849,nan,nan
102.28,2.268123327726645,22.2227,3.03777,0.0907249331090658,1128.1797538788617,nan,nan
102.49,2.274913327726645,22.2187,3.04438,0.0909965331090658,1127.976685889125,nan,nan
102.7,2.2812333277266448,22.1935,3.05017,0.09124933310906579,1126.6973575537859,nan,nan
102.91,2.288293327726645,22.1857,3.05684,0.09153173310906579,1126.3013749738,nan,nan
103.11,2.294693327726645,22.1659,3.063,0.0917877331090658,1125.2961884246047,nan,nan
103.32,2.3008833277266447,22.1488,3.06887,0.0920353331090658,1124.4280727684816,nan,nan
103.52,2.307583327726645,22.1328,3.0752,0.0923033331090658,1123.6158008095358,nan,nan
103.73,2.314803327726645,22.1161,3.08215,0.09259213310906579,1122.7679919523862,nan,nan
103.94,2.321193327726645,22.0937,3.0877,0.0928477331090658,1121.6308112098623,nan,nan
104.14,2.327433327726645,22.0559,3.09389,0.0930973331090658,1119.7118187068534,nan,nan
104.36,2.334383327726645,22.0553,3.10056,0.09337533310906579,1119.6813585083928,nan,nan
104.55,2.3407433277266447,22.037,3.10612,0.09362973310906579,1118.7523224553486,nan,nan
104.75,2.347383327726645,22.0202,3.11192,0.09389533310906581,1117.8994368984556,nan,nan
104.96,2.3534233277266448,21.9917,3.11806,0.09413693310906579,1116.4525774715837,nan,nan
105.17,2.3600633277266447,21.9789,3.12444,0.0944025331090658,1115.8027599044271,nan,nan
105.37,2.366823327726645,21.9623,3.13097,0.0946729331090658,1114.960027747021,nan,nan
105.57,2.373173327726645,21.9383,3.13676,0.0949269331090658,1113.7416198086028,nan,nan
105.78,2.379703327726645,21.9278,3.14286,0.0951881331090658,1113.2085663355447,nan,nan
105.99,2.386693327726645,21.9084,3.14928,0.09546773310906581,1112.2236865853229,nan,nan
106.2,2.393103327726645,21.8808,3.1551,0.0957241331090658,1110.8225174561417,nan,nan
106.41,2.400053327726645,21.8672,3.16183,0.0960021331090658,1110.132086291038,nan,nan
106.62,2.406283327726645,21.8387,3.16764,0.0962513331090658,1108.6852268641658,nan,nan
106.83,2.4130733277266447,21.8227,3.17464,0.09652293310906579,1107.8729549052202,nan,nan
107.03,2.419563327726645,21.8101,3.18088,0.0967825331090658,1107.2332907375503,nan,nan
107.24,2.426033327726645,21.7882,3.187,0.09704133310906579,1106.1214934937436,nan,nan
107.44,2.432493327726645,21.7795,3.19297,0.0972997331090658,1105.6798206160668,nan,nan
107.65,2.439773327726645,21.7638,3.19977,0.0975909331090658,1104.8827787563514,nan,nan
107.86,2.4460233277266448,21.7266,3.20544,0.09784093310906579,1102.9942464518028,nan,nan
108.06,2.452133327726645,21.7083,3.21089,0.0980853331090658,1102.0652103987588,nan,nan
108.26,2.458653327726645,21.6989,3.217,0.0983461331090658,1101.5880006228779,nan,nan
108.47,2.465573327726645,21.6656,3.22361,0.0986229331090658,1099.8974596083226,nan,nan
108.68,2.4717833277266448,21.6546,3.22995,0.09887133310906579,1099.3390226365473,nan,nan
108.89,2.478943327726645,21.6463,3.23637,0.0991577331090658,1098.917656557844,nan,nan
109.09,2.485553327726645,21.62,3.24257,0.0994221331090658,1097.5824845253273,nan,nan
109.29,2.4917733277266447,21.5965,3.24802,0.09967093310906579,1096.3894600856258,nan,nan
109.5,2.498443327726645,21.5813,3.25498,0.0999377331090658,1095.6178017246275,nan,nan
109.71,2.505823327726645,21.5724,3.26135,0.1002329331090658,1095.1659754474638,nan,nan
109.91,2.511873327726645,21.527,3.26736,0.1004749331090658,1092.8611537639556,nan,nan
110.12,2.518593327726645,21.5173,3.27373,0.1007437331090658,1092.3687138888447,nan,nan
110.32,2.524603327726645,21.5057,3.27941,0.10098413310906579,1091.7798167186093,nan,nan
110.53,2.5312333277266448,21.4683,3.28529,0.1012493331090658,1089.8811310145736,nan,nan
110.75,2.538443327726645,21.4617,3.29287,0.1015377331090658,1089.5460688315086,nan,nan
110.96,2.5447833277266447,21.4394,3.29903,0.1017913331090658,1088.413964788728,nan,nan
111.16,2.551143327726645,21.4228,3.30479,0.1020457331090658,1087.571232631322,nan,nan
111.36,2.557513327726645,21.406,3.31097,0.1023005331090658,1086.718347074429,nan,nan
111.57,2.564533327726645,21.3879,3.3175,0.1025813331090658,1085.7994644208716,nan,nan
111.77,2.5709533277266448,21.3587,3.32347,0.1028381331090658,1084.3170680957958,nan,nan
111.98,2.5776633277266447,21.3433,3.32943,0.10310653310906578,1083.5352563353106,nan,nan
112.19,2.584523327726645,21.3102,3.33572,0.10338093310906579,1081.8548687202417,nan,nan
112.4,2.5909533277266448,21.2914,3.34216,0.10363813310906579,1080.9004491684807,nan,nan
112.6,2.597283327726645,21.2781,3.34771,0.1038913331090658,1080.225248102607,nan,nan
112.81,2.604613327726645,21.2598,3.35485,0.1041845331090658,1079.296212049563,nan,nan
113.01,2.6106733277266447,21.2203,3.36038,0.10442693310906578,1077.290915650916,nan,nan
113.23,2.617243327726645,21.223,3.36694,0.1046897331090658,1077.427986543988,nan,nan
113.43,2.624073327726645,21.1854,3.37332,0.1049629331090658,1075.5191474404658,nan,nan
113.64,2.6306033277266447,21.1708,3.37938,0.1052241331090658,1074.7779492779277,nan,nan
113.84,2.637133327726645,21.1625,3.38522,0.1054853331090658,1074.3565831992248,nan,nan
114.05,2.644203327726645,21.1256,3.39169,0.1057681331090658,1072.4832809939062,nan,nan
114.26,2.650573327726645,21.121,3.39799,0.1060229331090658,1072.2497528057095,nan,nan
114.47,2.657333327726645,21.0857,3.40517,0.1062933331090658,1070.4576777962857,nan,nan
114.67,2.663473327726645,21.0623,3.41095,0.1065389331090658,1069.2697300563275,nan,nan
114.87,2.669693327726645,21.0531,3.41699,0.10678773310906581,1068.8026736799338,nan,nan
115.07,2.676273327726645,21.0358,3.42296,0.1070509331090658,1067.9244046243236,nan,nan
115.28,2.682823327726645,21.0103,3.42915,0.1073129331090658,1066.629846189754,nan,nan
115.49,2.690203327726645,20.9847,3.43545,0.10760813310906579,1065.3302110554412,nan,nan
115.7,2.696373327726645,20.9564,3.44137,0.1078549331090658,1063.8935050280559,nan,nan
115.9,2.702853327726645,20.9507,3.44763,0.1081141331090658,1063.6041331426816,nan,nan
116.11,2.710183327726645,20.927,3.45459,0.1084073331090658,1062.4009553034932,nan,nan
116.32,2.716803327726645,20.9145,3.46077,0.1086721331090658,1061.766367835567,nan,nan
116.52,2.723013327726645,20.8768,3.46629,0.1089205331090658,1059.8524520323012,nan,nan
116.73,2.729973327726645,20.8428,3.47238,0.10919893310906581,1058.1263741195417,nan,nan
116.94,2.736453327726645,20.84,3.47873,0.1094581331090658,1057.9842265267262,nan,nan
117.15,2.743463327726645,20.8099,3.48527,0.10973853310906581,1056.4561399039596,nan,nan
117.35,2.750093327726645,20.8017,3.49146,0.1100037331090658,1056.039850525,nan,nan
117.55,2.756613327726645,20.7745,3.49764,0.11026453310906581,1054.6589881947923,nan,nan
117.76,2.763213327726645,20.7571,3.50397,0.1105285331090658,1053.775642439439,nan,nan
117.96,2.769323327726645,20.7208,3.50943,0.1107729331090658,1051.932800432581,nan,nan
118.17,2.776223327726645,20.7062,3.51585,0.11104893310906579,1051.1916022700432,nan,nan
118.38,2.7825133277266447,20.6823,3.52184,0.11130053310906579,1049.9782710313682,nan,nan
118.58,2.789143327726645,20.659,3.5282,0.1115657331090658,1048.7953999911533,nan,nan
118.79,2.796263327726645,20.6326,3.53463,0.1118505331090658,1047.455151258893,nan,nan
118.99,2.802503327726645,20.6056,3.54075,0.1121001331090658,1046.0844423281721,nan,nan
119.2,2.808773327726645,20.5935,3.5464,0.1123509331090658,1045.4701616592197,nan,nan
119.39,2.815293327726645,20.5844,3.55253,0.1126117331090658,1045.008181982569,nan,nan
119.6,2.8217633277266447,20.5389,3.55861,0.1128705331090658,1042.6982835993176,nan,nan
119.8,2.828433327726645,20.5351,3.56509,0.11313733310906579,1042.5053690090679,nan,nan
120,2.835013327726645,20.523,3.57113,0.1134005331090658,1041.8910883401152,nan,nan
120.21,2.842323327726645,20.4921,3.57771,0.1136929331090658,1040.3223881194015,nan,nan
120.41,2.8484733277266447,20.461,3.5834,0.11393893310906579,1038.743534499201,nan,nan
120.62,2.8550533277266448,20.4488,3.58908,0.1142021331090658,1038.1241771305047,nan,nan
120.83,2.862183327726645,20.4135,3.59529,0.1144873331090658,1036.3321021210809,nan,nan
121.03,2.8686033277266447,20.4022,3.60222,0.11474413310906578,1035.7584350500756,nan,nan
121.24,2.875583327726645,20.375,3.60855,0.1150233331090658,1034.3775727198679,nan,nan
121.44,2.882053327726645,20.3518,3.6141,0.11528213310906579,1033.1997783793965,nan,nan
121.65,2.888483327726645,20.3292,3.62018,0.11553933310906579,1032.052444237386,nan,nan
121.85,2.894963327726645,20.3055,3.62629,0.11579853310906581,1030.8492663981976,nan,nan
122.06,2.901863327726645,20.276,3.63323,0.1160745331090658,1029.3516399738917,nan,nan
122.28,2.908683327726645,20.2686,3.63951,0.1163473331090658,1028.9759641928792,nan,nan
122.47,2.914843327726645,20.2365,3.6454,0.11659373310906579,1027.3463435752444,nan,nan
122.68,2.921893327726645,20.2125,3.65126,0.1168757331090658,1026.127935636826,nan,nan
122.87,2.9279233277266448,20.1894,3.65695,0.11711693310906579,1024.955217996098,nan,nan
123.08,2.935253327726645,20.1621,3.66328,0.1174101331090658,1023.5692789661471,nan,nan
123.29,2.941743327726645,20.1444,3.66989,0.11766973310906581,1022.6707031115636,nan,nan
123.5,2.948823327726645,20.121,3.67657,0.1179529331090658,1021.4827553716054,nan,nan
123.71,2.954783327726645,20.0766,3.68166,0.1181913331090658,1019.2287006855312,nan,nan
123.91,2.9611333277266447,20.0699,3.6875,0.11844533310906578,1018.8885618027228,nan,nan
124.12,2.9681233277266448,20.0464,3.69398,0.11872493310906579,1017.6955373630212,nan,nan
124.33,2.974983327726645,20.016,3.70033,0.1189993331090658,1016.1522206410245,nan,nan
124.54,2.9820833277266448,20.001,3.70699,0.11928333310906579,1015.390715679513,nan,nan
124.75,2.988953327726645,19.9708,3.71293,0.1195581331090658,1013.857552357003,nan,nan
124.95,2.995453327726645,19.9421,3.71885,0.11981813310906579,1012.4005395306442,nan,nan
125.15,3.001803327726645,19.9213,3.7248,0.12007213310906581,1011.3445859840149,nan,nan
125.36,3.008943327726645,19.8941,3.73096,0.12035773310906579,1009.9637236538074,nan,nan
125.57,3.015673327726645,19.8777,3.73724,0.1206269331090658,1009.131144895888,nan,nan
125.78,3.022613327726645,19.8356,3.74355,0.1209045331090658,1006.9938543039121,nan,nan
125.99,3.0289233277266447,19.8236,3.74954,0.12115693310906579,1006.3846503347029,nan,nan
126.2,3.035953327726645,19.7916,3.75579,0.1214381331090658,1004.7601064168116,nan,nan
126.4,3.042503327726645,19.7759,3.76215,0.1217001331090658,1003.9630645570962,nan,nan
126.6,3.049233327726645,19.7547,3.76909,0.1219693331090658,1002.8868042114932,nan,nan
126.81,3.055933327726645,19.7225,3.77501,0.1222373331090658,1001.2521068941151,nan,nan
127.01,3.062433327726645,19.6942,3.78049,0.1224973331090658,999.8154008667298,nan,nan
127.22,3.069373327726645,19.6631,3.78769,0.1227749331090658,998.2365472465292,nan,nan
127.41,3.074933327726645,19.6506,3.79299,0.1229973331090658,997.601959778603,nan,nan
127.63,3.082013327726645,19.6217,3.79935,0.1232805331090658,996.1347935527574,nan,nan
127.84,3.089223327726645,19.5999,3.8056,0.1235689331090658,995.0280730086939,nan,nan
128.04,3.095903327726645,19.5753,3.81191,0.12383613310906579,993.779204871815,nan,nan
128.25,3.102483327726645,19.5501,3.8179,0.12409933310906579,992.4998765364757,nan,nan
128.46,3.109883327726645,19.526,3.82516,0.1243953331090658,991.2763918983136,nan,nan
128.67,3.116433327726645,19.4881,3.83094,0.12465733310906581,989.352322695561,nan,nan
128.87,3.1227433277266448,19.4588,3.8365,0.1249097331090658,987.8648496707418,nan,nan
129.08,3.129913327726645,19.4387,3.84263,0.1251965331090658,986.8444330223164,nan,nan
129.29,3.136593327726645,19.412,3.84856,0.1254637331090658,985.4889541908258,nan,nan
129.49,3.143113327726645,19.3921,3.855,0.1257245331090658,984.4786909418871,nan,nan
129.7,3.150083327726645,19.3622,3.86147,0.1260033331090658,982.9607577186074,nan,nan
129.89,3.156113327726645,19.3435,3.86727,0.1262445331090658,982.0114148665897,nan,nan
130.1,3.162953327726645,19.3096,3.87316,0.1265181331090658,980.2904136535734,nan,nan
130.31,3.1693833277266448,19.2824,3.87931,0.1267753331090658,978.9095513233658,nan,nan
130.52,3.176333327726645,19.2607,3.88569,0.1270533331090658,977.8079074790459,nan,nan
130.73,3.1833433277266447,19.2352,3.89161,0.1273337331090658,976.5133490444763,nan,nan
130.92,3.189823327726645,19.2019,3.89701,0.1275929331090658,974.8228080299205,nan,nan
131.13,3.1965633277266448,19.1801,3.90393,0.12786253310906578,973.716087485857,nan,nan
131.33,3.202773327726645,19.137,3.9095,0.1281109331090658,971.5280298964472,nan,nan
131.53,3.209323327726645,19.1155,3.9161,0.1283729331090658,970.436539451614,nan,nan
131.73,3.215963327726645,19.0978,3.92145,0.12863853310906578,969.5379635970303,nan,nan
131.95,3.223253327726645,19.0707,3.92837,0.12893013310906581,968.162177966566,nan,nan
132.16,3.230493327726645,19.0471,3.93503,0.1292197331090658,966.9640768271212,nan,nan
132.37,3.237093327726645,19.0057,3.94073,0.1294837331090658,964.8623231333494,nan,nan
132.57,3.243513327726645,18.9905,3.94669,0.1297405331090658,964.0906647723509,nan,nan
132.77,3.250083327726645,18.9604,3.9526,0.1300033331090658,962.5625781495845,nan,nan
132.98,3.257563327726645,18.9357,3.95945,0.1303025331090658,961.3086333129621,nan,nan
133.19,3.263953327726645,18.8983,3.96519,0.1305581331090658,959.4099476089266,nan,nan
133.4,3.271213327726645,18.876,3.97194,0.1308485331090658,958.2778435661461,nan,nan
133.61,3.2776333277266447,18.8382,3.97789,0.1311053331090658,956.358851063137,nan,nan
133.82,3.284593327726645,18.8105,3.98467,0.13138373310906581,954.9526052342122,nan,nan
134.04,3.291013327726645,18.7882,3.99021,0.1316405331090658,953.8205011914317,nan,nan
134.24,3.298373327726645,18.7633,3.9974,0.13193493310906582,952.5564029553225,nan,nan
134.43,3.304243327726645,18.7357,4.00225,0.1321697331090658,951.1552338261413,nan,nan
134.65,3.311213327726645,18.6972,4.00826,0.1324485331090658,949.2007044249282,nan,nan
134.86,3.3187133277266447,18.6707,4.01517,0.13274853310906579,947.8553789929246,nan,nan
135.07,3.325533327726645,18.6428,4.02127,0.1330213331090658,946.4389797645132,nan,nan
135.26,3.332183327726645,18.6135,4.02728,0.1332873331090658,944.9515067396937,nan,nan
135.47,3.338733327726645,18.5772,4.03296,0.1335493331090658,943.1086647328358,nan,nan
135.66,3.345063327726645,18.5477,4.03893,0.1338025331090658,941.6110383085297,nan,nan
135.87,3.351753327726645,18.5223,4.04513,0.1340701331090658,940.3215565737037,nan,nan
136.07,3.358483327726645,18.5019,4.05134,0.1343393331090658,939.2859098260477,nan,nan
136.27,3.365103327726645,18.4672,4.05729,0.1346041331090658,937.5242950150842,nan,nan
136.48,3.372073327726645,18.4264,4.06399,0.1348829331090658,935.453001519773,nan,nan
136.69,3.378903327726645,18.4223,4.06977,0.1351561331090658,935.2448568302931,nan,nan
136.9,3.386193327726645,18.379,4.07643,0.1354477331090658,933.0466458413964,nan,nan
137.1,3.392503327726645,18.3391,4.08205,0.1357001331090658,931.0210426437756,nan,nan
137.31,3.399033327726645,18.3124,4.08776,0.1359613331090658,929.6655638122852,nan,nan
137.51,3.405523327726645,18.2878,4.09394,0.1362209331090658,928.4166956754061,nan,nan
137.72,3.412883327726645,18.25,4.10131,0.1365153331090658,926.497703172397,nan,nan
137.93,3.419713327726645,18.2284,4.10694,0.1367885331090658,925.4011360278204,nan,nan
138.13,3.426503327726645,18.1886,4.11253,0.13706013310906578,923.3806095299432,nan,nan
138.33,3.432693327726645,18.1535,4.11871,0.1373077331090658,921.598687920006,nan,nan
138.54,3.440353327726645,18.1361,4.12582,0.13761413310906578,920.7153421646525,nan,nan
138.74,3.447013327726645,18.0892,4.13188,0.1378805331090658,918.3343699849931,nan,nan
138.96,3.453483327726645,18.0618,4.13824,0.1381393331090658,916.9433542552988,nan,nan
139.15,3.460233327726645,18.0281,4.14455,0.1384093331090658,915.2325064417693,nan,nan
139.36,3.4677133277266448,17.9992,4.15075,0.13870853310906578,913.7653402159236,nan,nan
139.57,3.474583327726645,17.9628,4.15664,0.1389833331090658,911.9174215093225,nan,nan
139.77,3.480953327726645,17.9299,4.16232,0.1392381331090658,910.2471872937404,nan,nan
139.98,3.4883833277266447,17.8915,4.16916,0.1395353331090658,908.2977345922707,nan,nan
140.17,3.494903327726645,17.8535,4.17492,0.1397961331090658,906.3685886897748,nan,nan
140.38,3.502053327726645,17.7976,4.18097,0.1400821331090658,903.5307135332083,nan,nan
140.59,3.508803327726645,17.7487,4.18669,0.1403521331090658,901.0482073586808,nan,nan
