Repository: materialdigital/demodata_tensiletest_42CrMoS4

# pmd_referenceproject

This repository contains data from a joint project between Fraunhofer IWM, Freiburg and IWT, Bremen. The provided python scripts generate a structured dataset using the [PMDco v2.0.7](https://github.com/materialdigital/core-ontology) and [TTO v2.0.1](https://github.com/materialdigital/application-ontologies). The resulting ABox is published to [github-pages](https://matttjung.github.io/pmd_referenceproject/) as .ttl and .rdf alongside all references file resources.

**The repo is currently WIP**

File: resources/46NTC7.csv (part 2 of 2)
Time,Displacement,Force,Machine Displacement,Engineering Strain,Engineering Stress,True Strain,True Stress
s,mm,kN,mm,,MPa,,MPa
66.8901,1.2247458091128536,23.1625,1.98079,0.048989832364514145,1180.1284423689383,0.04782763667368152,1237.9427369291877
67.0901,1.2297958091128536,23.144,1.98643,0.049191832364514146,1179.185868113835,0.04802018434867058,1237.192181664695
67.3001,1.2357458091128537,23.1514,1.9931,0.04942983236451415,1179.5628978158763,0.048246999886716616,1237.8684941183155
67.5101,1.2409858091128536,23.1578,1.99918,0.049639432364514145,1179.8889775581824,0.04844670744684205,1238.4579966573176
67.7001,1.2462558091128537,23.1687,2.00529,0.04985023236451415,1180.444332119297,0.048647518152652926,1239.289756368818
67.9201,1.2513958091128536,23.1632,2.01108,0.05005583236451414,1180.164107340753,0.04884333643625165,1239.2382040604182
68.1101,1.2570458091128536,23.1699,2.01762,0.05028183236451414,1180.5054720709795,0.04905853992916376,1239.8634503230442
68.3201,1.2623758091128536,23.1648,2.02336,0.05049503236451414,1180.2456272763295,0.049261512462145614,1239.8421684237242
68.5201,1.2680858091128537,23.1675,2.0302,0.05072343236451415,1180.3831921676149,0.0494789101337665,1240.2562791797382
68.7201,1.2737458091128537,23.1789,2.03676,0.05094983236451415,1180.964021708597,0.04969435751531275,1241.1339406431725
68.9301,1.2789958091128537,23.1677,2.0425,0.05115983236451415,1180.393382159562,0.04989415679716964,1240.782109715027
69.1501,1.2847758091128536,23.1714,2.04882,0.051391032364514144,1180.5818970105825,0.050114080133922434,1241.2532194888129
69.3601,1.2907558091128537,23.1635,2.05502,0.051630232364514146,1180.1793923286737,0.05034156238057706,1241.1123285864142
69.5601,1.2964258091128535,23.1769,2.06194,0.05185703236451414,1180.8621217891266,0.05055720428598045,1242.0981270567743
69.7701,1.3019158091128538,23.1839,2.06775,0.05207663236451415,1181.218771507274,0.05076595611544996,1242.7326672131212
69.9601,1.3071358091128535,23.1775,2.07404,0.05228543236451414,1180.8926917649678,0.05096440105435558,1242.636176729994
70.1701,1.3124858091128537,23.1676,2.07993,0.05249943236451415,1180.3882871635883,0.0511677472531272,1242.3580022093977
70.3801,1.3184058091128537,23.1755,2.08673,0.05273623236451415,1180.7907918454973,0.051392710191924165,1243.0612494181403
70.5701,1.3234358091128537,23.1868,2.09199,0.05293743236451415,1181.3665263905064,0.05158381292924052,1243.9050369790048
70.7801,1.3296558091128536,23.1861,2.09869,0.05318623236451415,1181.3308614186913,0.051820076359849095,1244.1613991134775
70.9801,1.3351058091128536,23.1854,2.10487,0.053404232364514144,1181.2951964468768,0.0520270458723652,1244.3813596090101
71.1901,1.3405858091128537,23.1933,2.11091,0.05362343236451415,1181.6977011287856,nan,nan
71.4001,1.3465658091128536,23.1709,2.11708,0.05386263236451414,1180.5564220307147,nan,nan
71.6101,1.3516558091128537,23.1815,2.12333,0.05406623236451415,1181.096491603909,nan,nan
71.8101,1.3570358091128536,23.1796,2.12927,0.054281432364514146,1180.999686680412,nan,nan
72.0201,1.3632958091128538,23.1867,2.13573,0.05453183236451415,1181.3614313945325,nan,nan
72.2301,1.3686558091128536,23.1753,2.14179,0.05474623236451414,1180.78060185355,nan,nan
72.4401,1.3745958091128536,23.1848,2.14843,0.054983832364514144,1181.2646264710354,nan,nan
72.6501,1.3800858091128536,23.1852,2.15421,0.055203432364514145,1181.2850064549295,nan,nan
72.8601,1.3864758091128537,23.1789,2.16094,0.055459032364514146,1180.964021708597,nan,nan
73.0501,1.3915958091128537,23.1841,2.16668,0.05566383236451415,1181.228961499221,nan,nan
73.2601,1.3974458091128537,23.1829,2.17313,0.05589783236451415,1181.1678215475386,nan,nan
73.4601,1.4027258091128536,23.178,2.17908,0.056109032364514144,1180.9181667448354,nan,nan
73.6601,1.4082758091128535,23.1869,2.18491,0.056331032364514144,1181.3716213864798,nan,nan
73.8701,1.4138358091128536,23.1819,2.19109,0.05655343236451414,1181.116871587803,nan,nan
74.0801,1.4193258091128536,23.1824,2.19701,0.05677303236451414,1181.142346567671,nan,nan
74.2801,1.4256458091128537,23.1843,2.20368,0.05702583236451415,1181.2391514911678,nan,nan
74.4701,1.4304958091128537,23.1803,2.20911,0.057219832364514146,1181.0353516522266,nan,nan
74.6801,1.4366558091128536,23.189,2.21552,0.05746623236451415,1181.4786163019237,nan,nan
74.8901,1.4421358091128536,23.1813,2.22173,0.05768543236451414,1181.086301611962,nan,nan
75.1001,1.4483058091128536,23.1914,2.22821,0.05793223236451414,1181.6008962052886,nan,nan
75.3101,1.4538358091128536,23.1774,2.23389,0.058153432364514146,1180.8875967689942,nan,nan
75.5001,1.4597358091128536,23.1828,2.24046,0.058389432364514146,1181.162726551565,nan,nan
75.7101,1.4651058091128537,23.1808,2.24585,0.05860423236451415,1181.0608266320944,nan,nan
75.9201,1.4710458091128535,23.1817,2.25263,0.058841832364514145,1181.1066815958561,nan,nan
76.1301,1.4768758091128535,23.1757,2.25877,0.05907503236451414,1180.8009818374444,nan,nan
76.3301,1.4824958091128537,23.1805,2.26482,0.05929983236451415,1181.0455416441737,nan,nan
76.5401,1.4885658091128537,23.1768,2.27155,0.05954263236451415,1180.8570267931532,nan,nan
76.7301,1.4935858091128535,23.1707,2.27627,0.05974343236451414,1180.5462320387678,nan,nan
76.9401,1.4998958091128536,23.1725,2.28285,0.05999583236451414,1180.6379419662912,nan,nan
77.1401,1.5054358091128537,23.179,2.28854,0.06021743236451415,1180.9691167045708,nan,nan
77.3501,1.5111058091128537,23.1773,2.29465,0.06044423236451415,1180.8825017730207,nan,nan
77.5701,1.5171658091128537,23.1636,2.30129,0.060686632364514145,1180.184487324647,nan,nan
77.7701,1.5229858091128536,23.1725,2.30814,0.060919432364514144,1180.6379419662912,nan,nan
77.9801,1.5294458091128535,23.1736,2.31456,0.06117783236451414,1180.6939869220002,nan,nan
78.2101,1.5355858091128536,23.1734,2.32122,0.06142343236451414,1180.6837969300532,nan,nan
78.4001,1.5411958091128537,23.1681,2.3263,0.06164783236451415,1180.4137621434559,nan,nan
78.6101,1.5468858091128537,23.1624,2.33218,0.06187543236451415,1180.1233473729649,nan,nan
78.8101,1.5526858091128537,23.167,2.33818,0.062107432364514145,1180.357717187747,nan,nan
79.0201,1.5587958091128538,23.1669,2.34512,0.06235183236451415,1180.3526221917734,nan,nan
79.2201,1.5646758091128536,23.1682,2.3513,0.06258703236451414,1180.4188571394293,nan,nan
79.4301,1.5700658091128536,23.161,2.35715,0.06280263236451415,1180.0520174293354,nan,nan
79.6501,1.5763858091128538,23.1583,2.36372,0.06305543236451415,1179.91445253805,nan,nan
79.8601,1.5825158091128537,23.147,2.36964,0.06330063236451415,1179.3387179930412,nan,nan
80.0701,1.5884358091128536,23.1574,2.37613,0.06353743236451415,1179.868597574288,nan,nan
80.2601,1.5943458091128537,23.1523,2.38187,0.06377383236451414,1179.608752779638,nan,nan
80.4701,1.6000658091128537,23.1534,2.38769,0.06400263236451414,1179.664797735347,nan,nan
80.6701,1.6059958091128537,23.1584,2.39451,0.06423983236451415,1179.9195475340236,nan,nan
80.8701,1.6117858091128536,23.1408,2.40031,0.06447143236451415,1179.0228282426822,nan,nan
81.0701,1.6175358091128536,23.1463,2.40675,0.06470143236451414,1179.3030530212263,nan,nan
81.2801,1.6240358091128537,23.138,2.41329,0.06496143236451415,1178.8801683554234,nan,nan
81.4901,1.6297658091128537,23.1338,2.41942,0.06519063236451415,1178.666178524535,nan,nan
81.7001,1.6360058091128538,23.1375,2.42577,0.06544023236451416,1178.8546933755558,nan,nan
81.9001,1.6420158091128536,23.1352,2.43136,0.06568063236451414,1178.7375084681646,nan,nan
82.1101,1.6478458091128536,23.1365,2.43747,0.06591383236451415,1178.8037434158205,nan,nan
82.3101,1.6539458091128536,23.1379,2.44372,0.06615783236451414,1178.8750733594497,nan,nan
82.5201,1.6600558091128537,23.1199,2.44998,0.06640223236451415,1177.9579740842146,nan,nan
82.7301,1.6659858091128537,23.1157,2.45564,0.06663943236451414,1177.7439842533263,nan,nan
82.9301,1.6716458091128537,23.1147,2.46156,0.06686583236451414,1177.693034293591,nan,nan
83.1401,1.6781358091128538,23.1294,2.46835,0.06712543236451415,1178.4419987017,nan,nan
83.3401,1.6839458091128536,23.1067,2.47403,0.06735783236451415,1177.2854346157085,nan,nan
83.5401,1.6898458091128536,23.1074,2.47952,0.06759383236451415,1177.3210995875231,nan,nan
83.7401,1.6957058091128536,23.1115,2.4862,0.06782823236451414,1177.5299944224378,nan,nan
83.9501,1.7015658091128536,23.1008,2.49207,0.06806263236451414,1176.9848298532702,nan,nan
84.1701,1.7079658091128536,23.0959,2.49946,0.06831863236451415,1176.7351750505672,nan,nan
84.3701,1.7141558091128537,23.0992,2.50473,0.06856623236451415,1176.9033099176936,nan,nan
84.5701,1.7200958091128538,23.0961,2.51083,0.06880383236451415,1176.745365042514,nan,nan
84.7901,1.7266058091128536,23.0778,2.51713,0.06906423236451414,1175.8129807793582,nan,nan
84.9901,1.7327158091128536,23.0879,2.52369,0.06930863236451415,1176.3275753726848,nan,nan
85.2001,1.7390258091128536,23.0672,2.53004,0.06956103236451415,1175.272911206164,nan,nan
85.4001,1.7449258091128537,23.0746,2.53609,0.06979703236451415,1175.649940908205,nan,nan
85.6101,1.7509958091128537,23.0671,2.5419,0.07003983236451415,1175.2678162101904,nan,nan
85.8101,1.7571058091128537,23.0666,2.54813,0.07028423236451414,1175.2423412303228,nan,nan
86.0201,1.7636258091128536,23.0594,2.55439,0.07054503236451415,1174.8755015202287,nan,nan
86.2301,1.7697758091128537,23.0459,2.5601,0.07079103236451414,1174.1876770638019,nan,nan
86.4301,1.7759358091128536,23.0497,2.56662,0.07103743236451415,1174.3812869107962,nan,nan
86.6401,1.7822958091128536,23.0312,2.57286,0.07129183236451414,1173.438712655693,nan,nan
86.8501,1.7883458091128537,23.0414,2.57916,0.07153383236451415,1173.958402244993,nan,nan
87.0501,1.7942358091128536,23.0187,2.58462,0.07176943236451415,1172.8018381590018,nan,nan
87.2501,1.8004858091128537,23.03,2.59113,0.07201943236451415,1173.3775727040108,nan,nan
87.4601,1.8069258091128537,23.0195,2.59793,0.07227703236451415,1172.84259812679,nan,nan
87.6601,1.8129958091128537,22.9951,2.60339,0.07251983236451415,1171.5994191092489,nan,nan
87.8601,1.8188458091128537,22.9961,2.60924,0.07275383236451415,1171.650369068984,nan,nan
88.0601,1.8251258091128537,22.9884,2.61501,0.07300503236451415,1171.258054379022,nan,nan
88.2601,1.8313758091128536,22.9983,2.6222,0.07325503236451414,1171.7624589804016,nan,nan
88.4801,1.8378758091128538,22.9709,2.62793,0.07351503236451415,1170.3664300836544,nan,nan
88.6801,1.8444258091128536,22.9609,2.63399,0.07377703236451415,1169.8569304863013,nan,nan
88.8901,1.8504858091128535,22.9603,2.63965,0.07401943236451414,1169.82636051046,nan,nan
89.1101,1.8569358091128536,22.9369,2.64622,0.07427743236451415,1168.6341314526542,nan,nan
89.3001,1.8631958091128538,22.9404,2.65252,0.07452783236451416,1168.8124563117278,nan,nan
89.5001,1.8693858091128537,22.9261,2.65839,0.07477543236451414,1168.083871887513,nan,nan
89.7001,1.8756858091128537,22.9264,2.6644,0.07502743236451415,1168.0991568754334,nan,nan
89.9001,1.8818358091128538,22.9155,2.67085,0.07527343236451416,1167.5438023143186,nan,nan
90.1001,1.8880758091128536,22.9029,2.67665,0.07552303236451414,1166.9018328216537,nan,nan
90.3101,1.8941058091128538,22.8902,2.68238,0.07576423236451416,1166.2547683330156,nan,nan
90.5101,1.9000158091128536,22.8811,2.68842,0.07600063236451414,1165.7911236994241,nan,nan
90.7201,1.9070958091128536,22.8711,2.69524,0.07628383236451414,1165.2816241020712,nan,nan
90.9301,1.9127358091128537,22.8493,2.70081,0.07650943236451414,1164.1709149798417,nan,nan
91.1301,1.9191358091128536,22.8627,2.70654,0.07676543236451415,1164.8536444402946,nan,nan
91.3401,1.9257058091128536,22.8354,2.71296,0.07702823236451414,1163.462710539521,nan,nan
91.5501,1.9318858091128537,22.8236,2.71898,0.07727543236451415,1162.8615010146443,nan,nan
91.7601,1.9389558091128536,22.8096,2.72539,0.07755823236451415,1162.1482015783502,nan,nan
91.9701,1.9452158091128537,22.804,2.7318,0.07780863236451414,1161.8628818038324,nan,nan
92.1601,1.9511658091128536,22.7868,2.73766,0.07804663236451415,1160.9865424963853,nan,nan
92.3701,1.9575558091128538,22.7854,2.74377,0.07830223236451415,1160.9152125527557,nan,nan
92.5801,1.9646158091128536,22.7755,2.75061,0.07858463236451414,1160.4108079513762,nan,nan
92.7901,1.9709458091128536,22.7526,2.75628,0.07883783236451414,1159.244053873438,nan,nan
93.0001,1.9777658091128536,22.7399,2.76335,0.07911063236451414,1158.5969893847994,nan,nan
93.1901,1.9834758091128537,22.7414,2.76865,0.07933903236451414,1158.6734143244023,nan,nan
93.4201,1.9902058091128536,22.7145,2.77534,0.07960823236451414,1157.302860407523,nan,nan
93.6201,1.9973558091128536,22.7036,2.78196,0.07989423236451415,1156.747505846408,nan,nan
93.8201,2.0035058091128537,22.6855,2.78727,0.08014023236451415,1155.825311575199,nan,nan
94.0301,2.009795809112854,22.6704,2.7935,0.08039183236451417,1155.0559671831961,nan,nan
94.2201,2.0157758091128537,22.657,2.79927,0.08063103236451415,1154.373237722743,nan,nan
94.4301,2.022325809112854,22.6527,2.80616,0.08089303236451416,1154.1541528958812,nan,nan
94.6401,2.029215809112854,22.6347,2.81293,0.08116863236451416,1153.2370536206456,nan,nan
94.8601,2.035925809112854,22.6076,2.81896,0.08143703236451415,1151.8563097118192,nan,nan
95.0701,2.0420858091128538,22.5955,2.82475,0.08168343236451416,1151.239815199022,nan,nan
95.2701,2.0482458091128537,22.5953,2.83078,0.08192983236451415,1151.229625207075,nan,nan
95.4701,2.054585809112854,22.5815,2.83687,0.08218343236451416,1150.5265157627277,nan,nan
95.6801,2.061515809112854,22.5497,2.84334,0.08246063236451416,1148.906307043145,nan,nan
95.8901,2.067595809112854,22.5411,2.84948,0.08270383236451416,1148.4681373894214,nan,nan
96.1001,2.074785809112854,22.5295,2.85627,0.08299143236451416,1147.877117856492,nan,nan
96.3001,2.081105809112854,22.5067,2.86196,0.08324423236451416,1146.715458774527,nan,nan
96.5001,2.087485809112854,22.504,2.86828,0.08349943236451417,1146.5778938832418,nan,nan
96.7101,2.0935958091128537,22.4742,2.87392,0.08374383236451415,1145.0595850831298,nan,nan
96.9201,2.100695809112854,22.47,2.88033,0.08402783236451417,1144.8455952522415,nan,nan
97.1301,2.106645809112854,22.449,2.8862,0.08426583236451415,1143.7756460978,nan,nan
97.3301,2.113205809112854,22.4436,2.89252,0.08452823236451415,1143.5005163152293,nan,nan
97.5401,2.120075809112854,22.4191,2.89997,0.08480303236451416,1142.2522423017144,nan,nan
97.7401,2.125985809112854,22.3928,2.90486,0.08503943236451417,1140.9122583606763,nan,nan
97.9401,2.132825809112854,22.3936,2.91114,0.08531303236451417,1140.9530183284644,nan,nan
98.1501,2.138935809112854,22.3655,2.91657,0.08555743236451416,1139.5213244599024,nan,nan
98.3701,2.146725809112854,22.3529,2.924,0.08586903236451417,1138.8793549672378,nan,nan
98.5801,2.152685809112854,22.329,2.92956,0.08610743236451417,1137.6616509295638,nan,nan
98.7901,2.159585809112854,22.3199,2.93639,0.08638343236451415,1137.1980062959726,nan,nan
99.0001,2.1660558091128537,22.3079,2.94255,0.08664223236451414,1136.586606779149,nan,nan
99.2101,2.173275809112854,22.2874,2.94934,0.08693103236451416,1135.5421326045753,nan,nan
99.4201,2.179455809112854,22.2631,2.95509,0.08717823236451416,1134.3040485830077,nan,nan
99.6301,2.1861958091128537,22.2549,2.96148,0.08744783236451414,1133.886258913178,nan,nan
99.8301,2.191765809112854,22.2366,2.96697,0.08767063236451415,1132.9538746500218,nan,nan
100.03,2.1986658091128537,22.2244,2.97356,0.08794663236451415,1132.332285141251,nan,nan
100.23,2.205185809112854,22.2087,2.97946,0.08820743236451416,1131.5323707734071,nan,nan
100.43,2.211505809112854,22.1838,2.9855,0.08846023236451415,1130.263716775998,nan,nan
100.64,2.217965809112854,22.1731,2.99182,0.08871863236451416,1129.7185522068303,nan,nan
100.85,2.224605809112854,22.1446,2.99853,0.08898423236451417,1128.2664783543742,nan,nan
101.06,2.231165809112854,22.1311,3.00474,0.08924663236451416,1127.5786538979476,nan,nan
101.26,2.237535809112854,22.1171,3.01048,0.08950143236451416,1126.8653544616534,nan,nan
101.47,2.244465809112854,22.1014,3.01654,0.08977863236451417,1126.0654400938092,nan,nan
101.68,2.250965809112854,22.091,3.02315,0.09003863236451416,1125.535560512562,nan,nan
101.89,2.2579858091128537,22.0617,3.02969,0.09031943236451415,1124.0427266923175,nan,nan
102.09,2.264185809112854,22.0442,3.03561,0.09056743236451416,1123.15110239695,nan,nan
102.29,2.270355809112854,22.023,3.04152,0.09081423236451416,1122.0709632505614,nan,nan
102.49,2.276635809112854,22.0027,3.04687,0.09106543236451416,1121.0366790679348,nan,nan
102.7,2.282885809112854,21.995,3.0533,0.09131543236451416,1120.6443643779728,nan,nan
102.9,2.289315809112854,21.979,3.05917,0.09157263236451416,1119.8291650222081,nan,nan
103.11,2.296315809112854,21.962,3.06653,0.09185263236451416,1118.963015706708,nan,nan
103.32,2.3022458091128537,21.936,3.0715,0.09208983236451415,1117.63831675359,nan,nan
103.52,2.308675809112854,21.9188,3.0778,0.09234703236451416,1116.7619774461427,nan,nan
103.74,2.315775809112854,21.9066,3.08427,0.09263103236451416,1116.1403879373722,nan,nan
103.93,2.322085809112854,21.8881,3.09059,0.09288343236451416,1115.1978136822693,nan,nan
104.14,2.3284858091128537,21.8751,3.0967,0.09313943236451415,1114.53546420571,nan,nan
104.35,2.335305809112854,21.8385,3.10294,0.09341223236451417,1112.670695679398,nan,nan
104.55,2.341655809112854,21.8246,3.10898,0.09366623236451416,1111.9624912390773,nan,nan
104.75,2.347885809112854,21.8158,3.1152,0.09391543236451415,1111.5141315934068,nan,nan
104.97,2.355065809112854,21.7879,3.12142,0.09420263236451415,1110.0926277167919,nan,nan
105.18,2.361325809112854,21.7752,3.12811,0.09445303236451416,1109.4455632281536,nan,nan
105.39,2.368735809112854,21.7715,3.13521,0.09474943236451416,1109.2570483771328,nan,nan
105.6,2.375105809112854,21.7352,3.14074,0.09500423236451416,1107.4075648387413,nan,nan
105.8,2.3814158091128537,21.707,3.14608,0.09525663236451415,1105.970775974206,nan,nan
106,2.387495809112854,21.6965,3.15178,0.09549983236451416,1105.4358013969852,nan,nan
106.2,2.393665809112854,21.681,3.15787,0.09574663236451415,1104.646077021088,nan,nan
106.41,2.400765809112854,21.6686,3.16433,0.09603063236451416,1104.0142975203703,nan,nan
106.62,2.407145809112854,21.6484,3.17092,0.09628583236451416,1102.985108333717,nan,nan
106.83,2.414125809112854,21.6279,3.17752,0.09656503236451415,1101.9406341591434,nan,nan
107.04,2.420725809112854,21.6121,3.18288,0.09682903236451416,1101.1356247953258,nan,nan
107.23,2.426725809112854,21.5862,3.18905,0.09706903236451415,1099.8160208381814,nan,nan
107.44,2.433495809112854,21.5733,3.19492,0.09733983236451416,1099.1587663575958,nan,nan
107.64,2.439935809112854,21.5434,3.20044,0.09759743236451415,1097.6353625615104,nan,nan
107.85,2.446585809112854,21.5226,3.20649,0.09786343236451416,1096.5756033990162,nan,nan
108.05,2.452705809112854,21.5102,3.21312,0.09810823236451416,1095.9438238982984,nan,nan
108.26,2.459065809112854,21.4947,3.21923,0.09836263236451416,1095.1540995224013,nan,nan
108.47,2.466065809112854,21.489,3.22626,0.09864263236451416,1094.86368475191,nan,nan
108.67,2.4725358091128538,21.4517,3.23164,0.09890143236451415,1092.963251253783,nan,nan
108.88,2.4788258091128537,21.4404,3.23767,0.09915303236451414,1092.3875167087745,nan,nan
109.08,2.485175809112854,21.4147,3.24337,0.09940703236451416,1091.0781027435771,nan,nan
109.29,2.4921258091128538,21.3994,3.25003,0.09968503236451415,1090.2985683596269,nan,nan
109.49,2.498745809112854,21.3861,3.25586,0.09994983236451416,1089.6209338951473,nan,nan
109.7,2.5052758091128537,21.3675,3.26231,0.10021103236451415,1088.6732646440707,nan,nan
109.91,2.512005809112854,21.3385,3.2683,0.10048023236451416,1087.195715811747,nan,nan
110.11,2.519115809112854,21.3202,3.27497,0.10076463236451415,1086.263331548591,nan,nan
110.31,2.525105809112854,21.288,3.28048,0.10100423236451415,1084.6227428451143,nan,nan
110.52,2.5312958091128537,21.2819,3.28653,0.10125183236451414,1084.311948090729,nan,nan
110.73,2.5384958091128538,21.2519,3.29317,0.10153983236451415,1082.7834492986697,nan,nan
110.93,2.5447958091128537,21.242,3.29912,0.10179183236451415,1082.2790446972904,nan,nan
111.14,2.551385809112854,21.2267,3.30515,0.10205543236451416,1081.4995103133401,nan,nan
111.34,2.5576658091128537,21.2055,3.3111,0.10230663236451415,1080.4193711669518,nan,nan
111.54,2.564095809112854,21.1819,3.31713,0.10256383236451416,1079.2169521171986,nan,nan
111.74,2.5704158091128537,21.1656,3.32271,0.10281663236451415,1078.3864677735132,nan,nan
111.95,2.577385809112854,21.1386,3.32942,0.10309543236451417,1077.01081886066,nan,nan
112.16,2.5834958091128537,21.1129,3.33516,0.10333983236451415,1075.701404895463,nan,nan
112.37,2.590185809112854,21.092,3.34161,0.10360743236451415,1074.6365507369949,nan,nan
112.57,2.596635809112854,21.0826,3.34755,0.10386543236451416,1074.1576211154832,nan,nan
112.78,2.603035809112854,21.0616,3.35439,0.10412143236451415,1073.0876719610417,nan,nan
112.99,2.610395809112854,21.0473,3.36098,0.10441583236451417,1072.359087536827,nan,nan
113.2,2.616765809112854,21.0216,3.36712,0.10467063236451417,1071.0496735716297,nan,nan
113.4,2.6232258091128537,21.0077,3.373,0.10492903236451415,1070.341469131309,nan,nan
113.61,2.630035809112854,20.9715,3.37881,0.10520143236451415,1068.497080588891,nan,nan
113.83,2.636465809112854,20.9567,3.38497,0.10545863236451415,1067.7430211848086,nan,nan
114.02,2.642985809112854,20.9385,3.39114,0.10571943236451416,1066.8157319176262,nan,nan
114.23,2.649965809112854,20.9097,3.39806,0.10599863236451416,1065.3483730772493,nan,nan
114.43,2.656455809112854,20.9013,3.40412,0.10625823236451415,1064.9203934154727,nan,nan
114.63,2.662845809112854,20.871,3.41018,0.10651383236451416,1063.3766096354932,nan,nan
114.84,2.6694558091128537,20.8576,3.41591,0.10677823236451416,1062.6938801750402,nan,nan
115.03,2.675505809112854,20.8364,3.42152,0.10702023236451415,1061.6137410286517,nan,nan
115.24,2.682175809112854,20.8194,3.42807,0.10728703236451416,1060.7475917131517,nan,nan
115.45,2.689205809112854,20.7891,3.43446,0.10756823236451415,1059.2038079331721,nan,nan
115.66,2.6952858091128538,20.7678,3.44011,0.10781143236451415,1058.1185737908102,nan,nan
115.87,2.702305809112854,20.7447,3.44731,0.10809223236451417,1056.9416297209245,nan,nan
116.07,2.708375809112854,20.7347,3.45306,0.10833503236451415,1056.4321301235716,nan,nan
116.27,2.7152758091128537,20.7113,3.45971,0.10861103236451415,1055.2399010657655,nan,nan
116.48,2.722085809112854,20.6844,3.46551,0.10888343236451416,1053.869347148886,nan,nan
116.69,2.728755809112854,20.6612,3.4715,0.10915023236451417,1052.687308083027,nan,nan
116.89,2.735225809112854,20.6469,3.47797,0.10940903236451416,1051.9587236588118,nan,nan
117.09,2.741555809112854,20.6189,3.48366,0.10966223236451417,1050.5321247862237,nan,nan
117.3,2.747845809112854,20.5962,3.48992,0.10991383236451416,1049.3755607002322,nan,nan
117.51,2.7549358091128537,20.5803,3.49706,0.11019743236451415,1048.565456340441,nan,nan
117.73,2.761525809112854,20.5602,3.50316,0.11046103236451416,1047.5413621497612,nan,nan
117.93,2.768725809112854,20.5419,3.50995,0.11074903236451415,1046.608977886605,nan,nan
118.14,2.775085809112854,20.5,3.51519,0.11100343236451415,1044.474174573696,nan,nan
118.35,2.781935809112854,20.4855,3.52209,0.11127743236451415,1043.735400157534,nan,nan
118.54,2.787905809112854,20.4705,3.52731,0.11151623236451416,1042.9711507615045,nan,nan
118.76,2.7951258091128537,20.4383,3.53433,0.11180503236451415,1041.3305620580281,nan,nan
118.97,2.8018358091128537,20.4152,3.54063,0.11207343236451414,1040.1536179881423,nan,nan
119.17,2.8082758091128537,20.4011,3.54707,0.11233103236451415,1039.4352235558747,nan,nan
119.38,2.814745809112854,20.3715,3.55254,0.11258983236451416,1037.9271047477098,nan,nan
119.57,2.8210258091128537,20.3503,3.55842,0.11284103236451415,1036.8469656013212,nan,nan
119.78,2.827545809112854,20.3344,3.56487,0.11310183236451415,1036.03686124153,nan,nan
119.99,2.8344558091128538,20.3191,3.57192,0.11337823236451415,1035.2573268575798,nan,nan
120.21,2.8416958091128537,20.2896,3.57813,0.11366783236451415,1033.7543030453885,nan,nan
120.42,2.8480758091128537,20.269,3.58392,0.11392303236451415,1032.7047338748412,nan,nan
120.62,2.854255809112854,20.248,3.58958,0.11417023236451415,1031.6347847204,nan,nan
120.83,2.861605809112854,20.2303,3.59618,0.11446423236451415,1030.732970433085,nan,nan
121.03,2.8684158091128538,20.2009,3.60221,0.11473663236451415,1029.2350416168672,nan,nan
121.24,2.874815809112854,20.1685,3.60839,0.11499263236451415,1027.5842629214433,nan,nan
121.45,2.881775809112854,20.1561,3.61513,0.11527103236451415,1026.9524834207255,nan,nan
121.65,2.888285809112854,20.1347,3.62096,0.11553143236451416,1025.86215428239,nan,nan
121.86,2.8948358091128537,20.1066,3.62657,0.11579343236451414,1024.430460413828,nan,nan
122.07,2.9018358091128538,20.079,3.63377,0.11607343236451415,1023.0242415251338,nan,nan
122.28,2.908435809112854,20.0575,3.63987,0.11633743236451416,1021.9288173908249,nan,nan
122.48,2.9149158091128538,20.0275,3.64561,0.11659663236451415,1020.4003185987657,nan,nan
122.69,2.9220358091128538,20.021,3.652,0.11688143236451415,1020.0691438604863,nan,nan
122.9,2.928655809112854,19.989,3.65815,0.11714623236451416,1018.4387451489566,nan,nan
123.1,2.9351158091128537,19.9701,3.66423,0.11740463236451415,1017.4757909099593,nan,nan
123.31,2.9418958091128538,19.9366,3.6708,0.11767583236451415,1015.7689672588267,nan,nan
123.52,2.9485958091128537,19.9211,3.67696,0.11794383236451415,1014.9792428829295,nan,nan
123.73,2.9557858091128537,19.8955,3.68337,0.11823143236451415,1013.6749239137058,nan,nan
123.93,2.962115809112854,19.8644,3.6891,0.11848463236451416,1012.090380165938,nan,nan
124.14,2.968705809112854,19.8365,3.69513,0.11874823236451416,1010.6688762893231,nan,nan
124.35,2.975945809112854,19.821,3.70201,0.11903783236451415,1009.8791519134259,nan,nan
124.56,2.982685809112854,19.8073,3.70777,0.11930743236451416,1009.1811374650523,nan,nan
124.77,2.9896858091128538,19.7675,3.71395,0.11958743236451415,1007.1533290675872,nan,nan
124.98,2.995875809112854,19.7477,3.72098,0.11983503236451415,1006.144519864828,nan,nan
125.17,3.0024258091128537,19.7238,3.72641,0.12009703236451415,1004.9268158271544,nan,nan
125.38,3.009185809112854,19.7072,3.73199,0.12036743236451417,1004.0810464955484,nan,nan
125.59,3.015835809112854,19.6728,3.73819,0.12063343236451417,1002.328367880654,nan,nan
125.78,3.022305809112854,19.6533,3.74409,0.12089223236451416,1001.3348436658158,nan,nan
125.99,3.029455809112854,19.6289,3.75085,0.12117823236451417,1000.0916646482743,nan,nan
126.19,3.036025809112854,19.5967,3.75675,0.12144103236451416,998.4510759447974,nan,nan
126.41,3.042775809112854,19.5942,3.76317,0.12171103236451415,998.3237010454593,nan,nan
126.6,3.049445809112854,19.5532,3.76866,0.12197783236451416,996.234752696312,nan,nan
126.8,3.0556358091128537,19.5174,3.7743,0.12222543236451415,994.4107441377879,nan,nan
127,3.062025809112854,19.4992,3.78051,0.12248103236451416,993.4834548706054,nan,nan
127.2,3.068365809112854,19.4859,3.78693,0.12273463236451417,992.8058204061261,nan,nan
127.4,3.074945809112854,19.4524,3.79219,0.12299783236451417,991.0989967549935,nan,nan
127.62,3.082465809112854,19.4293,3.79991,0.12329863236451416,989.922052685108,nan,nan
127.84,3.089685809112854,19.4,3.80567,0.12358743236451415,988.4292188648636,nan,nan
128.04,3.096485809112854,19.3772,3.81221,0.12385943236451416,987.2675597828985,nan,nan
128.25,3.103415809112854,19.3479,3.81881,0.12413663236451417,985.7747259626542,nan,nan
128.46,3.109915809112854,19.3233,3.82452,0.12439663236451416,984.5213569531659,nan,nan
128.67,3.117305809112854,19.2974,3.83095,0.12469223236451416,983.2017529960217,nan,nan
128.87,3.123915809112854,19.271,3.8368,0.12495663236451415,981.8566740590096,nan,nan
129.08,3.130645809112854,19.2456,3.84272,0.12522583236451415,980.5625450817329,nan,nan
129.28,3.137085809112854,19.2198,3.84906,0.12548343236451415,979.2480361205621,nan,nan
129.48,3.143235809112854,19.1796,3.85455,0.12572943236451414,977.199847739203,nan,nan
129.68,3.1497258091128537,19.1714,3.86081,0.12598903236451414,976.7820580693734,nan,nan
129.89,3.157015809112854,19.1334,3.86742,0.12628063236451414,974.845959599432,nan,nan
130.09,3.163635809112854,19.1251,3.87387,0.12654543236451415,974.4230749336289,nan,nan
130.3,3.170075809112854,19.0802,3.87945,0.12680303236451415,972.1354217415139,nan,nan
130.49,3.176895809112854,19.0718,3.88525,0.12707583236451417,971.7074420797373,nan,nan
130.7,3.183675809112854,19.0319,3.8916,0.12734703236451417,969.6745386862989,nan,nan
130.9,3.1901858091128537,19.0076,3.89756,0.12760743236451413,968.436454664731,nan,nan
131.11,3.1972358091128537,18.9724,3.90401,0.12788943236451414,966.6430160820485,nan,nan
131.3,3.202925809112854,18.9615,3.90951,0.12811703236451416,966.0876615209336,nan,nan
131.52,3.210025809112854,18.93,3.91578,0.12840103236451417,964.4827377892715,nan,nan
131.74,3.217335809112854,18.8996,3.9225,0.12869343236451417,962.9338590133183,nan,nan
131.93,3.223715809112854,18.8744,3.92842,0.12894863236451415,961.6499200279887,nan,nan
132.14,3.2303958091128537,18.8492,3.93471,0.12921583236451414,960.3659810426591,nan,nan
132.33,3.236885809112854,18.8087,3.93989,0.12947543236451417,958.3025076733794,nan,nan
132.55,3.243625809112854,18.7784,3.94693,0.12974503236451415,956.7587238933997,nan,nan
132.76,3.250565809112854,18.7747,3.95325,0.13002263236451417,956.5702090423791,nan,nan
132.96,3.257285809112854,18.7382,3.95938,0.13029143236451415,954.7105355120406,nan,nan
133.17,3.264935809112854,18.7033,3.96564,0.13059743236451415,952.9323819172785,nan,nan
133.36,3.270745809112854,18.6713,3.97159,0.13082983236451415,951.3019832057488,nan,nan
133.58,3.277935809112854,18.6406,3.97726,0.13111743236451415,949.737819441875,nan,nan
133.8,3.2851658091128537,18.6264,3.98444,0.13140663236451414,949.0143300136339,nan,nan
134,3.291775809112854,18.5833,3.99017,0.13167103236451416,946.8183867490424,nan,nan
134.2,3.298085809112854,18.5561,3.99591,0.13192343236451415,945.4325478442421,nan,nan
134.39,3.304645809112854,18.5276,4.0021,0.13218583236451414,943.9804739917859,nan,nan
134.61,3.3120758091128537,18.505,4.00875,0.13248303236451414,942.829004901768,nan,nan
134.83,3.318415809112854,18.4732,4.01416,0.13273663236451416,941.2087961821853,nan,nan
135.02,3.3252358091128538,18.4566,4.02054,0.13300943236451415,940.3630268505796,nan,nan
135.22,3.332125809112854,18.4144,4.02676,0.13328503236451417,938.2129385497498,nan,nan
135.43,3.339035809112854,18.3826,4.03327,0.13356143236451415,936.5927298301671,nan,nan
135.63,3.3454958091128537,18.3499,4.03888,0.13381983236451414,934.9266661468228,nan,nan
135.83,3.3519958091128537,18.3241,4.04442,0.13407983236451415,933.612157185652,nan,nan
136.03,3.3585758091128537,18.2969,4.05027,0.13434303236451414,932.2263182808517,nan,nan
136.24,3.365665809112854,18.2699,4.05621,0.13462663236451416,930.8506693679985,nan,nan
136.45,3.372775809112854,18.24,4.06316,0.13491103236451416,929.327265571913,nan,nan
136.66,3.379705809112854,18.2113,4.06936,0.13518823236451416,927.8650017275099,nan,nan
136.87,3.386825809112854,18.1632,4.07562,0.13547303236451416,925.4143086642418,nan,nan
137.07,3.393545809112854,18.1373,4.082,0.13574183236451418,924.0947047070974,nan,nan
137.26,3.399355809112854,18.1074,4.08681,0.13597423236451417,922.5713009110118,nan,nan
137.49,3.407295809112854,18.082,4.09446,0.13629183236451417,921.2771719337352,nan,nan
137.69,3.4142258091128537,18.0484,4.10038,0.13656903236451415,919.5652532866292,nan,nan
137.91,3.4218158091128537,18.0033,4.10716,0.13687263236451414,917.2674101025669,nan,nan
138.11,3.428435809112854,17.9584,4.11282,0.13713743236451414,914.9797569104519,nan,nan
138.31,3.4348458091128538,17.9169,4.11843,0.13739383236451416,912.8653335814367,nan,nan
138.52,3.441605809112854,17.8962,4.12397,0.13766423236451417,911.8106694149161,nan,nan
138.72,3.449705809112854,17.8223,4.13106,0.13798823236451416,908.0454673904771,nan,nan
