Repository: materialdigital/demodata_tensiletest_42CrMoS4

# pmd_referenceproject

This repository contains data from a joint project between Fraunhofer IWM, Freiburg and IWT, Bremen. The provided python scripts generate a structured dataset using the [PMDco v2.0.7](https://github.com/materialdigital/core-ontology) and [TTO v2.0.1](https://github.com/materialdigital/application-ontologies). The resulting ABox is published to [github-pages](https://matttjung.github.io/pmd_referenceproject/) as .ttl and .rdf alongside all references file resources.

**The repo is currently WIP**

File: resources/46NTC9.csv (part 2 of 2)
Time,Displacement,Force,Machine Displacement,Engineering Strain,Engineering Stress,True Strain,True Stress
s,mm,kN,mm,,MPa,,MPa
67.0701,1.2179112859215588,23.261,1.98009,0.04871645143686235,1184.6730020033847,0.04756698919284912,1242.3860667740444
67.2801,1.223861285921559,23.2611,1.98672,0.04895445143686236,1184.6780949615636,0.04779390753422971,1242.673361229674
67.4801,1.229151285921559,23.257,1.99319,0.04916605143686236,1184.4692836762272,0.04799561186954094,1242.704961402836
67.6801,1.234501285921559,23.2582,1.9991,0.04938005143686236,1184.5303991743742,0.048199562595663825,1243.0225712141319
67.8801,1.2399812859215589,23.2735,2.00514,0.049599251436862356,1185.3096217757522,0.04840842601846827,1244.10009173674
68.0901,1.245581285921559,23.2689,2.01128,0.04982325143686236,1185.075345699521,0.04862181803512371,1244.1196526199349
68.3001,1.2513012859215589,23.2708,2.01743,0.05005205143686235,1185.1721119049212,0.04883973573775323,1244.492407411521
68.5101,1.2567512859215588,23.2697,2.02376,0.050270051436862355,1185.1160893649526,0.04904732294591014,1244.691936135982
68.7101,1.2621312859215588,23.2738,2.02944,0.050485251436862354,1185.3249006502892,0.049252201639262326,1245.166326293993
68.9101,1.267651285921559,23.2663,2.03493,0.05070605143686236,1184.9429287868688,0.04946236812958701,1245.0267058836823
69.1301,1.2734312859215589,23.2768,2.04189,0.050937251436862355,1185.4776893956575,0.049682386436800716,1245.862664533195
69.3301,1.278701285921559,23.2733,2.04791,0.05114805143686236,1185.2994358593944,0.04988294918315386,1245.9251923728145
69.5401,1.285211285921559,23.2732,2.05495,0.05140845143686236,1185.2943429012155,0.0501306476406989,1246.2284895666405
69.7401,1.290361285921559,23.272,2.06105,0.05161445143686236,1185.2332274030682,0.05032655611166923,1246.4083902602194
69.9501,1.2957212859215588,23.2707,2.06696,0.051828851436862354,1185.167018946742,0.05053041233203849,1246.5928642996016
70.1401,1.3010912859215589,23.2748,2.07314,0.052043651436862355,1185.3758302320784,0.050734607215951764,1247.067116762358
70.3501,1.3065012859215588,23.2689,2.0789,0.052260051436862354,1185.075345699521,0.05094028095065776,1247.0074442223354
70.5501,1.3118212859215588,23.2786,2.08471,0.05247285143686235,1185.5693626428783,0.051142491882443616,1247.7795676769338
70.7501,1.317241285921559,23.2748,2.09068,0.052689651436862356,1185.3758302320784,0.05134846173082398,1247.832869548688
70.9601,1.323161285921559,23.2812,2.09734,0.05292645143686236,1185.7017795555307,0.05157338402380517,1248.4567672097778
71.1701,1.328721285921559,23.2748,2.10369,0.053148851436862356,1185.3758302320784,0.05178458255077443,1248.3771941299306
71.3801,1.3348412859215588,23.2817,2.11023,0.05339365143686235,1185.7272443464256,0.0520170013135271,1249.0375515302499
71.5801,1.340241285921559,23.2712,2.1162,0.05360965143686235,1185.1924837376368,0.0522220318423944,1248.7302396764005
71.7901,1.3460012859215589,23.2901,2.12226,0.05384005143686235,1186.1550528334565,0.05244068474842005,1250.017701890104
71.9801,1.3511712859215588,23.2817,2.12825,0.05404685143686235,1185.7272443464256,0.05263690020986773,1249.812068566257
72.2001,1.3572112859215588,23.2761,2.13468,0.05428845143686235,1185.4420386884046,0.052866085767523836,1249.7978512369552
72.4101,1.362951285921559,23.2926,2.14106,0.05451805143686236,1186.28237678793,nan,nan
72.6201,1.368991285921559,23.2789,2.14715,0.05475965143686236,1185.5846415174153,nan,nan
72.8201,1.3745412859215589,23.2875,2.15365,0.05498165143686236,1186.022635920804,nan,nan
73.0201,1.3803012859215589,23.2858,2.15955,0.05521205143686236,1185.936055631762,nan,nan
73.2301,1.3858612859215589,23.2755,2.16535,0.055434451436862354,1185.411480939331,nan,nan
73.4401,1.3919612859215589,23.2768,2.17195,0.055678451436862356,1185.4776893956575,nan,nan
73.6401,1.3972812859215589,23.2762,2.17771,0.055891251436862355,1185.4471316465838,nan,nan
73.8401,1.4026212859215588,23.2745,2.18319,0.05610485143686235,1185.3605513575417,nan,nan
74.0401,1.4080812859215588,23.28,2.18957,0.05632325143686235,1185.6406640573834,nan,nan
74.2601,1.414401285921559,23.2854,2.1965,0.056576051436862354,1185.915683799046,nan,nan
74.4701,1.4205612859215588,23.2762,2.20289,0.056822451436862355,1185.4471316465838,nan,nan
74.6701,1.4261812859215588,23.279,2.20893,0.05704725143686235,1185.589734475594,nan,nan
74.8801,1.4317512859215589,23.2733,2.21461,0.057270051436862354,1185.2994358593944,nan,nan
75.0901,1.437211285921559,23.2767,2.22057,0.057488451436862355,1185.4725964374784,nan,nan
75.2801,1.4429312859215588,23.2704,2.22641,0.057717251436862356,1185.151740072205,nan,nan
75.4901,1.4488612859215588,23.2638,2.2327,0.057954451436862356,1184.8156048323951,nan,nan
75.7001,1.454541285921559,23.2771,2.23917,0.05818165143686236,1185.4929682701943,nan,nan
75.9101,1.461051285921559,23.2735,2.24558,0.05844205143686236,1185.3096217757522,nan,nan
76.1201,1.4667212859215588,23.267,2.25178,0.05866885143686235,1184.9785794941213,nan,nan
76.3301,1.4729912859215588,23.2759,2.25879,0.058919651436862355,1185.431852772047,nan,nan
76.5401,1.4786912859215589,23.2705,2.26417,0.059147651436862354,1185.1568330303842,nan,nan
76.7401,1.484291285921559,23.2689,2.27022,0.059371651436862356,1185.075345699521,nan,nan
76.9501,1.4905812859215588,23.2576,2.27633,0.059623251436862354,1184.4998414253007,nan,nan
77.1501,1.4961712859215588,23.2631,2.28303,0.05984685143686235,1184.7799541251427,nan,nan
77.3601,1.5022712859215588,23.2646,2.28873,0.06009085143686235,1184.8563484978267,nan,nan
77.5501,1.507721285921559,23.2447,2.29381,0.060308851436862355,1183.8428498202175,nan,nan
77.7601,1.5131912859215588,23.2463,2.30008,0.060527651436862354,1183.9243371510806,nan,nan
77.9701,1.5195912859215588,23.2593,2.30751,0.06078365143686235,1184.5864217143428,nan,nan
78.1801,1.525241285921559,23.2471,2.31321,0.06100965143686236,1183.965080816512,nan,nan
78.3901,1.5313912859215588,23.2516,2.31944,0.06125565143686235,1184.1942639345643,nan,nan
78.5901,1.5370212859215588,23.248,2.32522,0.061480851436862355,1184.0109174401225,nan,nan
78.8001,1.543061285921559,23.2515,2.33235,0.061722451436862356,1184.1891709763854,nan,nan
79.0201,1.549711285921559,23.2428,2.33921,0.06198845143686236,1183.7460836148175,nan,nan
79.2201,1.5554512859215588,23.2309,2.34493,0.06221805143686235,1183.1400215915235,nan,nan
79.4301,1.561951285921559,23.2429,2.35158,0.06247805143686236,1183.7511765729964,nan,nan
79.6301,1.5677912859215588,23.2127,2.35751,0.06271165143686236,1182.2131032029565,nan,nan
79.8301,1.573671285921559,23.227,2.36325,0.06294685143686235,1182.9413962225449,nan,nan
80.0401,1.5793512859215588,23.216,2.36862,0.06317405143686235,1182.3811708228616,nan,nan
80.2501,1.585771285921559,23.2095,2.3761,0.06343085143686236,1182.0501285412304,nan,nan
80.4701,1.5913812859215588,23.2125,2.3818,0.06365525143686235,1182.2029172865984,nan,nan
80.6601,1.597401285921559,23.2064,2.3877,0.06389605143686236,1181.8922468376832,nan,nan
80.8701,1.6042312859215588,23.2215,2.39442,0.06416925143686235,1182.6612835227031,nan,nan
81.0701,1.6100312859215589,23.1901,2.40001,0.06440125143686236,1181.062094654516,nan,nan
81.2801,1.615871285921559,23.1917,2.40582,0.06463485143686236,1181.143581985379,nan,nan
81.4901,1.622651285921559,23.1796,2.41283,0.06490605143686236,1180.5273340457272,nan,nan
81.6901,1.6282612859215588,23.1793,2.41859,0.06513045143686236,1180.5120551711905,nan,nan
81.9001,1.634281285921559,23.181,2.42468,0.06537125143686236,1180.5986354602323,nan,nan
82.0901,1.6402912859215588,23.1755,2.43061,0.06561165143686236,1180.3185227603906,nan,nan
82.3101,1.6466712859215589,23.1684,2.43733,0.06586685143686236,1179.9569227296856,nan,nan
82.5201,1.6523912859215588,23.1581,2.44249,0.06609565143686236,1179.432348037255,nan,nan
82.7201,1.6586712859215589,23.1589,2.44926,0.06634685143686235,1179.4730917026861,nan,nan
82.9201,1.6647012859215589,23.1452,2.4552,0.06658805143686236,1178.7753564321715,nan,nan
83.1301,1.6713412859215588,23.1408,2.46111,0.06685365143686235,1178.551266272298,nan,nan
83.3201,1.676581285921559,23.137,2.46703,0.06706325143686236,1178.3577338614984,nan,nan
83.5301,1.6832012859215588,23.1272,2.4735,0.06732805143686235,1177.858623959962,nan,nan
83.7301,1.6893112859215589,23.1087,2.47917,0.06757245143686236,1176.916426696858,nan,nan
83.9301,1.695651285921559,23.1191,2.48592,0.06782605143686235,1177.4460943474678,nan,nan
84.1501,1.7022212859215589,23.0962,2.49213,0.06808885143686236,1176.2798069244907,nan,nan
84.3601,1.708541285921559,23.0965,2.49828,0.06834165143686236,1176.2950857990274,nan,nan
84.5701,1.715411285921559,23.0803,2.50446,0.06861645143686236,1175.4700265740391,nan,nan
84.7801,1.7214012859215588,23.0718,2.51083,0.06885605143686235,1175.037125128829,nan,nan
84.9901,1.7280712859215588,23.0573,2.51754,0.06912285143686235,1174.2986461928829,nan,nan
85.2101,1.734571285921559,23.0474,2.52361,0.06938285143686236,1173.7944433331677,nan,nan
85.4201,1.7406112859215588,23.0409,2.52949,0.06962445143686236,1173.4634010515365,nan,nan
85.6201,1.7471912859215588,23.0388,2.53604,0.06988765143686235,1173.3564489297787,nan,nan
85.8201,1.7534012859215589,23.0228,2.54176,0.07013605143686236,1172.541575621148,nan,nan
86.0301,1.7600412859215588,23.0076,2.54887,0.07040165143686235,1171.7674459779491,nan,nan
86.2301,1.7663012859215588,23.0066,2.55436,0.07065205143686235,1171.7165163961597,nan,nan
86.4401,1.772091285921559,22.9726,2.55994,0.07088365143686236,1169.98491061532,nan,nan
86.6501,1.778861285921559,22.9829,2.56663,0.07115445143686236,1170.509485307751,nan,nan
86.8601,1.785241285921559,22.9712,2.57314,0.07140965143686236,1169.9136092008148,nan,nan
87.0701,1.7915612859215588,22.9554,2.57903,0.07166245143686235,1169.1089218085422,nan,nan
87.2601,1.7977012859215589,22.9444,2.58472,0.07190805143686235,1168.5486964088586,nan,nan
87.4601,1.8039712859215589,22.9272,2.59049,0.07215885143686235,1167.672707602081,nan,nan
87.6601,1.810251285921559,22.9254,2.59707,0.07241005143686235,1167.58103435486,nan,nan
87.8701,1.8172112859215588,22.8959,2.60419,0.07268845143686235,1166.0786116920726,nan,nan
88.0801,1.823301285921559,22.8888,2.60938,0.07293205143686236,1165.7170116613677,nan,nan
88.2901,1.8301012859215589,22.8713,2.61564,0.07320405143686236,1164.8257439800532,nan,nan
88.4901,1.836351285921559,22.8693,2.62176,0.07345405143686236,1164.723884816474,nan,nan
88.7001,1.842451285921559,22.8429,2.62711,0.07369805143686235,1163.379343857234,nan,nan
88.9101,1.8485712859215588,22.8336,2.63367,0.07394285143686236,1162.9056987465926,nan,nan
89.1001,1.855061285921559,22.8238,2.63972,0.07420245143686235,1162.4065888450561,nan,nan
89.3101,1.861871285921559,22.8165,2.64697,0.07447485143686236,1162.0348028979936,nan,nan
89.5001,1.8675912859215589,22.7893,2.65221,0.07470365143686236,1160.6495182733217,nan,nan
89.7101,1.8744612859215588,22.7787,2.6583,0.07497845143686235,1160.1096647063541,nan,nan
89.9201,1.880791285921559,22.7567,2.66423,0.07523165143686236,1158.9892139069868,nan,nan
90.1401,1.887631285921559,22.7494,2.67104,0.07550525143686236,1158.6174279599245,nan,nan
90.3501,1.8939512859215588,22.7328,2.67694,0.07575805143686236,1157.7719969022203,nan,nan
90.5501,1.9009712859215588,22.7161,2.68366,0.07603885143686236,1156.9214728863374,nan,nan
90.7501,1.9068912859215588,22.6969,2.68925,0.07627565143686235,1155.9436249159805,nan,nan
90.9601,1.913051285921559,22.6869,2.69586,0.07652205143686236,1155.4343290980867,nan,nan
91.1601,1.919491285921559,22.6784,2.70209,0.07677965143686236,1155.0014276528766,nan,nan
91.3701,1.9263212859215588,22.6581,2.70877,0.07705285143686236,1153.9675571425516,nan,nan
91.5801,1.9326912859215588,22.6434,2.71494,0.07730765143686236,1153.2188922902474,nan,nan
91.7901,1.9389712859215589,22.6217,2.7202,0.07755885143686235,1152.1137203654173,nan,nan
91.9901,1.9459412859215588,22.6131,2.72722,0.07783765143686235,1151.6757259620283,nan,nan
92.2001,1.9521812859215588,22.5931,2.73277,0.07808725143686235,1150.65713432624,nan,nan
92.4001,1.9583912859215589,22.5772,2.73886,0.07833565143686236,1149.8473539757886,nan,nan
92.6101,1.965321285921559,22.5605,2.7457,0.07861285143686236,1148.9968299599054,nan,nan
92.8101,1.9718012859215588,22.5528,2.75172,0.07887205143686235,1148.6046721801272,nan,nan
93.0201,1.9782112859215588,22.5358,2.75773,0.07912845143686235,1147.738869289707,nan,nan
93.2301,1.9854012859215588,22.511,2.76479,0.07941605143686235,1146.47581566133,nan,nan
93.4401,1.9914012859215589,22.4891,2.76997,0.07965605143686236,1145.360457820142,nan,nan
93.6401,1.9975712859215589,22.475,2.77614,0.07990285143686235,1144.6423507169113,nan,nan
93.8501,2.004251285921559,22.4517,2.78208,0.08017005143686236,1143.4556914612178,nan,nan
94.0601,2.010621285921559,22.4436,2.78869,0.08042485143686236,1143.043161848724,nan,nan
94.2701,2.017881285921559,22.4332,2.79561,0.08071525143686235,1142.5134941981141,nan,nan
94.4701,2.023511285921559,22.4067,2.80091,0.08094045143686236,1141.1638602806947,nan,nan
94.6701,2.030441285921559,22.3928,2.80681,0.08121765143686237,1140.4559390938223,nan,nan
94.8701,2.036811285921559,22.387,2.81281,0.08147245143686237,1140.1605475194435,nan,nan
95.0801,2.043151285921559,22.3637,2.81869,0.08172605143686235,1138.9738882637503,nan,nan
95.2701,2.049521285921559,22.3506,2.82468,0.08198085143686235,1138.306710742309,nan,nan
95.4801,2.055961285921559,22.3341,2.83124,0.08223845143686236,1137.4663726427839,nan,nan
95.6901,2.063091285921559,22.3128,2.83724,0.08252365143686236,1136.3815725506695,nan,nan
95.8801,2.068451285921559,22.2822,2.84284,0.08273805143686236,1134.8231273479137,nan,nan
96.0901,2.075301285921559,22.279,2.84941,0.08301205143686236,1134.6601526861875,nan,nan
96.3001,2.081811285921559,22.2548,2.85551,0.08327245143686236,1133.427656806884,nan,nan
96.5101,2.0887512859215587,22.2386,2.8618,0.08355005143686235,1132.6025975818957,nan,nan
96.7101,2.0949912859215587,22.2248,2.86789,0.08379965143686235,1131.8997693532017,nan,nan
96.9201,2.101601285921559,22.2033,2.87406,0.08406405143686235,1130.8047833447295,nan,nan
97.1201,2.108101285921559,22.1854,2.88028,0.08432405143686235,1129.8931438306993,nan,nan
97.3201,2.114411285921559,22.1662,2.88612,0.08457645143686236,1128.9152958603427,nan,nan
97.5201,2.120461285921559,22.1376,2.89158,0.08481845143686235,1127.4587098211655,nan,nan
97.7201,2.126481285921559,22.1228,2.89734,0.08505925143686235,1126.7049520106825,nan,nan
97.9301,2.133471285921559,22.1176,2.90351,0.08533885143686236,1126.4401181853773,nan,nan
98.1401,2.139701285921559,22.086,2.9095,0.08558805143686236,1124.830743400832,nan,nan
98.3501,2.147011285921559,22.0754,2.91711,0.08588045143686235,1124.2908898338642,nan,nan
98.5601,2.153521285921559,22.0568,2.92332,0.08614085143686236,1123.3435996125813,nan,nan
98.7501,2.159581285921559,22.0364,2.92889,0.08638325143686236,1122.3046361440777,nan,nan
98.9601,2.1661012859215587,22.021,2.93462,0.08664405143686235,1121.5203205845207,nan,nan
99.1601,2.172621285921559,22.0094,2.9403,0.08690485143686236,1120.9295374357635,nan,nan
99.3601,2.178941285921559,21.9797,2.94641,0.08715765143686235,1119.4169288566181,nan,nan
99.5701,2.185611285921559,21.956,2.95275,0.08742445143686237,1118.2098977682092,nan,nan
99.7701,2.192151285921559,21.9531,2.95869,0.08768605143686235,1118.0622019810198,nan,nan
99.9801,2.198121285921559,21.9184,2.96462,0.08792485143686235,1116.2949454929276,nan,nan
100.17,2.2046112859215587,21.906,2.97074,0.08818445143686235,1115.663418678739,nan,nan
100.38,2.2111212859215588,21.8841,2.97717,0.08844485143686236,1114.5480608375508,nan,nan
100.59,2.2180312859215587,21.8612,2.98294,0.08872125143686235,1113.3817734145737,nan,nan
100.8,2.224681285921559,21.8536,2.98948,0.08898725143686236,1112.994708592974,nan,nan
101,2.231011285921559,21.8346,2.99505,0.08924045143686236,1112.0270465389754,nan,nan
101.21,2.2380212859215587,21.8258,3.00221,0.08952085143686235,1111.5788662192285,nan,nan
101.42,2.244381285921559,21.7924,3.00791,0.08977525143686237,1109.8778181874625,nan,nan
101.63,2.2513812859215587,21.7802,3.01484,0.09005525143686235,1109.2564772896317,nan,nan
101.84,2.257741285921559,21.7519,3.02066,0.09030965143686237,1107.8151701249913,nan,nan
102.05,2.264721285921559,21.7368,3.02719,0.09058885143686236,1107.0461334399713,nan,nan
102.26,2.271321285921559,21.7212,3.03368,0.09085285143686235,1106.2516319640567,nan,nan
102.47,2.278041285921559,21.6842,3.03929,0.09112165143686235,1104.3672374378486,nan,nan
102.68,2.284621285921559,21.6775,3.04565,0.09138485143686235,1104.0260092398596,nan,nan
102.89,2.291531285921559,21.6477,3.05195,0.09166125143686235,1102.5083077025354,nan,nan
103.1,2.2982112859215587,21.6386,3.05902,0.09192845143686235,1102.0448485082516,nan,nan
103.3,2.3043212859215587,21.6121,3.06459,0.09217285143686235,1100.6952145908324,nan,nan
103.51,2.311281285921559,21.5912,3.07118,0.09245125143686236,1099.630786331434,nan,nan
103.72,2.317781285921559,21.5789,3.07691,0.09271125143686236,1099.0043524754242,nan,nan
103.92,2.323951285921559,21.5464,3.08302,0.09295805143686237,1097.3491410672682,nan,nan
104.13,2.3309712859215588,21.539,3.08944,0.09323885143686235,1096.9722621620267,nan,nan
104.33,2.337361285921559,21.5138,3.095,0.09349445143686236,1095.6888367009337,nan,nan
104.53,2.3434312859215587,21.4885,3.10063,0.09373725143686235,1094.4003182816618,nan,nan
104.73,2.349961285921559,21.4825,3.10714,0.09399845143686235,1094.0947407909252,nan,nan
104.93,2.356421285921559,21.4626,3.11353,0.09425685143686235,1093.081242113316,nan,nan
105.13,2.3628212859215587,21.4372,3.11886,0.09451285143686235,1091.7876307358652,nan,nan
105.34,2.369311285921559,21.429,3.1252,0.09477245143686236,1091.370008165192,nan,nan
105.54,2.3756412859215588,21.3927,3.13049,0.09502565143686235,1089.5212643462366,nan,nan
105.75,2.382561285921559,21.378,3.13742,0.09530245143686235,1088.7725994939324,nan,nan
105.94,2.388531285921559,21.3644,3.14268,0.09554125143686236,1088.0799571815965,nan,nan
106.15,2.395211285921559,21.3268,3.14953,0.09580845143686237,1086.1650049063146,nan,nan
106.36,2.401571285921559,21.3093,3.15525,0.09606285143686236,1085.273737225,nan,nan
106.55,2.407781285921559,21.2988,3.16116,0.09631125143686235,1084.7389766162112,nan,nan
106.77,2.415241285921559,21.2794,3.16771,0.09660965143686236,1083.7509427294967,nan,nan
106.98,2.4217212859215587,21.2596,3.17329,0.09686885143686234,1082.7425370100666,nan,nan
107.19,2.428391285921559,21.2272,3.17932,0.09713565143686236,1081.0924185600898,nan,nan
107.41,2.435711285921559,21.219,3.18633,0.09742845143686235,1080.6747959894167,nan,nan
107.62,2.442011285921559,21.1952,3.19251,0.09768045143686235,1079.4626719428288,nan,nan
107.83,2.449201285921559,21.1697,3.19937,0.09796805143686235,1078.1639676071989,nan,nan
108.04,2.4555612859215588,21.1598,3.20554,0.09822245143686235,1077.6597647474837,nan,nan
108.24,2.4617312859215588,21.1278,3.21071,0.09846925143686235,1076.0300181302227,nan,nan
108.44,2.468131285921559,21.1108,3.21661,0.09872525143686235,1075.164215239803,nan,nan
108.65,2.475651285921559,21.0966,3.22363,0.09902605143686236,1074.4410151783932,nan,nan
108.86,2.4822712859215588,21.0583,3.22936,0.09929085143686235,1072.490412195859,nan,nan
109.07,2.489061285921559,21.0399,3.23606,0.09956245143686235,1071.5533078909339,nan,nan
109.28,2.495171285921559,21.011,3.24189,0.09980685143686235,1070.0814429772201,nan,nan
109.49,2.501771285921559,20.9974,3.24826,0.10007085143686237,1069.388800664884,nan,nan
109.7,2.508351285921559,20.9845,3.25431,0.10033405143686236,1068.7318090598008,nan,nan
109.91,2.5155412859215587,20.9637,3.26117,0.10062165143686234,1067.6724737585812,nan,nan
110.12,2.521941285921559,20.9434,3.26678,0.10087765143686235,1066.6386032482562,nan,nan
110.31,2.5284912859215587,20.9252,3.27364,0.10113965143686235,1065.711684859689,nan,nan
110.52,2.534901285921559,20.8871,3.2794,0.10139605143686235,1063.7712677935126,nan,nan
110.72,2.541051285921559,20.8621,3.2848,0.10164205143686235,1062.4980282487777,nan,nan
110.93,2.548061285921559,20.8504,3.29189,0.10192245143686236,1061.9021521418415,nan,nan
111.12,2.553901285921559,20.8407,3.2977,0.10215605143686236,1061.408135198484,nan,nan
111.33,2.561201285921559,20.8097,3.30399,0.10244805143686236,1059.8293181630127,nan,nan
111.53,2.567771285921559,20.7848,3.31026,0.10271085143686236,1058.5611715764564,nan,nan
111.74,2.574511285921559,20.7683,3.31676,0.10298045143686237,1057.7208334769311,nan,nan
111.95,2.5812412859215588,20.7371,3.32316,0.10324965143686235,1056.1318305251018,nan,nan
112.16,2.587711285921559,20.7234,3.32931,0.10350845143686235,1055.434095254587,nan,nan
112.37,2.5945212859215587,20.6902,3.33557,0.10378085143686235,1053.7432331391785,nan,nan
112.57,2.600841285921559,20.6723,3.34161,0.10403365143686236,1052.8315936251481,nan,nan
112.78,2.607411285921559,20.6632,3.34796,0.10429645143686235,1052.3681344308645,nan,nan
112.98,2.613791285921559,20.6344,3.35374,0.10455165143686235,1050.9013624753295,nan,nan
113.18,2.620841285921559,20.5972,3.36021,0.10483365143686235,1049.0067820327638,nan,nan
113.39,2.627021285921559,20.5802,3.36561,0.10508085143686235,1048.140979142344,nan,nan
113.59,2.634001285921559,20.5735,3.3723,0.10536005143686236,1047.7997509443549,nan,nan
113.8,2.641051285921559,20.5362,3.37896,0.10564205143686235,1045.90007754361,nan,nan
114,2.647341285921559,20.5119,3.38495,0.10589365143686236,1044.6624887061273,nan,nan
114.2,2.653811285921559,20.5022,3.39107,0.10615245143686236,1044.16847176277,nan,nan
114.41,2.660161285921559,20.4694,3.39662,0.10640645143686235,1042.4979814800777,nan,nan
114.61,2.666251285921559,20.4461,3.40224,0.10665005143686235,1041.3113222243844,nan,nan
114.81,2.672991285921559,20.4405,3.40882,0.10691965143686236,1041.0261165663637,nan,nan
115.02,2.6802712859215587,20.4022,3.41578,0.10721085143686235,1039.0755135838294,nan,nan
115.23,2.686751285921559,20.3765,3.42202,0.10747005143686236,1037.7666233318416,nan,nan
115.44,2.693771285921559,20.3506,3.42832,0.10775085143686235,1036.447547163496,nan,nan
115.64,2.700101285921559,20.334,3.43442,0.10800405143686236,1035.602116105792,nan,nan
115.85,2.706271285921559,20.3049,3.44053,0.10825085143686236,1034.1200652757202,nan,nan
116.05,2.712851285921559,20.2902,3.44662,0.10851405143686237,1033.3714004234157,nan,nan
116.26,2.720281285921559,20.2628,3.45332,0.10881125143686235,1031.975929882386,nan,nan
116.47,2.7267812859215588,20.2509,3.45937,0.10907125143686235,1031.3698678590922,nan,nan
116.68,2.733641285921559,20.2082,3.46519,0.10934565143686235,1029.1951747166845,nan,nan
116.89,2.739741285921559,20.1895,3.47127,0.10958965143686235,1028.2427915372227,nan,nan
117.08,2.746251285921559,20.1689,3.4772,0.10985005143686236,1027.193642152361,nan,nan
117.29,2.752691285921559,20.1401,3.48309,0.11010765143686235,1025.726870196826,nan,nan
117.49,2.7592512859215588,20.1268,3.48944,0.11037005143686235,1025.0495067590268,nan,nan
117.7,2.7657512859215587,20.0988,3.49543,0.11063005143686234,1023.6234784689235,nan,nan
117.9,2.773061285921559,20.0812,3.5022,0.11092245143686236,1022.72711782943,nan,nan
118.1,2.779351285921559,20.0378,3.50802,0.11117405143686236,1020.5167739797697,nan,nan
118.31,2.785901285921559,20.0291,3.51437,0.11143605143686236,1020.0736866182018,nan,nan
118.5,2.792471285921559,20.0073,3.52006,0.11169885143686235,1018.9634217351928,nan,nan
118.71,2.799001285921559,19.9829,3.52618,0.11196005143686236,1017.7207399395313,nan,nan
118.92,2.806181285921559,19.9599,3.53267,0.11224725143686236,1016.549359558375,nan,nan
119.13,2.812621285921559,19.9303,3.53877,0.11250485143686235,1015.0418439374084,nan,nan
119.33,2.819121285921559,19.9071,3.54455,0.11276485143686235,1013.8602776398942,nan,nan
119.54,2.826171285921559,19.8752,3.55117,0.11304685143686236,1012.2356239808122,nan,nan
119.75,2.832971285921559,19.8591,3.55737,0.11331885143686236,1011.4156577140029,nan,nan
119.96,2.839961285921559,19.8296,3.56416,0.11359845143686237,1009.9132350512152,nan,nan
120.16,2.8465612859215588,19.8139,3.5699,0.11386245143686236,1009.1136406171216,nan,nan
120.37,2.852751285921559,19.7812,3.57579,0.11411005143686236,1007.4482432926078,nan,nan
120.58,2.860021285921559,19.7508,3.58188,0.11440085143686236,1005.8999840062102,nan,nan
120.79,2.866601285921559,19.7336,3.58813,0.11466405143686237,1005.0239951994322,nan,nan
120.99,2.873251285921559,19.7055,3.59394,0.11493005143686236,1003.59287395115,nan,nan
121.21,2.879991285921559,19.6712,3.6002,0.11519965143686235,1001.8459892957732,nan,nan
121.41,2.886391285921559,19.6528,3.60608,0.11545565143686236,1000.9088849908482,nan,nan
121.61,2.892741285921559,19.6268,3.61245,0.11570965143686235,999.5847158643236,nan,nan
121.82,2.900191285921559,19.6121,3.61937,0.11600765143686236,998.8360510120194,nan,nan
122.02,2.905881285921559,19.5823,3.62421,0.11623525143686235,997.318349474695,nan,nan
122.22,2.913071285921559,19.549,3.63062,0.11652285143686235,995.6223944011078,nan,nan
122.43,2.9198312859215587,19.5334,3.63714,0.11679325143686235,994.8278929251932,nan,nan
122.64,2.926991285921559,19.4994,3.64412,0.11707965143686236,993.0962871443534,nan,nan
122.84,2.933471285921559,19.4741,3.65028,0.11733885143686235,991.8077687250811,nan,nan
123.04,2.939741285921559,19.4511,3.65608,0.11758965143686236,990.6363883439249,nan,nan
123.25,2.946581285921559,19.4236,3.66245,0.11786325143686235,989.2358248447164,nan,nan
123.46,2.9538612859215587,19.3956,3.66853,0.11815445143686235,987.809796554613,nan,nan
123.67,2.960261285921559,19.3658,3.67438,0.11841045143686235,986.2920950172885,nan,nan
123.88,2.967371285921559,19.3423,3.68098,0.11869485143686236,985.0952498452376,nan,nan
124.09,2.974491285921559,19.3291,3.68775,0.11897965143686236,984.4229793656174,nan,nan
124.3,2.981431285921559,19.2766,3.69349,0.11925725143686236,981.7491763216734,nan,nan
124.5,2.9880212859215587,19.2567,3.69953,0.11952085143686235,980.7356776440641,nan,nan
124.71,2.994441285921559,19.2317,3.70582,0.11977765143686236,979.4624380993291,nan,nan
124.92,3.001351285921559,19.2026,3.7126,0.12005405143686236,977.9803872692573,nan,nan
125.13,3.0080212859215587,19.1832,3.71834,0.12032085143686234,976.992353382543,nan,nan
125.33,3.0143912859215587,19.1578,3.72442,0.12057565143686234,975.6987420050922,nan,nan
125.54,3.021811285921559,19.1225,3.7308,0.12087245143686236,973.900927767926,nan,nan
125.75,3.027991285921559,19.0952,3.73664,0.12111965143686236,972.510550185075,nan,nan
125.95,3.034681285921559,19.0764,3.74355,0.12138725143686235,971.5530740474342,nan,nan
126.15,3.041471285921559,19.0414,3.74895,0.12165885143686235,969.7705386848049,nan,nan
126.36,3.0477412859215587,19.0116,3.75503,0.12190965143686235,968.2528371474808,nan,nan
126.56,3.0547212859215587,18.9857,3.76106,0.12218885143686235,966.9337609791352,nan,nan
126.76,3.061271285921559,18.9695,3.76756,0.12245085143686235,966.1087017541468,nan,nan
126.96,3.067691285921559,18.935,3.77333,0.12270765143686235,964.3516311824122,nan,nan
127.17,3.074481285921559,18.9082,3.77954,0.12297925143686235,962.9867183904562,nan,nan
127.36,3.080911285921559,18.8706,3.78513,0.12323645143686235,961.0717661151743,nan,nan
127.57,3.0876112859215588,18.8491,3.79179,0.12350445143686235,959.9767801067021,nan,nan
127.78,3.094901285921559,18.8199,3.79886,0.12379605143686236,958.4896363184516,nan,nan
127.97,3.100801285921559,18.7924,3.8042,0.12403205143686236,957.0890728192429,nan,nan
128.19,3.1082212859215588,18.7625,3.81075,0.12432885143686236,955.5662783237395,nan,nan
128.4,3.115591285921559,18.739,3.81713,0.12462365143686237,954.3694331516886,nan,nan
128.61,3.1221012859215587,18.6984,3.82305,0.12488405143686235,952.3016921310385,nan,nan
128.82,3.129311285921559,18.6676,3.8294,0.12517245143686234,950.7330610119249,nan,nan
129.03,3.135851285921559,18.6542,3.83585,0.12543405143686237,950.0506046159469,nan,nan
129.23,3.1425812859215587,18.6222,3.84189,0.12570325143686234,948.4208579986858,nan,nan
129.44,3.149731285921559,18.5749,3.84829,0.12598925143686235,946.0118887800468,nan,nan
129.65,3.155991285921559,18.5537,3.85394,0.12623965143686236,944.9321816461115,nan,nan
129.85,3.162701285921559,18.5264,3.85991,0.12650805143686236,943.5418040632607,nan,nan
130.06,3.1697612859215587,18.4953,3.8664,0.12679045143686235,941.9578940696101,nan,nan
130.28,3.1764712859215587,18.4678,3.87227,0.12705885143686235,940.5573305704014,nan,nan
130.47,3.183161285921559,18.4292,3.87853,0.12732645143686236,938.5914487133305,nan,nan
130.68,3.190531285921559,18.4058,3.885,0.12762125143686234,937.3996964994583,nan,nan
130.9,3.197331285921559,18.3721,3.89075,0.12789325143686237,935.6833695931552,nan,nan
131.1,3.204911285921559,18.3364,3.8976,0.12819645143686237,933.8651835232736,nan,nan
131.31,3.211091285921559,18.3097,3.90382,0.12844365143686237,932.5053636894963,nan,nan
131.52,3.218201285921559,18.2705,3.90969,0.12872805143686236,930.5089240833516,nan,nan
131.73,3.2250012859215587,18.2462,3.91574,0.12900005143686236,929.2713352458691,nan,nan
131.94,3.231691285921559,18.2112,3.92188,0.12926765143686236,927.4887998832398,nan,nan
132.14,3.238741285921559,18.1687,3.92816,0.12954965143686237,925.3242926571901,nan,nan
132.34,3.245381285921559,18.1514,3.93431,0.12981525143686234,924.4432108922332,nan,nan
132.55,3.251891285921559,18.1081,3.93996,0.13007565143686237,922.2379600007519,nan,nan
132.75,3.2589012859215587,18.0945,3.94638,0.13035605143686235,921.545317688416,nan,nan
132.95,3.265671285921559,18.052,3.95236,0.13062685143686237,919.3808104623663,nan,nan
133.16,3.2740912859215587,17.9703,3.95936,0.13096365143686234,915.2198636301719,nan,nan
