Repository: materialdigital/demodata_tensiletest_42CrMoS4

# pmd_referenceproject

This repository contains data from a joint project between Fraunhofer IWM, Freiburg and IWT, Bremen. The provided python scripts generate a structured dataset using the [PMDco v2.0.7](https://github.com/materialdigital/core-ontology) and [TTO v2.0.1](https://github.com/materialdigital/application-ontologies). The resulting ABox is published to [github-pages](https://matttjung.github.io/pmd_referenceproject/) as .ttl and .rdf alongside all references file resources.

**The repo is currently WIP**

File: resources/46NTCB.csv (part 2 of 2)
Time,Displacement,Force,Machine Displacement,Engineering Strain,Engineering Stress,True Strain,True Stress
s,mm,kN,mm,,MPa,,MPa
66.9201,1.1967910709312684,23.2316,1.96356,0.04787164283725073,1183.1756722987761,0.04676110018905194,1239.8162354967872
67.1201,1.2022710709312683,23.2374,1.96966,0.04809084283725073,1183.471063873155,0.046970264238787765,1240.3851848083125
67.3301,1.2077310709312683,23.2586,1.97624,0.04830924283725073,1184.5507710070904,0.04717862141477014,1241.7755218567245
67.5301,1.2130710709312684,23.2446,1.98183,0.04852284283725074,1183.8377568620385,0.047382357328769456,1241.2809302830588
67.7301,1.2183610709312684,23.2398,1.98825,0.04873444283725074,1183.5932948694492,0.04758414468424865,1241.2750546408176
67.9501,1.2243610709312684,23.2472,1.99513,0.04897444283725074,1183.970173774691,0.04781296575917109,1241.9544533712294
68.1601,1.2300510709312684,23.2441,2.00182,0.049202042837250735,1183.8122920711437,0.04802991605143371,1242.0582751768923
68.3601,1.2353410709312684,23.2477,2.00743,0.049413642837250735,1183.9956385655855,0.048231572793219595,1242.501176170528
68.5601,1.2407610709312684,23.2556,2.01328,0.04963044283725074,1184.397982261722,0.04843814301463663,1243.1801786169176
68.7601,1.2459210709312682,23.248,2.01934,0.04983684283725073,1184.0109174401225,0.04863476432145406,1243.0182834501747
68.9801,1.2519710709312684,23.2618,2.02615,0.05007884283725073,1184.7137456688163,0.04886524976686724,1244.0428391452956
69.1801,1.2571510709312683,23.2478,2.03236,0.05028604283725073,1184.0007315237647,0.04906254881912745,1243.5394430285048
69.4001,1.2631110709312683,23.2561,2.03938,0.05052444283725073,1184.4234470526167,0.04928950884493556,1244.265781798326
69.6101,1.2683510709312684,23.2509,2.04529,0.050734042837250734,1184.158613227312,0.0494890083373818,1244.2357670368858
69.8101,1.2734910709312683,23.2517,2.05101,0.050939642837250734,1184.1993568927433,0.04968466192723966,1244.5220491809616
70.0101,1.2789910709312684,23.26,2.05756,0.05115964283725074,1184.6220724215952,0.04989397649416082,1245.2269145438079
70.2201,1.2853110709312683,23.2707,2.06478,0.05141244283725073,1185.167018946742,0.05013444387498502,1246.0993505609363
70.4201,1.2906110709312684,23.2716,2.07004,0.051624442837250734,1185.2128555703523,0.050336057077456475,1246.3988088827186
70.6201,1.2958810709312683,23.2575,2.07552,0.05183524283725073,1184.4947484671218,0.05053648877780368,1245.8933213933633
70.8201,1.3014210709312684,23.2653,2.08258,0.05205684283725073,1184.8919992050792,0.050747145971039305,1246.5737357868138
71.0201,1.3067910709312685,23.2712,2.08823,0.05227164283725074,1185.1924837376368,0.050951296608364484,1247.1444419409647
71.2301,1.3122510709312682,23.2592,2.09418,0.05249004283725073,1184.5813287561639,0.05115882604247609,1246.7600534467824
71.4301,1.3178010709312684,23.2731,2.10019,0.052712042837250735,1185.2892499430366,0.05136973216149764,1247.7682676605666
71.6401,1.3237710709312684,23.2764,2.10639,0.05295084283725074,1185.4573175629414,0.051596549096581026,1248.2282816754855
71.8401,1.3291910709312684,23.2758,2.11285,0.053167642837250735,1185.4267598138679,0.05180242545371897,1248.453106389371
72.0401,1.3345710709312684,23.2664,2.11821,0.053382842837250734,1184.9480217450475,0.0520067405197115,1248.2039157601746
72.2401,1.3401810709312683,23.2778,2.12495,0.05360724283725073,1185.5286189774467,0.05221974579427274,1249.0815395454813
72.4401,1.3453110709312683,23.2632,2.13025,0.053812442837250736,1184.7850470833214,0.05241448631230387,1248.5412247039221
72.6501,1.3510810709312684,23.2775,2.13651,0.05404324283725073,1185.51334010291,0.052633476637391985,1249.5823254288919
72.8501,1.3563710709312684,23.2778,2.14277,0.05425484283725074,1185.5286189774467,0.0528342072666594,1249.849287879131
73.0501,1.3617510709312683,23.271,2.14874,0.05447004283725074,1185.1822978212788,0.05303831165430048,1249.739228353555
73.2701,1.3680510709312683,23.2829,2.15551,0.05472204283725073,1185.7883598445728,nan,nan
73.4701,1.3735410709312683,23.268,2.16119,0.05494164283725073,1185.0295090759107,nan,nan
73.6901,1.3795410709312683,23.2613,2.16795,0.05518164283725073,1184.6882808779214,nan,nan
73.8901,1.3848910709312683,23.2699,2.17447,0.05539564283725073,1185.1262752813107,nan,nan
74.1001,1.3914110709312684,23.2773,2.18124,0.055656442837250734,1185.5031541865521,nan,nan
74.3001,1.3968510709312683,23.2713,2.18755,0.05587404283725073,1185.1975766958155,nan,nan
74.5101,1.4024510709312683,23.2738,2.19327,0.056098042837250735,1185.3249006502892,nan,nan
74.7101,1.4077710709312683,23.2679,2.19901,0.056310842837250734,1185.0244161177318,nan,nan
74.9101,1.4136010709312683,23.2736,2.20503,0.05654404283725073,1185.3147147339312,nan,nan
75.1101,1.4191210709312683,23.2752,2.21114,0.05676484283725073,1185.3962020647944,nan,nan
75.3101,1.4247310709312684,23.2762,2.21729,0.056989242837250736,1185.4471316465838,nan,nan
75.5201,1.4309110709312685,23.2667,2.2237,0.05723644283725074,1184.9633006195845,nan,nan
75.7201,1.4364910709312684,23.2758,2.22944,0.05745964283725073,1185.4267598138679,nan,nan
75.9201,1.4419910709312684,23.2661,2.23551,0.05767964283725074,1184.9327428705108,nan,nan
76.1301,1.4473310709312683,23.2631,2.24126,0.05789324283725073,1184.7799541251427,nan,nan
76.3301,1.4528910709312683,23.2643,2.24679,0.058115642837250736,1184.8410696232897,nan,nan
76.5401,1.4591710709312684,23.2762,2.25375,0.058366842837250736,1185.4471316465838,nan,nan
76.7401,1.4645510709312684,23.2689,2.25928,0.058582042837250735,1185.075345699521,nan,nan
76.9401,1.4701510709312684,23.262,2.26577,0.05880604283725074,1184.7239315851741,nan,nan
77.1401,1.4758410709312684,23.2712,2.27169,0.05903364283725074,1185.1924837376368,nan,nan
77.3401,1.4816710709312684,23.2769,2.27815,0.059266842837250734,1185.4827823538365,nan,nan
77.5501,1.4875210709312683,23.2639,2.28394,0.05950084283725073,1184.8206977905738,nan,nan
77.7501,1.4928410709312683,23.2559,2.28986,0.05971364283725073,1184.4132611362588,nan,nan
77.9501,1.4987210709312684,23.2636,2.29583,0.059948842837250736,1184.805418916037,nan,nan
78.1501,1.5043010709312683,23.2509,2.30193,0.06017204283725073,1184.158613227312,nan,nan
78.3701,1.5104910709312684,23.2611,2.30834,0.06041964283725074,1184.6780949615636,nan,nan
78.5701,1.5162010709312683,23.2618,2.31445,0.06064804283725073,1184.7137456688163,nan,nan
78.7801,1.5223610709312683,23.2493,2.32127,0.060894442837250734,1184.077125896449,nan,nan
78.9801,1.5280810709312684,23.2573,2.32658,0.061123242837250735,1184.484562550764,nan,nan
79.1801,1.5337810709312683,23.2627,2.33284,0.06135124283725073,1184.7595822924266,nan,nan
79.3901,1.5404310709312683,23.2413,2.33961,0.06161724283725073,1183.6696892421335,nan,nan
79.5901,1.5455410709312682,23.2549,2.34505,0.06182164283725073,1184.3623315544692,nan,nan
79.7901,1.5512910709312684,23.2452,2.35114,0.06205164283725074,1183.8683146111123,nan,nan
80.0001,1.5575310709312684,23.253,2.35773,0.062301242837250734,1184.2655653490694,nan,nan
80.2001,1.5631610709312684,23.2368,2.36362,0.06252644283725074,1183.4405061240811,nan,nan
80.4001,1.5688210709312684,23.2436,2.36948,0.06275284283725074,1183.786827280249,nan,nan
80.6001,1.5744110709312684,23.24,2.37465,0.06297644283725073,1183.6034807858073,nan,nan
80.8101,1.5802910709312683,23.2436,2.38131,0.06321164283725073,1183.786827280249,nan,nan
81.0101,1.5862110709312685,23.2311,2.38709,0.06344844283725073,1183.1502075078815,nan,nan
81.2101,1.5921010709312684,23.2366,2.39326,0.06368404283725074,1183.430320207723,nan,nan
81.4101,1.5978710709312685,23.2387,2.39981,0.06391484283725074,1183.537272329481,nan,nan
81.6201,1.6039710709312685,23.2224,2.40584,0.06415884283725073,1182.7071201463139,nan,nan
81.8201,1.6101810709312683,23.2353,2.41177,0.06440724283725073,1183.3641117513969,nan,nan
82.0201,1.6157610709312684,23.2218,2.41747,0.06463044283725074,1182.67656239724,nan,nan
82.2401,1.6222910709312683,23.2184,2.42425,0.06489164283725074,1182.503401819156,nan,nan
82.4401,1.6282510709312683,23.2313,2.43037,0.06513004283725073,1183.1603934242394,nan,nan
82.6501,1.6338310709312684,23.212,2.43611,0.06535324283725073,1182.1774524957038,nan,nan
82.8501,1.6398110709312683,23.2105,2.44199,0.06559244283725073,1182.1010581230198,nan,nan
83.0501,1.6456310709312683,23.2076,2.4478,0.06582524283725073,1181.9533623358304,nan,nan
83.2501,1.6516010709312683,23.2043,2.45379,0.06606404283725073,1181.7852947159254,nan,nan
83.4701,1.6582110709312683,23.2058,2.46097,0.06632844283725073,1181.8616890886094,nan,nan
83.6901,1.6646510709312683,23.193,2.4677,0.06658604283725073,1181.209790441705,nan,nan
83.9001,1.6713410709312684,23.1966,2.47384,0.06685364283725073,1181.393136936147,nan,nan
84.1001,1.6773710709312684,23.1808,2.47957,0.06709484283725073,1180.5884495438745,nan,nan
84.3001,1.6830210709312683,23.1855,2.48569,0.06732084283725073,1180.8278185782847,nan,nan
84.5001,1.6887210709312683,23.1737,2.49149,0.06754884283725074,1180.2268495131696,nan,nan
84.7101,1.6945310709312684,23.1738,2.49738,0.06778124283725073,1180.2319424713485,nan,nan
84.9101,1.7008110709312683,23.1762,2.50393,0.06803244283725073,1180.354173467643,nan,nan
85.1101,1.7065410709312683,23.1567,2.50905,0.06826164283725072,1179.3610466227497,nan,nan
85.3101,1.7123610709312684,23.1605,2.51527,0.06849444283725074,1179.5545790335493,nan,nan
85.5201,1.7191010709312684,23.1536,2.52178,0.06876404283725074,1179.2031649192027,nan,nan
85.7201,1.7249810709312683,23.1465,2.52759,0.06899924283725073,1178.8415648884977,nan,nan
85.9201,1.7312310709312684,23.1465,2.53391,0.06924924283725073,1178.8415648884977,nan,nan
86.1301,1.7377910709312683,23.1341,2.54114,0.06951164283725073,1178.210038074309,nan,nan
86.3301,1.7436710709312684,23.1384,2.54667,0.06974684283725073,1178.4290352760036,nan,nan
86.5301,1.7499710709312684,23.1172,2.55221,0.06999884283725073,1177.349328142068,nan,nan
86.7401,1.7558210709312683,23.111,2.55878,0.07023284283725073,1177.0335647349739,nan,nan
86.9501,1.7623910709312685,23.1023,2.5647,0.07049564283725074,1176.590477373406,nan,nan
87.1501,1.7681910709312683,23.0952,2.5704,0.07072764283725073,1176.228877342701,nan,nan
87.3701,1.7752210709312684,23.0994,2.57761,0.07100884283725073,1176.4427815862166,nan,nan
87.5901,1.7821610709312683,23.0895,2.58366,0.07128644283725073,1175.9385787265016,nan,nan
87.8001,1.7879610709312683,23.0671,2.58974,0.07151844283725073,1174.7977560944187,nan,nan
88.0001,1.7943310709312683,23.081,2.59612,0.07177324283725073,1175.5056772812916,nan,nan
88.2001,1.8001410709312684,23.0607,2.60197,0.07200564283725074,1174.4718067709666,nan,nan
88.4101,1.8065510709312684,23.0593,2.60891,0.07226204283725074,1174.4005053564615,nan,nan
88.6101,1.8125210709312682,23.0355,2.61358,0.07250084283725072,1173.1883813098736,nan,nan
88.8101,1.8191810709312684,23.0229,2.62034,0.07276724283725074,1172.5466685793272,nan,nan
89.0101,1.8251510709312684,23.0168,2.62649,0.07300604283725073,1172.2359981304116,nan,nan
89.2201,1.8314010709312682,23.0118,2.63241,0.07325604283725073,1171.9813502214647,nan,nan
89.4201,1.8376810709312683,23.0127,2.63857,0.07350724283725073,1172.027186845075,nan,nan
89.6201,1.8436510709312683,22.9864,2.6438,0.07374604283725074,1170.687738844014,nan,nan
89.8301,1.8504410709312684,22.9823,2.65087,0.07401764283725074,1170.4789275586772,nan,nan
90.0301,1.8565810709312685,22.9741,2.65682,0.07426324283725073,1170.061304988004,nan,nan
90.2301,1.8621310709312684,22.9647,2.66241,0.07448524283725073,1169.5825669191836,nan,nan
90.4301,1.8688810709312684,22.951,2.66819,0.07475524283725074,1168.8848316486688,nan,nan
90.6301,1.8757310709312685,22.9299,2.67561,0.07502924283725074,1167.8102174729124,nan,nan
90.8401,1.8817210709312684,22.9256,2.68141,0.07526884283725073,1167.5912202712177,nan,nan
91.0401,1.8877210709312684,22.9163,2.68736,0.07550884283725073,1167.1175751605763,nan,nan
91.2401,1.8939910709312684,22.9024,2.693,0.07575964283725073,1166.4096539737036,nan,nan
91.4401,1.9000910709312684,22.8869,2.69875,0.07600364283725074,1165.620245455968,nan,nan
91.6601,1.9067510709312683,22.8792,2.70505,0.07627004283725074,1165.2280876761895,nan,nan
91.8701,1.9130010709312684,22.8702,2.71167,0.07652004283725074,1164.7697214400848,nan,nan
92.0701,1.9193610709312683,22.8632,2.71749,0.07677444283725073,1164.4132143675588,nan,nan
92.2801,1.9262310709312684,22.8404,2.72439,0.07704924283725073,1163.2520199027604,nan,nan
92.4801,1.9325710709312685,22.8214,2.73087,0.07730284283725074,1162.2843578487618,nan,nan
92.6801,1.9384710709312682,22.8033,2.73622,0.07753884283725072,1161.3625324183733,nan,nan
92.8801,1.9449310709312684,22.8015,2.74222,0.07779724283725073,1161.2708591711526,nan,nan
93.0901,1.9513610709312683,22.8077,2.74912,0.07805444283725073,1161.5866225782468,nan,nan
93.2901,1.9578210709312684,22.7558,2.7543,0.07831284283725073,1158.9433772833765,nan,nan
93.4901,1.9637310709312683,22.7501,2.76021,0.07854924283725073,1158.653078667177,nan,nan
93.6901,1.9702010709312683,22.7421,2.76694,0.07880804283725074,1158.245642012862,nan,nan
93.8901,1.9770210709312683,22.7345,2.77322,0.07908084283725074,1157.8585771912622,nan,nan
94.1101,1.9837410709312684,22.6942,2.77949,0.07934964283725074,1155.806115045149,nan,nan
94.3301,1.9904110709312683,22.6953,2.78593,0.07961644283725074,1155.8621375851174,nan,nan
94.5401,1.9967310709312684,22.6867,2.79151,0.07986924283725073,1155.4241431817284,nan,nan
94.7401,2.0030210709312684,22.6724,2.79808,0.08012084283725074,1154.6958501621402,nan,nan
94.9401,2.0093410709312685,22.6713,2.80433,0.08037364283725074,1154.6398276221717,nan,nan
95.1401,2.0157110709312684,22.6457,2.81051,0.08062844283725074,1153.336030328363,nan,nan
95.3501,2.0226910709312684,22.6066,2.81662,0.08090764283725074,1151.344683680397,nan,nan
95.5501,2.0289310709312685,22.5996,2.82305,0.08115724283725073,1150.9881766078713,nan,nan
95.7501,2.0349810709312686,22.5847,2.82824,0.08139924283725074,1150.2293258392092,nan,nan
95.9501,2.0410110709312685,22.5747,2.83461,0.08164044283725075,1149.720030021315,nan,nan
96.1601,2.0474210709312683,22.5719,2.84052,0.08189684283725074,1149.5774271923046,nan,nan
96.3601,2.053771070931268,22.5576,2.84625,0.08215084283725073,1148.8491341727163,nan,nan
96.5601,2.0602310709312683,22.5424,2.85282,0.08240924283725073,1148.0750045295174,nan,nan
96.7601,2.0665910709312683,22.5138,2.85831,0.08266364283725074,1146.6184184903402,nan,nan
96.9701,2.0739210709312683,22.4988,2.86514,0.08295684283725073,1145.8544747634992,nan,nan
97.1701,2.0799110709312685,22.4711,2.87069,0.08319644283725074,1144.4437253479325,nan,nan
97.3701,2.0861910709312683,22.4661,2.87695,0.08344764283725073,1144.1890774389856,nan,nan
97.5801,2.092541070931268,22.4569,2.88303,0.08370164283725073,1143.720525286523,nan,nan
97.7801,2.0988010709312683,22.4315,2.88898,0.08395204283725073,1142.426913909072,nan,nan
97.9801,2.1052710709312685,22.4244,2.89516,0.08421084283725074,1142.065313878367,nan,nan
98.1901,2.1120410709312685,22.3977,2.90242,0.08448164283725074,1140.70549404459,nan,nan
98.3901,2.118301070931268,22.3882,2.90776,0.08473204283725072,1140.2216630175908,nan,nan
98.5901,2.1247810709312684,22.3681,2.91386,0.08499124283725074,1139.1979784236237,nan,nan
98.7901,2.1310210709312685,22.3536,2.91974,0.08524084283725074,1138.4594994876772,nan,nan
99.0001,2.1372210709312682,22.3214,2.92559,0.08548884283725072,1136.8195669540585,nan,nan
99.2001,2.143521070931268,22.3022,2.93198,0.08574084283725072,1135.8417189837019,nan,nan
99.4001,2.1497110709312683,22.2948,2.93747,0.08598844283725074,1135.4648400784602,nan,nan
99.6001,2.155791070931268,22.2849,2.94355,0.08623164283725072,1134.9606372187452,nan,nan
99.8201,2.1629510709312685,22.2754,2.95009,0.08651804283725074,1134.4768061917457,nan,nan
100.03,2.1701810709312683,22.2504,2.95671,0.08680724283725073,1133.2035666470103,nan,nan
100.23,2.1767110709312685,22.2407,2.9626,0.08706844283725074,1132.7095497036532,nan,nan
100.43,2.1829110709312682,22.2059,2.96855,0.08731644283725074,1130.937200257382,nan,nan
100.63,2.1888410709312685,22.1914,2.97387,0.08755364283725074,1130.1987213214356,nan,nan
100.85,2.1958910709312685,22.1717,2.98099,0.08783564283725073,1129.1954085601842,nan,nan
101.05,2.2023310709312685,22.1585,2.98673,0.08809324283725074,1128.5231380805642,nan,nan
101.26,2.2087010709312684,22.1451,2.99331,0.08834804283725074,1127.840681684586,nan,nan
101.46,2.2150710709312684,22.1154,2.99905,0.08860284283725074,1126.3280731054408,nan,nan
101.66,2.2213510709312683,22.0982,3.00483,0.08885404283725074,1125.4520842986628,nan,nan
101.87,2.2284110709312683,22.0895,3.01202,0.08913644283725074,1125.008996937095,nan,nan
102.07,2.2347710709312683,22.0617,3.01802,0.08939084283725073,1123.5931545633493,nan,nan
102.27,2.2413910709312685,22.0519,3.02393,0.08965564283725075,1123.0940446618135,nan,nan
102.47,2.2479910709312683,22.041,3.02985,0.08991964283725074,1122.538912220309,nan,nan
102.69,2.2547310709312685,21.995,3.03562,0.09018924283725074,1120.1961514579962,nan,nan
102.9,2.2608210709312684,21.9915,3.04226,0.09043284283725074,1120.0178979217333,nan,nan
103.1,2.266951070931268,21.9729,3.04783,0.09067804283725073,1119.0706077004502,nan,nan
103.3,2.273391070931268,21.961,3.05383,0.09093564283725072,1118.4645456771564,nan,nan
103.51,2.2803610709312685,21.9393,3.06052,0.09121444283725073,1117.359373752326,nan,nan
103.71,2.286881070931268,21.9241,3.06646,0.09147524283725073,1116.5852441091272,nan,nan
103.91,2.2936510709312685,21.9074,3.07233,0.09174604283725074,1115.734720093244,nan,nan
104.11,2.2995910709312684,21.8641,3.07813,0.09198364283725073,1113.5294692017628,nan,nan
104.32,2.3057410709312682,21.8651,3.08477,0.09222964283725073,1113.5803987835523,nan,nan
104.52,2.3120810709312685,21.8621,3.09037,0.09248324283725073,1113.4276100381842,nan,nan
104.72,2.318611070931268,21.8345,3.09652,0.09274444283725072,1112.0219535807964,nan,nan
104.93,2.325661070931268,21.8057,3.10366,0.09302644283725073,1110.5551816252614,nan,nan
105.13,2.3319510709312685,21.7788,3.1091,0.09327804283725075,1109.1851758751263,nan,nan
105.33,2.3383510709312683,21.7665,3.11516,0.09353404283725072,1108.5587420191168,nan,nan
105.53,2.3443210709312683,21.7504,3.12045,0.09377284283725074,1107.7387757523072,nan,nan
105.73,2.3506210709312683,21.7334,3.12679,0.09402484283725072,1106.8729728618873,nan,nan
105.94,2.3575110709312685,21.7361,3.13375,0.09430044283725074,1107.0104827327189,nan,nan
106.15,2.3643410709312684,21.6984,3.13983,0.09457364283725074,1105.090437499258,nan,nan
106.35,2.370601070931268,21.6785,3.14589,0.09482404283725072,1104.076938821649,nan,nan
106.56,2.3768510709312682,21.6703,3.15178,0.09507404283725072,1103.6593162509757,nan,nan
106.76,2.3833310709312685,21.6515,3.15776,0.09533324283725074,1102.701840113335,nan,nan
106.97,2.3903010709312684,21.6141,3.16368,0.09561204283725074,1100.7970737544113,nan,nan
107.17,2.3964410709312682,21.5964,3.16964,0.09585764283725073,1099.8956201567387,nan,nan
107.37,2.4029310709312686,21.5844,3.17573,0.09611724283725075,1099.2844651752657,nan,nan
107.59,2.4101110709312685,21.5605,3.1828,0.09640444283725075,1098.067248170499,nan,nan
107.79,2.416491070931268,21.5494,3.18886,0.09665964283725073,1097.5019298126365,nan,nan
108,2.4227410709312682,21.5172,3.19451,0.09690964283725073,1095.8619972790177,nan,nan
108.2,2.4290010709312684,21.4998,3.20018,0.09716004283725073,1094.975822555882,nan,nan
108.4,2.4353610709312683,21.4934,3.2066,0.09741444283725073,1094.6498732324299,nan,nan
108.6,2.4419510709312684,21.4746,3.21225,0.09767804283725073,1093.692397094789,nan,nan
108.81,2.4487110709312683,21.4367,3.21893,0.09794844283725074,1091.7621659449703,nan,nan
109.01,2.4553510709312683,21.4321,3.22511,0.09821404283725073,1091.527889868739,nan,nan
109.21,2.4615310709312683,21.4095,3.231,0.09846124283725073,1090.3768813202987,nan,nan
109.43,2.4689310709312684,21.3852,3.23708,0.09875724283725074,1089.139292482816,nan,nan
109.64,2.475411070931268,21.3631,3.24341,0.09901644283725072,1088.01374872527,nan,nan
109.84,2.4815210709312683,21.3371,3.24894,0.09926084283725073,1086.6895795987455,nan,nan
110.04,2.4880010709312685,21.3398,3.25513,0.09952004283725074,1086.827089469577,nan,nan
110.24,2.4943610709312685,21.3121,3.26059,0.09977444283725073,1085.4163400540106,nan,nan
110.46,2.501771070931268,21.2932,3.26785,0.10007084283725072,1084.4537709581905,nan,nan
110.66,2.5080210709312682,21.2592,3.27367,0.10032084283725073,1082.722165177351,nan,nan
110.88,2.5150310709312684,21.2383,3.2804,0.10060124283725073,1081.6577369179522,nan,nan
111.1,2.5216510709312683,21.2152,3.28656,0.10086604283725073,1080.481263578617,nan,nan
111.3,2.528071070931268,21.1989,3.29226,0.10112284283725073,1079.6511113954496,nan,nan
111.52,2.5353510709312683,21.1777,3.29895,0.10141404283725074,1078.5714042615143,nan,nan
111.72,2.5417410709312684,21.1523,3.30449,0.10166964283725073,1077.2777928840633,nan,nan
111.94,2.548611070931268,21.1397,3.31097,0.10194444283725072,1076.6360801535168,nan,nan
112.15,2.555801070931268,21.1227,3.31744,0.10223204283725072,1075.7702772630967,nan,nan
112.35,2.5617110709312683,21.0975,3.32355,0.10246844283725073,1074.4868518020037,nan,nan
112.55,2.5679910709312685,21.0759,3.32905,0.10271964283725074,1073.3867728353528,nan,nan
112.76,2.5745210709312683,21.0549,3.33541,0.10298084283725073,1072.3172516177751,nan,nan
112.96,2.5809810709312684,21.0319,3.34118,0.10323924283725074,1071.1458712366189,nan,nan
113.16,2.587321070931268,21.0138,3.34756,0.10349284283725073,1070.2240458062304,nan,nan
113.36,2.5937710709312682,21.0022,3.35388,0.10375084283725072,1069.633262657473,nan,nan
113.58,2.6012310709312683,20.9723,3.3606,0.10404924283725073,1068.11046816197,nan,nan
113.78,2.607461070931268,20.9475,3.36685,0.10429844283725073,1066.8474145335929,nan,nan
114,2.6147310709312683,20.9314,3.37394,0.10458924283725074,1066.0274482667835,nan,nan
114.21,2.6216310709312682,20.9038,3.38013,0.10486524283725072,1064.6217918093957,nan,nan
114.41,2.6280510709312686,20.8825,3.38581,0.10512204283725074,1063.5369917172814,nan,nan
114.61,2.6345210709312683,20.8712,3.39189,0.10538084283725073,1062.961487443061,nan,nan
114.81,2.6409910709312685,20.8478,3.39799,0.10563964283725075,1061.7697352291889,nan,nan
115.02,2.6473610709312685,20.8231,3.40381,0.10589444283725075,1060.5117745589905,nan,nan
115.22,2.6535710709312683,20.7996,3.40988,0.10614284283725073,1059.3149293869396,nan,nan
115.42,2.6598910709312684,20.7719,3.41586,0.10639564283725074,1057.904179971373,nan,nan
115.62,2.666221070931268,20.7558,3.4216,0.10664884283725072,1057.0842137045636,nan,nan
115.84,2.6733510709312682,20.733,3.42782,0.10693404283725073,1055.9230192397652,nan,nan
116.06,2.6801710709312685,20.7109,3.43466,0.10720684283725074,1054.7974754822192,nan,nan
116.26,2.6868110709312685,20.6997,3.44069,0.10747244283725074,1054.227064166178,nan,nan
116.48,2.6940410709312683,20.6754,3.44799,0.10776164283725073,1052.9894753286953,nan,nan
116.7,2.7009610709312684,20.6416,3.45432,0.10803844283725074,1051.2680554642134,nan,nan
116.9,2.7075410709312684,20.6336,3.46056,0.10830164283725073,1050.8606188098981,nan,nan
117.11,2.7147810709312683,20.6077,3.46731,0.10859124283725073,1049.5415426415525,nan,nan
117.31,2.7210210709312683,20.576,3.47262,0.10884084283725073,1047.9270748988283,nan,nan
117.51,2.7273910709312683,20.5488,3.47913,0.10909564283725073,1046.5417902741565,nan,nan
117.73,2.7341410709312686,20.5344,3.48535,0.10936564283725074,1045.808404296389,nan,nan
117.93,2.740861070931268,20.5163,3.49195,0.10963444283725073,1044.886578866001,nan,nan
118.14,2.7476210709312685,20.488,3.4982,0.10990484283725074,1043.4452717013605,nan,nan
118.34,2.7541710709312683,20.4751,3.50486,0.11016684283725073,1042.7882800962773,nan,nan
118.54,2.7602910709312685,20.4512,3.5103,0.11041164283725075,1041.5710630915105,nan,nan
118.75,2.7673210709312683,20.4212,3.51677,0.11069284283725073,1040.043175637828,nan,nan
118.95,2.773401070931268,20.3901,3.522,0.11093604283725073,1038.4592656441775,nan,nan
119.15,2.779911070931268,20.3787,3.52829,0.11119644283725073,1037.8786684117783,nan,nan
119.35,2.7864510709312684,20.3586,3.53391,0.11145804283725073,1036.8549838178112,nan,nan
119.57,2.7938210709312683,20.3431,3.54096,0.11175284283725073,1036.0655753000754,nan,nan
119.77,2.8003210709312683,20.3105,3.54743,0.11201284283725073,1034.405270933741,nan,nan
119.99,2.8071310709312685,20.2631,3.55393,0.11228524283725073,1031.991208756923,nan,nan
120.21,2.814341070931268,20.2572,3.56041,0.11257364283725073,1031.6907242243656,nan,nan
120.41,2.8207510709312684,20.2352,3.56643,0.11283004283725073,1030.5702734249985,nan,nan
120.63,2.8278010709312684,20.2182,3.57306,0.11311204283725074,1029.7044705345786,nan,nan
120.85,2.8345010709312684,20.1785,3.57902,0.11338004283725073,1027.6825661375392,nan,nan
121.05,2.8410610709312683,20.1739,3.58509,0.11364244283725072,1027.448290061308,nan,nan
121.26,2.8475810709312683,20.1537,3.59138,0.11390324283725073,1026.419512509162,nan,nan
121.46,2.8544810709312682,20.1284,3.59737,0.11417924283725073,1025.1309940898898,nan,nan
121.67,2.8615310709312682,20.0913,3.60429,0.11446124283725073,1023.2415066055029,nan,nan
121.87,2.8679210709312684,20.0633,3.61038,0.11471684283725074,1021.8154783153997,nan,nan
122.07,2.8744810709312683,20.0408,3.6166,0.11497924283725074,1020.6695627251379,nan,nan
122.27,2.8808310709312686,20.0253,3.62196,0.11523324283725074,1019.8801542074023,nan,nan
122.47,2.8869510709312682,20.0038,3.62831,0.11547804283725073,1018.7851681989298,nan,nan
122.69,2.8939510709312684,19.9737,3.6347,0.11575804283725073,1017.2521877870688,nan,nan
122.89,2.9005910709312683,19.9642,3.64063,0.11602364283725074,1016.7683567600694,nan,nan
123.11,2.907821070931268,19.9359,3.64737,0.11631284283725073,1015.3270495954292,nan,nan
123.32,2.9145910709312686,19.9106,3.65379,0.11658364283725074,1014.0385311761571,nan,nan
123.52,2.9212610709312683,19.8777,3.66029,0.11685044283725073,1012.3629479352858,nan,nan
123.72,2.927891070931268,19.8457,3.66589,0.11711564283725073,1010.7332013180247,nan,nan
123.92,2.9337310709312683,19.817,3.6713,0.11734924283725073,1009.2715223206687,nan,nan
124.14,2.940491070931268,19.8038,3.67746,0.11761964283725072,1008.5992518410485,nan,nan
124.36,2.9477310709312685,19.7781,3.68377,0.11790924283725074,1007.2903615890608,nan,nan
124.56,2.9544210709312684,19.7569,3.69038,0.11817684283725073,1006.2106544551255,nan,nan
124.77,2.961501070931268,19.734,3.69677,0.11846004283725073,1005.044367032148,nan,nan
124.97,2.9682710709312685,19.7097,3.70278,0.11873084283725074,1003.8067781946655,nan,nan
125.17,2.974791070931268,19.6835,3.70882,0.11899164283725072,1002.472423151783,nan,nan
125.38,2.9815910709312683,19.666,3.71542,0.11926364283725073,1001.5811554704684,nan,nan
125.58,2.9879210709312685,19.6249,3.7209,0.11951684283725074,999.4879496589239,nan,nan
125.78,2.9941910709312682,19.5986,3.72723,0.11976764283725073,998.1485016578624,nan,nan
125.98,3.0006310709312682,19.5954,3.73335,0.12002524283725073,997.9855269961364,nan,nan
126.19,3.007871070931268,19.551,3.73985,0.12031484283725073,995.7242535646866,nan,nan
126.39,3.0141410709312684,19.5272,3.74575,0.12056564283725074,994.5121295180987,nan,nan
126.59,3.020481070931268,19.5043,3.75115,0.12081924283725072,993.3458420951213,nan,nan
126.79,3.0270310709312684,19.4825,3.75743,0.12108124283725073,992.2355772121123,nan,nan
127.01,3.034441070931268,19.4612,3.76493,0.12137764283725072,991.150777119998,nan,nan
127.22,3.0412110709312685,19.4337,3.77082,0.12164844283725074,989.7502136207893,nan,nan
127.42,3.048481070931268,19.389,3.77711,0.12193924283725073,987.4736613148027,nan,nan
127.62,3.0539210709312683,19.3705,3.78211,0.12215684283725073,986.5314640516988,nan,nan
127.83,3.0612610709312684,19.357,3.78908,0.12245044283725073,985.8439146975418,nan,nan
128.03,3.0675410709312683,19.3256,3.79482,0.12270164283725073,984.2447258293545,nan,nan
128.23,3.0746610709312683,19.306,3.80152,0.12298644283725073,983.2465060262821,nan,nan
128.44,3.081561070931268,19.2673,3.80785,0.12326244283725073,981.275531211032,nan,nan
128.64,3.0881110709312685,19.252,3.81417,0.12352444283725074,980.4963086096541,nan,nan
128.84,3.0944810709312685,19.2134,3.81986,0.12377924283725074,978.530426752583,nan,nan
129.04,3.1009710709312683,19.1961,3.82567,0.12403884283725074,977.6493449876264,nan,nan
129.24,3.1067310709312683,19.1611,3.83128,0.12426924283725073,975.8668096249971,nan,nan
129.46,3.1148310709312685,19.1532,3.83843,0.12459324283725075,975.4644659288606,nan,nan
129.66,3.1216310709312682,19.1136,3.84418,0.12486524283725073,973.4476544900003,nan,nan
129.88,3.1280910709312684,19.0797,3.8502,0.12512364283725075,971.7211416673393,nan,nan
130.1,3.1349910709312683,19.0573,3.85663,0.12539964283725072,970.5803190352568,nan,nan
130.31,3.1423210709312683,19.0202,3.86391,0.12569284283725074,968.6908315508697,nan,nan
130.51,3.148671070931268,19.0082,3.86943,0.12594684283725072,968.0796765693966,nan,nan
130.71,3.1557410709312683,18.9809,3.87589,0.12622964283725074,966.6892989865459,nan,nan
130.92,3.1629610709312685,18.9288,3.88202,0.12651844283725075,964.0358677753179,nan,nan
131.12,3.1691210709312685,18.8989,3.88806,0.12676484283725073,962.5130732798148,nan,nan
131.32,3.175711070931268,18.8822,3.89388,0.12702844283725073,961.6625492639316,nan,nan
131.52,3.1823510709312686,18.8516,3.89979,0.12729404283725074,960.1041040611758,nan,nan
131.72,3.189201070931268,18.8395,3.90604,0.12756804283725073,959.4878561215239,nan,nan
131.94,3.1963710709312685,18.7945,3.91251,0.12785484283725074,957.1960249410006,nan,nan
132.16,3.2026710709312685,18.7666,3.91813,0.12810684283725074,955.7750896090763,nan,nan
132.37,3.209611070931268,18.7402,3.92476,0.12838444283725073,954.4305486498358,nan,nan
132.57,3.2161510709312684,18.7128,3.93027,0.12864604283725073,953.0350781088063,nan,nan
132.77,3.2228410709312683,18.6972,3.93651,0.12891364283725074,952.2405766328912,nan,nan
132.97,3.2300010709312685,18.6768,3.94299,0.12920004283725073,951.2016131643874,nan,nan
133.17,3.2368410709312685,18.6231,3.94924,0.12947364283725074,948.4666946222965,nan,nan
133.38,3.2441210709312682,18.5942,3.9557,0.12976484283725073,946.9948297085825,nan,nan
133.58,3.2498210709312683,18.5588,3.96065,0.12999284283725074,945.1919225132376,nan,nan
133.78,3.2562310709312685,18.5202,3.96635,0.13024924283725073,943.2260406561664,nan,nan
134,3.2642010709312683,18.5048,3.97397,0.13056804283725074,942.4417250966095,nan,nan
134.2,3.2712710709312685,18.4672,3.97993,0.13085084283725074,940.5267728213277,nan,nan
134.41,3.277741070931268,18.4271,3.98538,0.13110964283725074,938.4844965915726,nan,nan
134.61,3.2848010709312683,18.4008,3.99135,0.13139204283725073,937.1450485905112,nan,nan
134.81,3.2916810709312685,18.3466,3.99805,0.13166724283725073,934.3846652575254,nan,nan
135.03,3.2995810709312683,18.2837,4.00482,0.13198324283725074,931.1811945629718,nan,nan
135.23,3.3069710709312683,18.2166,4.01062,0.13227884283725072,927.7638196249025,nan,nan
135.44,3.3161610709312686,18.0879,4.01703,0.13264644283725074,921.209182448606,nan,nan
